Repository: mamunm/xmat-pnnl

# Xtreme Materials
>A Repository for Lifetime Prediction of High Temperature Alloy Materials

In this repo, we will develop machine learning models to predict the lifetime of alloy materials for high temperature applications.

## Focus areas:

1. Build a simple physics based model to preserve some form of interpretability
2. Build a data driven machine learning model to get the residual of the physics based model

### Loading data and saving them 

`load_data` will ease loading the data into nice `pd.DataFrame` format. Below I demonstrate a code to quickly load the data:

```python
import numpy as np
import pandas as pd
import xmat_pnnl_code as xcode 
import mendeleev # To use atomic properties

#Load the data
data_df, features_description, alloy_metadata = xcode.load_data(
    data_file='9Cr_Data')
#Get the weighted atomic number for each alloy
ele = [k for k, v in features_description.items() if 'Element' in v]
AN = {k: getattr(mendeleev, k).atomic_number for k in ele}
data_df['Weighted_AN'] = data_df[ele].mul(AN, axis=1).sum(axis=1)/100

#Save the cleaned data into a csv for future reference
data_df.to_csv('Cleaned_data.csv', index=False)
np.save('features.npy', features_description)
alloy_metadata.to_csv('alloy_metadata.csv')
```

This `xcode.load_data` will load the data. The argument to this function can be either `9Cr_Data` or `Aus_Steel_Data`. Depending on the argument it will load either of the above data and it will return the data in a dataframe format, feature description as a dictionary format, and alloy metadata into another dataframe format.

Here, I also added weighted atomic number to the dataframe as it will be useful later in our model building process. Then I saved the dataframes as csv file and the dictionary as a `npy` file.

### Data Cleaning

I already added some data cleaning as part of the `load_data` but we need more than that to handle noise in the data. I manually tried to look into the data for anomaly but without a physical basis it would be hard to quantify the utility of each data point. To better understand the data, I found Larson-Miller parameter (LMP) for stress-time-temperature dependence. 

Below I show some plots for LMP:
Clearly, it looks like LMP parameter is very successful in capturing the major physics governing the time-temperature dependence of creep rutpture time. At this point, it would be a automatic choice to use LMP as the basis for our simple physical model and we can run Gaussian Process on top of that to supplement other factors. Also, I will use LMP as the basis for data cleaning purpose. For data cleaning, I use Shapley value. It's a concept developed in game theory to find out the utility of each player in a multi-player game. I'll write the detail scientific explanation of it in the paper. 

To use the `LMP` and `Shapley` code to find out the utility of each data point, please see the code below:

```python
import pandas as pd
import numpy as np
from xmat_pnnl_code import PolyFit
from xmat_pnnl_code import Shapley

ID = [1, 24, 25, 26, 27, 28, 29, 30, 31, 32, 33, 34, 35, 36, 37, 38,
      43, 44, 45, 46, 47, 48, 49, 50, 51, 52, 53, 54, 55, 58, 59, 60,
      61, 62, 63, 64, 65, 66, 67, 68, 69, 70, 71, 72, 73, 74, 75, 76,
      77, 78, 79, 80, 82]
ID = ['9Cr-{}'.format(str(i).zfill(3)) for i in ID]
data = pd.read_csv('../Cleaned_data.csv')
keep_column = ['ID', 'CT_Temp', 'CT_CS', 'CT_RT']
data = data[keep_column]
C = 25
data['LMP'] = 1e-3 * (data['CT_Temp']) * (np.log(data['CT_RT']) + C)

for alloy_id in ID:
    df = data[data['ID'] == alloy_id]
    poly = PolyFit(df=df[['LMP', 'CT_CS']], target='CT_CS', degree=2)
    poly.fit()
    print('Score for {}: {}'.format(alloy_id, poly.score))
    poly.plot_model(text='Score for {}: {}'.format(
        alloy_id, poly.score)).savefig(
                'poly_fit_curves/{}.png'.format(alloy_id))
    plt.clf()

    shapley = Shapley(df=df[['LMP', 'CT_CS']], target='CT_CS', degree=2)
    phi, phi_percentage = shapley.get_phi()
    df['shapley'] = phi
    df['shapley_percentage'] = phi_percentage
    print(df)
    df.to_csv('shapley_values/{}.csv'.format(alloy_id))
```

Running the shapley code produces the following output:

```shell
        ID  CT_Temp    CT_CS    CT_RT        LMP   shapley  shapley_percentage
0  9Cr-001    650.0  206.843    665.8  20.475643  0.127089           12.896406
1  9Cr-001    650.0  189.606   1187.5  20.851744  0.120868           12.265177
2  9Cr-001    650.0  172.369   1454.0  20.983348  0.121536           12.332889
3  9Cr-001    650.0  155.132   2344.0  21.293749  0.119407           12.116898
4  9Cr-001    650.0  153.753   3469.0  21.548554  0.120725           12.250578
5  9Cr-001    650.0  137.895   5388.0  21.834754  0.123645           12.546918
6  9Cr-001    650.0  120.658  12730.0  22.393616  0.125027           12.687171
7  9Cr-001    650.0  103.421  25234.0  22.838366  0.127163           12.903962
```

File: data_processing/9Cr_data/Cleaned_data.csv (part 1 of 8)
ID,Fe,C,Cr,Mn,Si,Ni,Co,Mo,W,Nb,Al,P,Cu,Ti,Ta,Hf,Re,V,B,N,O,S,Zr,Homo,Normal,Temper1,Temper2,Temper3,AGS No.,CT_Temp,CT_CS,CT_RT,CT_EL,CT_RA,CT_MCR,CT_0.1% CS,CT_0.15%CS,CT_0.2% CS,CT_0.25% CS,CT_0.5% CS,CT_1.0% CS,CT_2.0% CS,CT_5.0% CS,CT_TTC,Weighted_AN
9Cr-001,85.44,0.15,9.833,0.406,0.087,0.27,1.479,1.262,0.482,0.056,0.016,0.001,0.003,,0.279,,,0.209,0.01,0.02,0.0036,0.005,,1,1150,700,,,6.5,650,206.843,665.8,,84,,,,,,,,,,,26.339438000000005
9Cr-001,85.44,0.15,9.833,0.406,0.087,0.27,1.479,1.262,0.482,0.056,0.016,0.001,0.003,,0.279,,,0.209,0.01,0.02,0.0036,0.005,,1,1150,700,,,6.5,650,189.606,1187.5,20.7,84.5,,,,,,,,,,,26.339438000000005
9Cr-001,85.44,0.15,9.833,0.406,0.087,0.27,1.479,1.262,0.482,0.056,0.016,0.001,0.003,,0.279,,,0.209,0.01,0.02,0.0036,0.005,,1,1150,700,,,6.5,650,172.369,1454,28.7,85.3,,,,,,,,,,,26.339438000000005
9Cr-001,85.44,0.15,9.833,0.406,0.087,0.27,1.479,1.262,0.482,0.056,0.016,0.001,0.003,,0.279,,,0.209,0.01,0.02,0.0036,0.005,,1,1150,700,,,6.5,650,155.132,2344,26.9,87.4,,,,,,,,,,,26.339438000000005
9Cr-001,85.44,0.15,9.833,0.406,0.087,0.27,1.479,1.262,0.482,0.056,0.016,0.001,0.003,,0.279,,,0.209,0.01,0.02,0.0036,0.005,,1,1150,700,,,6.5,650,153.753,3469,32.1,90.7,,,,,,,,,,,26.339438000000005
9Cr-001,85.44,0.15,9.833,0.406,0.087,0.27,1.479,1.262,0.482,0.056,0.016,0.001,0.003,,0.279,,,0.209,0.01,0.02,0.0036,0.005,,1,1150,700,,,6.5,650,137.895,5388,9,83.7,,,,,,,,,,,26.339438000000005
9Cr-001,85.44,0.15,9.833,0.406,0.087,0.27,1.479,1.262,0.482,0.056,0.016,0.001,0.003,,0.279,,,0.209,0.01,0.02,0.0036,0.005,,1,1150,700,,,6.5,650,120.658,12730,35.7,88.6,,,,,,,,,,,26.339438000000005
9Cr-001,85.44,0.15,9.833,0.406,0.087,0.27,1.479,1.262,0.482,0.056,0.016,0.001,0.003,,0.279,,,0.209,0.01,0.02,0.0036,0.005,,1,1150,700,,,6.5,650,103.421,25234,,,,,,,,,,,,,26.339438000000005
9Cr-002,85.645,0.15,9.812,0.288,0.15,0.217,1.529,1.464,0.428,0.059,0.005,0.003,0.003,,0.202,,,0.204,0.0078,0.0252,0.0029,0.0058,,1,1150,700,,,6,650,206.843,498.9,24.2,79.1,,,,,,,,,,,26.353624
9Cr-002,85.645,0.15,9.812,0.288,0.15,0.217,1.529,1.464,0.428,0.059,0.005,0.003,0.003,,0.202,,,0.204,0.0078,0.0252,0.0029,0.0058,,1,1150,700,,,6,650,172.369,1513.5,23.8,80.8,,,,,,,,,,,26.353624
9Cr-003,85.351,0.16,9.953,0.473,0.111,0.224,1.588,1.342,0.493,0.061,0.009,0.003,0.003,,0.198,,,0.194,0.0086,0.0222,0.0034,0.0055,,1,1150,700,,,6.5,650,206.843,555,13,74.1,,,,,,,,,,,26.363106
9Cr-003,85.351,0.16,9.953,0.473,0.111,0.224,1.588,1.342,0.493,0.061,0.009,0.003,0.003,,0.198,,,0.194,0.0086,0.0222,0.0034,0.0055,,1,1150,700,,,6.5,650,172.369,1773.5,24.3,79.3,,,,,,,,,,,26.363106
9Cr-003,85.351,0.16,9.953,0.473,0.111,0.224,1.588,1.342,0.493,0.061,0.009,0.003,0.003,,0.198,,,0.194,0.0086,0.0222,0.0034,0.0055,,1,1150,700,,,6.5,650,155.132,2196,14.4,76,,,,,,,,,,,26.363106
9Cr-003,85.351,0.16,9.953,0.473,0.111,0.224,1.588,1.342,0.493,0.061,0.009,0.003,0.003,,0.198,,,0.194,0.0086,0.0222,0.0034,0.0055,,1,1150,700,,,,650,120.658,9974,11.8,57.3,,,,,,,,,,,26.363106
9Cr-004,85.219,0.16,10.121,0.43,0.101,0.215,1.557,1.312,0.526,0.054,0.01,0.001,0.003,,0.244,,,0.212,0.0083,0.0245,0.0036,0.0058,,1,1150,700,,,6.5,650,189.606,860,16.5,77.4,,,,,,,,,,,26.392776000000005
9Cr-004,85.351,0.16,10.121,0.43,0.101,0.215,1.557,1.312,0.526,0.054,0.01,0.001,0.003,,0.244,,,0.212,0.0083,0.0245,0.0036,0.0058,,1,1150,700,,,6.5,650,172.369,1732,27,75.6,,,,,,,,,,,26.42709600000001
9Cr-004,85.351,0.16,10.121,0.43,0.101,0.215,1.557,1.312,0.526,0.054,0.01,0.001,0.003,,0.244,,,0.212,0.0083,0.0245,0.0036,0.0058,,1,1150,700,,,6.5,650,155.132,2239.3,26.5,79.8,,,,,,,,,,,26.42709600000001
9Cr-004,85.219,0.16,10.121,0.43,0.101,0.215,1.557,1.312,0.526,0.054,0.01,0.001,0.003,,0.244,,,0.212,0.0083,0.0245,0.0036,0.0058,,1,1150,700,,,6.5,650,137.895,5783.6,21.1,72.4,,,,,,,,,,,26.392776000000005
9Cr-005,85.351,0.15,9.993,0.421,0.117,0.206,1.505,1.325,0.53,0.049,0.014,0.001,0.003,,0.28,,,0.199,0.0087,0.0221,0.0032,0.0058,,1,1150,700,,,7,650,189.606,704,27.7,79.7,,,,,,,,,,,26.409206000000005
9Cr-005,85.351,0.15,9.993,0.421,0.117,0.206,1.505,1.325,0.53,0.049,0.014,0.001,0.003,,0.28,,,0.199,0.0087,0.0221,0.0032,0.0058,,1,1150,700,,,7,650,137.895,4210,21.1,74.2,,,,,,,,,,,26.409206000000005
9Cr-006,85.362,0.15,10.034,0.43,0.106,0.214,1.585,1.365,0.508,0.058,0.005,0.003,0.031,,0.155,,,0.219,0.0087,0.0278,0.0064,0.0059,,1,1150,700,,,6,650,188.227,1026,,88.1,,,,,,,,,,,26.371937000000006
9Cr-006,85.362,0.15,10.034,0.43,0.106,0.214,1.585,1.365,0.508,0.058,0.005,0.003,0.031,,0.155,,,0.219,0.0087,0.0278,0.0064,0.0059,,1,1150,700,,,6,650,172.369,1860.3,18.4,84.1,,,,,,,,,,,26.371937000000006
9Cr-006,85.362,0.15,10.034,0.43,0.106,0.214,1.585,1.365,0.508,0.058,0.005,0.003,0.031,,0.155,,,0.219,0.0087,0.0278,0.0064,0.0059,,1,1150,700,,,6,650,171.68,1827,29.6,87.2,,,,,,,,,,,26.371937000000006
9Cr-006,85.362,0.15,10.034,0.43,0.106,0.214,1.585,1.365,0.508,0.058,0.005,0.003,0.031,,0.155,,,0.219,0.0087,0.0278,0.0064,0.0059,,1,1150,700,,,6,650,137.8952,4070.5,16.9,83,,,,,,,,,,,26.371937000000006
9Cr-007,85.5,0.15,9.875,0.414,0.078,0.27,1.467,1.268,0.472,0.056,0.019,0.001,0.006,,0.269,,0.115,0.202,0.0102,0.0238,0.0032,0.0058,,1,1150,700,,,6,650,172.369,1274.7,27,74.9,,,,,,,,,,,26.436710000000005
9Cr-008,83.837,0.15,10.639,0.415,0.101,0.28,2.933,0.504,0.513,0.056,0.013,0.001,0.033,,0.266,,,0.205,0.0089,0.0341,0.005,0.006,,1,1150,700,,,7,650,172.369,1276,48.6,87.8,,,,,,,,,,,26.219372
9Cr-009,84.167,0.14,10.629,0.403,0.084,0.27,2.937,0.505,0.517,0.055,0.012,0.001,0.031,,0.003,,,0.203,0.0087,0.02,0.0075,0.0064,,1,1150,700,,,1,650,172.369,1170,5,20.4,,,,,,,,,,,26.104149000000007
9Cr-010,84.887,0.15,10.176,0.41,0.101,0.227,1.586,1.347,0.596,0.051,0.005,0.002,0.042,,0.005,0.16,,0.213,0.0097,0.0215,0.0047,0.0059,,1,1150,700,,,1,650,172.369,1180.7,17.3,73.6,,,,,,,,,,,26.342250000000003
9Cr-011,82.266,0.15,10.618,0.422,0.099,0.234,4.673,0.539,0.479,0.054,0.005,0.002,0.043,,0.177,,,0.19,0.0097,0.0296,0.0028,0.0067,,1,1150,700,,,6,650,172.369,649.4,24.8,78.7,,,,,,,,,,,26.186233
9Cr-011,82.266,0.15,10.618,0.422,0.099,0.234,4.673,0.539,0.479,0.054,0.005,0.002,0.043,,0.177,,,0.19,0.0097,0.0296,0.0028,0.0067,,1,1150,700,,,6,650,155.132,432,ND,,,,,,,,,,,,26.186233
9Cr-012,80.655,0.15,10.527,0.452,0.101,0.269,6.158,0.527,0.508,0.055,0.011,0.002,0.037,,0.26,,,0.237,0.0088,0.0328,0.0028,0.0067,,1,1150,700,,,6.5,650,172.369,392.9,29.5,82.3,,,,,,,,,,,26.251512000000005
9Cr-012,80.655,0.15,10.527,0.452,0.101,0.269,6.158,0.527,0.508,0.055,0.011,0.002,0.037,,0.26,,,0.237,0.0088,0.0328,0.0028,0.0067,,1,1150,700,,,6.5,650,155.132,312,ND,,,,,,,,,,,,26.251512000000005
9Cr-012,80.655,0.15,10.527,0.452,0.101,0.269,6.158,0.527,0.508,0.055,0.011,0.002,0.037,,0.26,,,0.237,0.0088,0.0328,0.0028,0.0067,,1,1150,700,,,6.5,650,137.895,657,,,,,,,,,,,,,26.251512000000005
9Cr-013,78.611,0.15,10.74,0.443,0.013,0.26,8.226,0.524,0.498,0.053,0.005,0.001,0.037,,0.185,,,0.197,0.0095,0.0379,0.0023,0.0075,,1,1150,700,,,6.5,650,172.369,235,28.6,81.4,,,,,,,,,,,26.238582000000005
9Cr-014,86.877,0.15,9.875,0.413,0.084,0.26,0.012,1.262,0.479,0.056,0.016,0.001,0.002,,0.266,,,0.205,0.0083,0.0244,0.0043,0.005,,1,1150,700,,,6,650,172.369,1310,29.5,85,,,,,,,,,,,26.312936999999998
9Cr-015,83.655,0.15,9.975,0.409,0.057,0.31,2.949,1.267,0.458,0.062,0.013,0.001,0.026,,0.355,,,0.208,0.0075,0.0221,0.072,0.0039,,1,1150,700,,,6,650,172.369,2139.2,30.5,82.3,,,,,,,,,,,26.367715999999998
9Cr-016,85.926,0.15,9.969,0.403,0.054,0.31,0.736,1.269,0.468,0.061,0.013,0.001,0.027,,0.361,,,0.21,0.0075,0.0238,0.0074,0.0036,,1,1150,700,,,6,650,172.369,1854,35.7,84,,,,,,,,,,,26.365169
9Cr-017,85.86,0.15,9.893,0.419,0.088,0.27,1.46,0.502,0.515,0.054,0.011,0.001,0.295,,0.233,,,0.206,0.0113,0.0221,0.005,0.005,,1,1150,700,,,6,650,172.369,832,30.4,81.2,,,,,,,,,,,26.215782000000008
9Cr-018,86.037,0.15,9.866,0.411,0.085,0.27,1.466,0.506,0.511,0.055,0.017,0.001,0.003,,0.274,,0.1,0.205,0.0106,0.0236,0.0027,0.0059,,1,1150,700,,,6.5,650,172.369,722,27.4,74.2,,,,,,,,,,,26.274482000000006
9Cr-019,85.079,0.15,9.847,0.471,0.096,0.27,1.458,1.261,0.484,0.057,0.011,0.001,0.294,,0.28,,,0.208,0.0104,0.0239,0.0032,0.0056,,1,1150,700,,,6,650,172.369,817,31.3,80,,,,,,,,,,,26.346845000000005
9Cr-020,85.963,0.15,9.111,0.412,0.078,0.27,1.474,1.37,0.476,0.056,0.014,0.001,0.033,,0.346,,,0.206,0.0085,0.0226,0.0028,0.0059,,1,1150,700,,,6,650,172.369,667,32.6,81.8,,,,,,,,,,,26.398795
9Cr-021,83.55,0.15,9.085,0.51,0.229,0.19,2.942,0.1,2.914,0.062,0.014,0.001,0.003,,0.01,,,0.202,0.0104,0.0193,0.0027,0.0059,,0,1150,700,,,1,650,206.843,832,14.2,62.7,,,,,,,,,,,27.202911000000004
9Cr-021,83.55,0.15,9.085,0.51,0.229,0.19,2.942,0.1,2.914,0.062,0.014,0.001,0.003,,0.01,,,0.202,0.0104,0.0193,0.0027,0.0059,,0,1150,700,,,1,650,189.606,1440,13.4,58.4,,,,,,,,,,,27.202911000000004
9Cr-021,83.55,0.15,9.085,0.51,0.229,0.19,2.942,0.1,2.914,0.062,0.014,0.001,0.003,,0.01,,,0.202,0.0104,0.0193,0.0027,0.0059,,0,1150,700,,,1,650,172.369,2275,21.4,49.1,,,,,,,,,,,27.202911000000004
9Cr-021,83.55,0.15,9.085,0.51,0.229,0.19,2.942,0.1,2.914,0.062,0.014,0.001,0.003,,0.01,,,0.202,0.0104,0.0193,0.0027,0.0059,,0,1150,700,,,1,650,155.132,4587,15.4,40.2,,,,,,,,,,,27.202911000000004
9Cr-021,83.55,0.15,9.085,0.51,0.229,0.19,2.942,0.1,2.914,0.062,0.014,0.001,0.003,,0.01,,,0.202,0.0104,0.0193,0.0027,0.0059,,0,1150,700,,,1,650,137.895,7693.8,7.4,17,,,,,,,,,,,27.202911000000004
9Cr-022,83.558,0.15,9.085,0.511,0.257,0.18,2.926,0.101,2.894,0.065,0.014,0.001,0.003,,0.003,,,0.208,0.0121,0.023,0.0021,0.0067,,1,1150,700,,,3,650,206.843,525,12.8,63.7,,,,,,,,,,,27.185584999999996
9Cr-022,83.558,0.15,9.085,0.511,0.257,0.18,2.926,0.101,2.894,0.065,0.014,0.001,0.003,,0.003,,,0.208,0.0121,0.023,0.0021,0.0067,,1,1150,700,,,3,650,189.606,1190,12.7,59,,,,,,,,,,,27.185584999999996
9Cr-022,83.558,0.15,9.085,0.511,0.257,0.18,2.926,0.101,2.894,0.065,0.014,0.001,0.003,,0.003,,,0.208,0.0121,0.023,0.0021,0.0067,,1,1150,700,,,3,650,172.369,1833,25,57.8,,,,,,,,,,,27.185584999999996
9Cr-022,83.558,0.15,9.085,0.511,0.257,0.18,2.926,0.101,2.894,0.065,0.014,0.001,0.003,,0.003,,,0.208,0.0121,0.023,0.0021,0.0067,,1,1150,700,,,3,650,155.132,3443,19.7,46.7,,,,,,,,,,,27.185584999999996
9Cr-022,83.558,0.15,9.085,0.511,0.257,0.18,2.926,0.101,2.894,0.065,0.014,0.001,0.003,,0.003,,,0.208,0.0121,0.023,0.0021,0.0067,,1,1150,700,,,3,650,137.895,8200.8,15.5,29.5,,,,,,,,,,,27.185584999999996
9Cr-023,83.209,0.15,9.08,0.512,0.24,0.18,2.928,0.1,2.897,0.063,0.016,0.001,0.032,,0.349,,,0.203,0.0101,0.0222,0.0022,0.006,,1,1150,700,,,6,650,172.369,1030,27.6,68,,,,,,,,,,,27.352875000000004
9Cr-023,83.209,0.15,9.08,0.512,0.24,0.18,2.928,0.1,2.897,0.063,0.016,0.001,0.032,,0.349,,,0.203,0.0101,0.0222,0.0022,0.006,,1,1150,700,,,6,650,155.132,1387,33,68.8,,,,,,,,,,,27.352875000000004
9Cr-023,83.209,0.15,9.08,0.512,0.24,0.18,2.928,0.1,2.897,0.063,0.016,0.001,0.032,,0.349,,,0.203,0.0101,0.0222,0.0022,0.006,,1,1150,700,,,6,650,137.895,2458,24,59.2,,,,,,,,,,,27.352875000000004
9Cr-024,89.126,0.1,8.53,0.4,0.38,0.12,,0.96,,0.076,0.01,0.015,0.022,,,,,0.21,,0.05,,0.001,,0,1045,780,,,10.1,500,360,277,23,84,,,,,,,,,,,25.909010000000006
9Cr-024,89.126,0.1,8.53,0.4,0.38,0.12,,0.96,,0.076,0.01,0.015,0.022,,,,,0.21,,0.05,,0.001,,0,1045,780,,,10.1,500,340,875.4,25,86,,,,,,,,,,,25.909010000000006
9Cr-024,89.126,0.1,8.53,0.4,0.38,0.12,,0.96,,0.076,0.01,0.015,0.022,,,,,0.21,,0.05,,0.001,,0,1045,780,,,10.1,500,320,2333.4,27,86,,,,,,,,,,,25.909010000000006
9Cr-024,89.126,0.1,8.53,0.4,0.38,0.12,,0.96,,0.076,0.01,0.015,0.022,,,,,0.21,,0.05,,0.001,,0,1045,780,,,10.1,500,300,4971.3,31,88,,,,,,,,,,,25.909010000000006
9Cr-024,89.126,0.1,8.53,0.4,0.38,0.12,,0.96,,0.076,0.01,0.015,0.022,,,,,0.21,,0.05,,0.001,,0,1045,780,,,10.1,500,290,8840,27,89,,,,,,,,,,,25.909010000000006
9Cr-024,89.126,0.1,8.53,0.4,0.38,0.12,,0.96,,0.076,0.01,0.015,0.022,,,,,0.21,,0.05,,0.001,,0,1045,780,,,10.1,500,270,36035.8,21,85,,,,,,,,,,,25.909010000000006
9Cr-024,89.126,0.1,8.53,0.4,0.38,0.12,,0.96,,0.076,0.01,0.015,0.022,,,,,0.21,,0.05,,0.001,,0,1045,780,,,10.1,500,250,123442.1,23,81,,,,,,,,,,,25.909010000000006
9Cr-024,89.126,0.1,8.53,0.4,0.38,0.12,,0.96,,0.076,0.01,0.015,0.022,,,,,0.21,,0.05,,0.001,,0,1045,780,,,10.1,550,240,498.8,26,90,0.0081,,,,,,,,,,25.909010000000006
9Cr-024,89.126,0.1,8.53,0.4,0.38,0.12,,0.96,,0.076,0.01,0.015,0.022,,,,,0.21,,0.05,,0.001,,0,1045,780,,,10.1,550,220,2635.1,26,90,0.0016,,,,,,,,,,25.909010000000006
9Cr-024,89.126,0.1,8.53,0.4,0.38,0.12,,0.96,,0.076,0.01,0.015,0.022,,,,,0.21,,0.05,,0.001,,0,1045,780,,,10.1,550,200,10778.3,31,89,0.00028,,,,,,,,,,25.909010000000006
9Cr-024,89.126,0.1,8.53,0.4,0.38,0.12,,0.96,,0.076,0.01,0.015,0.022,,,,,0.21,,0.05,,0.001,,0,1045,780,,,10.1,550,180,35101.8,24,82,5.8e-05,,,,,,,,,,25.909010000000006
9Cr-024,89.126,0.1,8.53,0.4,0.38,0.12,,0.96,,0.076,0.01,0.015,0.022,,,,,0.21,,0.05,,0.001,,0,1045,780,,,10.1,550,170,53387.5,21,80,3.4e-05,,,,,,,,,,25.909010000000006
9Cr-024,89.126,0.1,8.53,0.4,0.38,0.12,,0.96,,0.076,0.01,0.015,0.022,,,,,0.21,,0.05,,0.001,,0,1045,780,,,10.1,550,160,93701.3,22,74,2.2e-05,,,,,,,,,,25.909010000000006
9Cr-024,89.126,0.1,8.53,0.4,0.38,0.12,,0.96,,0.076,0.01,0.015,0.022,,,,,0.21,,0.05,,0.001,,0,1045,780,,,10.1,575,160,11680.6,22,82,0.00022,,,,,,,,,,25.909010000000006
9Cr-024,89.126,0.1,8.53,0.4,0.38,0.12,,0.96,,0.076,0.01,0.015,0.022,,,,,0.21,,0.05,,0.001,,0,1045,780,,,10.1,575,150,16538.1,25,84,0.00011,,,,,,,,,,25.909010000000006
9Cr-024,89.126,0.1,8.53,0.4,0.38,0.12,,0.96,,0.076,0.01,0.015,0.022,,,,,0.21,,0.05,,0.001,,0,1045,780,,,10.1,575,140,29159.7,20,81,0.00076,,,,,,,,,,25.909010000000006
9Cr-024,89.126,0.1,8.53,0.4,0.38,0.12,,0.96,,0.076,0.01,0.015,0.022,,,,,0.21,,0.05,,0.001,,0,1045,780,,,10.1,600,160,696,30,93,0.0055,,,,,,,,,,25.909010000000006
9Cr-024,89.126,0.1,8.53,0.4,0.38,0.12,,0.96,,0.076,0.01,0.015,0.022,,,,,0.21,,0.05,,0.001,,0,1045,780,,,10.1,600,140,2777.1,31,91,0.00098,,,,,,,,,,25.909010000000006
9Cr-024,89.126,0.1,8.53,0.4,0.38,0.12,,0.96,,0.076,0.01,0.015,0.022,,,,,0.21,,0.05,,0.001,,0,1045,780,,,10.1,600,120,14286.8,25,83,0.00017,,,,,,,,,,25.909010000000006
9Cr-024,89.126,0.1,8.53,0.4,0.38,0.12,,0.96,,0.076,0.01,0.015,0.022,,,,,0.21,,0.05,,0.001,,0,1045,780,,,10.1,600,110,24417.9,23,84,8.4e-05,,,,,,,,,,25.909010000000006
9Cr-024,89.126,0.1,8.53,0.4,0.38,0.12,,0.96,,0.076,0.01,0.015,0.022,,,,,0.21,,0.05,,0.001,,0,1045,780,,,10.1,600,100,35639.1,19,80,4.5e-05,,,,,,,,,,25.909010000000006
9Cr-024,89.126,0.1,8.53,0.4,0.38,0.12,,0.96,,0.076,0.01,0.015,0.022,,,,,0.21,,0.05,,0.001,,0,1045,780,,,10.1,600,80,92020.8,12,55,1.3e-05,,,,,,,,,,25.909010000000006
9Cr-024,89.126,0.1,8.53,0.4,0.38,0.12,,0.96,,0.076,0.01,0.015,0.022,,,,,0.21,,0.05,,0.001,,0,1045,780,,,10.1,625,140,208.2,36,94,0.022,,,,,,,,,,25.909010000000006
9Cr-024,89.126,0.1,8.53,0.4,0.38,0.12,,0.96,,0.076,0.01,0.015,0.022,,,,,0.21,,0.05,,0.001,,0,1045,780,,,10.1,625,120,1214.6,34,92,0.0028,,,,,,,,,,25.909010000000006
9Cr-024,89.126,0.1,8.53,0.4,0.38,0.12,,0.96,,0.076,0.01,0.015,0.022,,,,,0.21,,0.05,,0.001,,0,1045,780,,,10.1,625,100,5340.3,35,90,0.00051,,,,,,,,,,25.909010000000006
9Cr-024,89.126,0.1,8.53,0.4,0.38,0.12,,0.96,,0.076,0.01,0.015,0.022,,,,,0.21,,0.05,,0.001,,0,1045,780,,,10.1,625,90,11233,28,88,0.00019,,,,,,,,,,25.909010000000006
9Cr-024,89.126,0.1,8.53,0.4,0.38,0.12,,0.96,,0.076,0.01,0.015,0.022,,,,,0.21,,0.05,,0.001,,0,1045,780,,,10.1,625,80,27018.1,27,82,7.4e-05,,,,,,,,,,25.909010000000006
9Cr-024,89.126,0.1,8.53,0.4,0.38,0.12,,0.96,,0.076,0.01,0.015,0.022,,,,,0.21,,0.05,,0.001,,0,1045,780,,,10.1,625,70,41449.6,33,87,3.1e-05,,,,,,,,,,25.909010000000006
9Cr-024,89.126,0.1,8.53,0.4,0.38,0.12,,0.96,,0.076,0.01,0.015,0.022,,,,,0.21,,0.05,,0.001,,0,1045,780,,,10.1,650,100,628.5,36,93,,,,,,,,,,,25.909010000000006
9Cr-024,89.126,0.1,8.53,0.4,0.38,0.12,,0.96,,0.076,0.01,0.015,0.022,,,,,0.21,,0.05,,0.001,,0,1045,780,,,10.1,650,80,4472.3,32,88,,,,,,,,,,,25.909010000000006
9Cr-024,89.126,0.1,8.53,0.4,0.38,0.12,,0.96,,0.076,0.01,0.015,0.022,,,,,0.21,,0.05,,0.001,,0,1045,780,,,10.1,650,70,12280.7,36,84,,,,,,,,,,,25.909010000000006
9Cr-024,89.126,0.1,8.53,0.4,0.38,0.12,,0.96,,0.076,0.01,0.015,0.022,,,,,0.21,,0.05,,0.001,,0,1045,780,,,10.1,650,60,23321.1,11,51,,,,,,,,,,,25.909010000000006
9Cr-024,89.126,0.1,8.53,0.4,0.38,0.12,,0.96,,0.076,0.01,0.015,0.022,,,,,0.21,,0.05,,0.001,,0,1045,780,,,10.1,650,50,59498.1,11,15,,,,,,,,,,,25.909010000000006
9Cr-024,89.126,0.1,8.53,0.4,0.38,0.12,,0.96,,0.076,0.01,0.015,0.022,,,,,0.21,,0.05,,0.001,,0,1045,780,,,10.1,650,40,67319.9,17,60,2.1e-05,,,,,,,,,,25.909010000000006
9Cr-024,89.126,0.1,8.53,0.4,0.38,0.12,,0.96,,0.076,0.01,0.015,0.022,,,,,0.21,,0.05,,0.001,,0,1045,780,,,10.1,700,60,430.6,39,92,,,,,,,,,,,25.909010000000006
9Cr-024,89.126,0.1,8.53,0.4,0.38,0.12,,0.96,,0.076,0.01,0.015,0.022,,,,,0.21,,0.05,,0.001,,0,1045,780,,,10.1,700,50,1299,30,86,,,,,,,,,,,25.909010000000006
9Cr-024,89.126,0.1,8.53,0.4,0.38,0.12,,0.96,,0.076,0.01,0.015,0.022,,,,,0.21,,0.05,,0.001,,0,1045,780,,,10.1,700,40,3354.4,32,75,,,,,,,,,,,25.909010000000006
9Cr-024,89.126,0.1,8.53,0.4,0.38,0.12,,0.96,,0.076,0.01,0.015,0.022,,,,,0.21,,0.05,,0.001,,0,1045,780,,,10.1,700,30,9668.5,23,64,,,,,,,,,,,25.909010000000006
9Cr-025,89.139,0.09,8.51,0.45,0.34,0.2,,0.9,,0.076,0.02,0.001,0.026,,,,,0.205,,0.042,,0.001,,0,1050,760,,,9.3,500,360,239.2,21,84,,,,,,,,,,,25.909740000000003
9Cr-025,89.139,0.09,8.51,0.45,0.34,0.2,,0.9,,0.076,0.02,0.001,0.026,,,,,0.205,,0.042,,0.001,,0,1050,760,,,9.3,500,340,938.5,24,86,,,,,,,,,,,25.909740000000003
9Cr-025,89.139,0.09,8.51,0.45,0.34,0.2,,0.9,,0.076,0.02,0.001,0.026,,,,,0.205,,0.042,,0.001,,0,1050,760,,,9.3,500,320,2334.1,24,86,,,,,,,,,,,25.909740000000003
9Cr-025,89.139,0.09,8.51,0.45,0.34,0.2,,0.9,,0.076,0.02,0.001,0.026,,,,,0.205,,0.042,,0.001,,0,1050,760,,,9.3,500,300,6165.8,25,87,,,,,,,,,,,25.909740000000003
9Cr-025,89.139,0.09,8.51,0.45,0.34,0.2,,0.9,,0.076,0.02,0.001,0.026,,,,,0.205,,0.042,,0.001,,0,1050,760,,,9.3,500,290,10507.5,22,87,,,,,,,,,,,25.909740000000003
9Cr-025,89.139,0.09,8.51,0.45,0.34,0.2,,0.9,,0.076,0.02,0.001,0.026,,,,,0.205,,0.042,,0.001,,0,1050,760,,,9.3,500,270,40858.8,22,86,,,,,,,,,,,25.909740000000003
9Cr-025,89.139,0.09,8.51,0.45,0.34,0.2,,0.9,,0.076,0.02,0.001,0.026,,,,,0.205,,0.042,,0.001,,0,1050,760,,,9.3,550,260,202,26,89,0.028,,,,,,,,,,25.909740000000003
9Cr-025,89.139,0.09,8.51,0.45,0.34,0.2,,0.9,,0.076,0.02,0.001,0.026,,,,,0.205,,0.042,,0.001,,0,1050,760,,,9.3,550,240,796.8,30,91,0.006,,,,,,,,,,25.909740000000003
9Cr-025,89.139,0.09,8.51,0.45,0.34,0.2,,0.9,,0.076,0.02,0.001,0.026,,,,,0.205,,0.042,,0.001,,0,1050,760,,,9.3,550,220,3487.6,35,91,0.0011,,,,,,,,,,25.909740000000003
9Cr-025,89.139,0.09,8.51,0.45,0.34,0.2,,0.9,,0.076,0.02,0.001,0.026,,,,,0.205,,0.042,,0.001,,0,1050,760,,,9.3,550,200,13640.8,23,89,0.00019,,,,,,,,,,25.909740000000003
9Cr-025,89.139,0.09,8.51,0.45,0.34,0.2,,0.9,,0.076,0.02,0.001,0.026,,,,,0.205,,0.042,,0.001,,0,1050,760,,,9.3,550,180,40142.3,22,85,4.6e-05,,,,,,,,,,25.909740000000003
9Cr-025,89.139,0.09,8.51,0.45,0.34,0.2,,0.9,,0.076,0.02,0.001,0.026,,,,,0.205,,0.042,,0.001,,0,1050,760,,,9.3,550,170,68755.1,26,83,2.5e-05,,,,,,,,,,25.909740000000003
9Cr-025,89.139,0.09,8.51,0.45,0.34,0.2,,0.9,,0.076,0.02,0.001,0.026,,,,,0.205,,0.042,,0.001,,0,1050,760,,,9.3,550,160,108407.8,20,82,1.6e-05,,,,,,,,,,25.909740000000003
9Cr-025,89.139,0.09,8.51,0.45,0.34,0.2,,0.9,,0.076,0.02,0.001,0.026,,,,,0.205,,0.042,,0.001,,0,1050,760,,,9.3,575,160,12491.5,20,79,0.0002,,,,,,,,,,25.909740000000003
9Cr-025,89.139,0.09,8.51,0.45,0.34,0.2,,0.9,,0.076,0.02,0.001,0.026,,,,,0.205,,0.042,,0.001,,0,1050,760,,,9.3,575,150,21804.2,20,84,7.7e-05,,,,,,,,,,25.909740000000003
9Cr-025,89.139,0.09,8.51,0.45,0.34,0.2,,0.9,,0.076,0.02,0.001,0.026,,,,,0.205,,0.042,,0.001,,0,1050,760,,,9.3,600,160,779.1,35,91,0.0048,,,,,,,,,,25.909740000000003
9Cr-025,89.139,0.09,8.51,0.45,0.34,0.2,,0.9,,0.076,0.02,0.001,0.026,,,,,0.205,,0.042,,0.001,,0,1050,760,,,9.3,600,140,3773.9,24,90,0.00064,,,,,,,,,,25.909740000000003
9Cr-025,89.139,0.09,8.51,0.45,0.34,0.2,,0.9,,0.076,0.02,0.001,0.026,,,,,0.205,,0.042,,0.001,,0,1050,760,,,9.3,600,120,16442.7,21,83,0.00014,,,,,,,,,,25.909740000000003
9Cr-025,89.139,0.09,8.51,0.45,0.34,0.2,,0.9,,0.076,0.02,0.001,0.026,,,,,0.205,,0.042,,0.001,,0,1050,760,,,9.3,600,110,26545.2,16,78,6.4e-05,,,,,,,,,,25.909740000000003
9Cr-025,89.139,0.09,8.51,0.45,0.34,0.2,,0.9,,0.076,0.02,0.001,0.026,,,,,0.205,,0.042,,0.001,,0,1050,760,,,9.3,600,100,46910.5,23,85,2.2e-05,,,,,,,,,,25.909740000000003
9Cr-025,89.139,0.09,8.51,0.45,0.34,0.2,,0.9,,0.076,0.02,0.001,0.026,,,,,0.205,,0.042,,0.001,,0,1050,760,,,9.3,600,80,81882.1,19,85,1.2e-05,,,,,,,,,,25.909740000000003
9Cr-025,89.139,0.09,8.51,0.45,0.34,0.2,,0.9,,0.076,0.02,0.001,0.026,,,,,0.205,,0.042,,0.001,,0,1050,760,,,9.3,625,140,314.1,37,94,0.013,,,,,,,,,,25.909740000000003
9Cr-025,89.139,0.09,8.51,0.45,0.34,0.2,,0.9,,0.076,0.02,0.001,0.026,,,,,0.205,,0.042,,0.001,,0,1050,760,,,9.3,625,120,1657.6,25,85,0.002,,,,,,,,,,25.909740000000003
9Cr-025,89.139,0.09,8.51,0.45,0.34,0.2,,0.9,,0.076,0.02,0.001,0.026,,,,,0.205,,0.042,,0.001,,0,1050,760,,,9.3,625,100,6909.5,31,91,0.00029,,,,,,,,,,25.909740000000003
9Cr-025,89.139,0.09,8.51,0.45,0.34,0.2,,0.9,,0.076,0.02,0.001,0.026,,,,,0.205,,0.042,,0.001,,0,1050,760,,,9.3,625,90,14590.4,26,89,0.00015,,,,,,,,,,25.909740000000003
9Cr-025,89.139,0.09,8.51,0.45,0.34,0.2,,0.9,,0.076,0.02,0.001,0.026,,,,,0.205,,0.042,,0.001,,0,1050,760,,,9.3,625,80,26501.5,20,83,7.2e-05,,,,,,,,,,25.909740000000003
9Cr-025,89.139,0.09,8.51,0.45,0.34,0.2,,0.9,,0.076,0.02,0.001,0.026,,,,,0.205,,0.042,,0.001,,0,1050,760,,,9.3,625,70,41856.2,22,79,3.8e-05,,,,,,,,,,25.909740000000003
9Cr-025,89.139,0.09,8.51,0.45,0.34,0.2,,0.9,,0.076,0.02,0.001,0.026,,,,,0.205,,0.042,,0.001,,0,1050,760,,,9.3,650,110,325.7,35,95,,,,,,,,,,,25.909740000000003
9Cr-025,89.139,0.09,8.51,0.45,0.34,0.2,,0.9,,0.076,0.02,0.001,0.026,,,,,0.205,,0.042,,0.001,,0,1050,760,,,9.3,650,100,831.1,26,92,,,,,,,,,,,25.909740000000003
9Cr-025,89.139,0.09,8.51,0.45,0.34,0.2,,0.9,,0.076,0.02,0.001,0.026,,,,,0.205,,0.042,,0.001,,0,1050,760,,,9.3,650,80,6053.2,24,86,,,,,,,,,,,25.909740000000003
9Cr-025,89.139,0.09,8.51,0.45,0.34,0.2,,0.9,,0.076,0.02,0.001,0.026,,,,,0.205,,0.042,,0.001,,0,1050,760,,,9.3,650,70,13031.9,19,77,,,,,,,,,,,25.909740000000003
9Cr-025,89.139,0.09,8.51,0.45,0.34,0.2,,0.9,,0.076,0.02,0.001,0.026,,,,,0.205,,0.042,,0.001,,0,1050,760,,,9.3,650,60,27727.9,13,36,,,,,,,,,,,25.909740000000003
9Cr-025,89.139,0.09,8.51,0.45,0.34,0.2,,0.9,,0.076,0.02,0.001,0.026,,,,,0.205,,0.042,,0.001,,0,1050,760,,,9.3,650,50,50756.4,10,51,,,,,,,,,,,25.909740000000003
9Cr-025,89.139,0.09,8.51,0.45,0.34,0.2,,0.9,,0.076,0.02,0.001,0.026,,,,,0.205,,0.042,,0.001,,0,1050,760,,,9.3,650,40,67429,25,75,2.2e-05,,,,,,,,,,25.909740000000003
9Cr-025,89.139,0.09,8.51,0.45,0.34,0.2,,0.9,,0.076,0.02,0.001,0.026,,,,,0.205,,0.042,,0.001,,0,1050,760,,,9.3,650,35,76251.4,61,92,1.5e-05,,,,,,,,,,25.909740000000003
9Cr-025,89.139,0.09,8.51,0.45,0.34,0.2,,0.9,,0.076,0.02,0.001,0.026,,,,,0.205,,0.042,,0.001,,0,1050,760,,,9.3,700,60,413,28,93,,,,,,,,,,,25.909740000000003
9Cr-025,89.139,0.09,8.51,0.45,0.34,0.2,,0.9,,0.076,0.02,0.001,0.026,,,,,0.205,,0.042,,0.001,,0,1050,760,,,9.3,700,50,1255,38,88,,,,,,,,,,,25.909740000000003
9Cr-025,89.139,0.09,8.51,0.45,0.34,0.2,,0.9,,0.076,0.02,0.001,0.026,,,,,0.205,,0.042,,0.001,,0,1050,760,,,9.3,700,40,3129.9,24,81,,,,,,,,,,,25.909740000000003
9Cr-025,89.139,0.09,8.51,0.45,0.34,0.2,,0.9,,0.076,0.02,0.001,0.026,,,,,0.205,,0.042,,0.001,,0,1050,760,,,9.3,700,30,7681.4,45,85,,,,,,,,,,,25.909740000000003
9Cr-026,89.01,0.09,8.7,0.35,0.29,0.28,,0.9,,0.072,0.001,0.009,0.032,,,,,0.22,,0.044,,0.002,,0,1050,765,,,10.2,500,340,600.3,26,85,,,,,,,,,,,25.91478
9Cr-026,89.01,0.09,8.7,0.35,0.29,0.28,,0.9,,0.072,0.001,0.009,0.032,,,,,0.22,,0.044,,0.002,,0,1050,765,,,10.2,500,320,1295.9,26,86,,,,,,,,,,,25.91478
9Cr-026,89.01,0.09,8.7,0.35,0.29,0.28,,0.9,,0.072,0.001,0.009,0.032,,,,,0.22,,0.044,,0.002,,0,1050,765,,,10.2,500,300,4864.1,26,87,,,,,,,,,,,25.91478
9Cr-026,89.01,0.09,8.7,0.35,0.29,0.28,,0.9,,0.072,0.001,0.009,0.032,,,,,0.22,,0.044,,0.002,,0,1050,765,,,10.2,500,290,10830.7,24,86,,,,,,,,,,,25.91478
9Cr-026,89.01,0.09,8.7,0.35,0.29,0.28,,0.9,,0.072,0.001,0.009,0.032,,,,,0.22,,0.044,,0.002,,0,1050,765,,,10.2,500,270,62475,21,84,,,,,,,,,,,25.91478
9Cr-026,89.01,0.09,8.7,0.35,0.29,0.28,,0.9,,0.072,0.001,0.009,0.032,,,,,0.22,,0.044,,0.002,,0,1050,765,,,10.2,550,240,667.3,28,89,0.0073,,,,,,,,,,25.91478
9Cr-026,89.01,0.09,8.7,0.35,0.29,0.28,,0.9,,0.072,0.001,0.009,0.032,,,,,0.22,,0.044,,0.002,,0,1050,765,,,10.2,550,220,3724.3,30,89,0.0011,,,,,,,,,,25.91478
9Cr-026,89.01,0.09,8.7,0.35,0.29,0.28,,0.9,,0.072,0.001,0.009,0.032,,,,,0.22,,0.044,,0.002,,0,1050,765,,,10.2,550,200,14530,28,89,0.00018,,,,,,,,,,25.91478
9Cr-026,89.01,0.09,8.7,0.35,0.29,0.28,,0.9,,0.072,0.001,0.009,0.032,,,,,0.22,,0.044,,0.002,,0,1050,765,,,10.2,550,180,40320.2,20,85,3.7e-05,,,,,,,,,,25.91478
9Cr-026,89.01,0.09,8.7,0.35,0.29,0.28,,0.9,,0.072,0.001,0.009,0.032,,,,,0.22,,0.044,,0.002,,0,1050,765,,,10.2,550,170,61209.2,20,84,2.2e-05,,,,,,,,,,25.91478
9Cr-026,89.01,0.09,8.7,0.35,0.29,0.28,,0.9,,0.072,0.001,0.009,0.032,,,,,0.22,,0.044,,0.002,,0,1050,765,,,10.2,550,160,81031.1,29,88,1.6e-05,,,,,,,,,,25.91478
9Cr-026,89.01,0.09,8.7,0.35,0.29,0.28,,0.9,,0.072,0.001,0.009,0.032,,,,,0.22,,0.044,,0.002,,0,1050,765,,,10.2,575,200,1072,26,89,0.0038,,,,,,,,,,25.91478
9Cr-026,89.01,0.09,8.7,0.35,0.29,0.28,,0.9,,0.072,0.001,0.009,0.032,,,,,0.22,,0.044,,0.002,,0,1050,765,,,10.2,575,180,3323.8,27,90,0.00095,,,,,,,,,,25.91478
9Cr-026,89.01,0.09,8.7,0.35,0.29,0.28,,0.9,,0.072,0.001,0.009,0.032,,,,,0.22,,0.044,,0.002,,0,1050,765,,,10.2,575,160,12565.4,33,90,0.00015,,,,,,,,,,25.91478
9Cr-026,89.01,0.09,8.7,0.35,0.29,0.28,,0.9,,0.072,0.001,0.009,0.032,,,,,0.22,,0.044,,0.002,,0,1050,765,,,10.2,575,150,18439.8,29,89,8.4e-05,,,,,,,,,,25.91478
9Cr-026,89.01,0.09,8.7,0.35,0.29,0.28,,0.9,,0.072,0.001,0.009,0.032,,,,,0.22,,0.044,,0.002,,0,1050,765,,,10.2,575,140,27705.6,33,89,5.7e-05,,,,,,,,,,25.91478
9Cr-026,89.01,0.09,8.7,0.35,0.29,0.28,,0.9,,0.072,0.001,0.009,0.032,,,,,0.22,,0.044,,0.002,,0,1050,765,,,10.2,575,130,42021.1,34,89,3.4e-05,,,,,,,,,,25.91478
9Cr-026,89.01,0.09,8.7,0.35,0.29,0.28,,0.9,,0.072,0.001,0.009,0.032,,,,,0.22,,0.044,,0.002,,0,1050,765,,,10.2,575,120,60817.5,21,85,2e-05,,,,,,,,,,25.91478
9Cr-026,89.01,0.09,8.7,0.35,0.29,0.28,,0.9,,0.072,0.001,0.009,0.032,,,,,0.22,,0.044,,0.002,,0,1050,765,,,10.2,600,200,40.4,32,92,0.14,,,,,,,,,,25.91478
9Cr-026,89.01,0.09,8.7,0.35,0.29,0.28,,0.9,,0.072,0.001,0.009,0.032,,,,,0.22,,0.044,,0.002,,0,1050,765,,,10.2,600,160,971.2,41,93,0.0042,,,,,,,,,,25.91478
9Cr-026,89.01,0.09,8.7,0.35,0.29,0.28,,0.9,,0.072,0.001,0.009,0.032,,,,,0.22,,0.044,,0.002,,0,1050,765,,,10.2,600,140,3414.7,28,90,0.00077,,,,,,,,,,25.91478
9Cr-026,89.01,0.09,8.7,0.35,0.29,0.28,,0.9,,0.072,0.001,0.009,0.032,,,,,0.22,,0.044,,0.002,,0,1050,765,,,10.2,600,120,12858.6,30,88,0.00015,,,,,,,,,,25.91478
9Cr-026,89.01,0.09,8.7,0.35,0.29,0.28,,0.9,,0.072,0.001,0.009,0.032,,,,,0.22,,0.044,,0.002,,0,1050,765,,,10.2,600,110,21206.3,26,88,8.1e-05,,,,,,,,,,25.91478
9Cr-026,89.01,0.09,8.7,0.35,0.29,0.28,,0.9,,0.072,0.001,0.009,0.032,,,,,0.22,,0.044,,0.002,,0,1050,765,,,10.2,600,100,34141,22,86,4e-05,,,,,,,,,,25.91478
9Cr-026,89.01,0.09,8.7,0.35,0.29,0.28,,0.9,,0.072,0.001,0.009,0.032,,,,,0.22,,0.044,,0.002,,0,1050,765,,,10.2,600,80,69207.4,22,83,1.3e-05,,,,,,,,,,25.91478
9Cr-026,89.01,0.09,8.7,0.35,0.29,0.28,,0.9,,0.072,0.001,0.009,0.032,,,,,0.22,,0.044,,0.002,,0,1050,765,,,10.2,600,70,80736.8,33,92,8.1e-06,,,,,,,,,,25.91478
9Cr-026,89.01,0.09,8.7,0.35,0.29,0.28,,0.9,,0.072,0.001,0.009,0.032,,,,,0.22,,0.044,,0.002,,0,1050,765,,,10.2,600,70,87364.7,42,94,9.6e-06,,,,,,,,,,25.91478
9Cr-026,89.01,0.09,8.7,0.35,0.29,0.28,,0.9,,0.072,0.001,0.009,0.032,,,,,0.22,,0.044,,0.002,,0,1050,765,,,10.2,625,140,263.3,39,93,0.015,,,,,,,,,,25.91478
9Cr-026,89.01,0.09,8.7,0.35,0.29,0.28,,0.9,,0.072,0.001,0.009,0.032,,,,,0.22,,0.044,,0.002,,0,1050,765,,,10.2,625,120,1040.8,39,93,0.0035,,,,,,,,,,25.91478
9Cr-026,89.01,0.09,8.7,0.35,0.29,0.28,,0.9,,0.072,0.001,0.009,0.032,,,,,0.22,,0.044,,0.002,,0,1050,765,,,10.2,625,100,6090.5,37,91,0.00045,,,,,,,,,,25.91478
9Cr-026,89.01,0.09,8.7,0.35,0.29,0.28,,0.9,,0.072,0.001,0.009,0.032,,,,,0.22,,0.044,,0.002,,0,1050,765,,,10.2,625,90,13923.2,34,91,0.00017,,,,,,,,,,25.91478
9Cr-026,89.01,0.09,8.7,0.35,0.29,0.28,,0.9,,0.072,0.001,0.009,0.032,,,,,0.22,,0.044,,0.002,,0,1050,765,,,10.2,625,80,24077.5,28,91,6.4e-05,,,,,,,,,,25.91478
9Cr-026,89.01,0.09,8.7,0.35,0.29,0.28,,0.9,,0.072,0.001,0.009,0.032,,,,,0.22,,0.044,,0.002,,0,1050,765,,,10.2,625,70,31703.7,40,92,4.4e-05,,,,,,,,,,25.91478
9Cr-026,89.01,0.09,8.7,0.35,0.29,0.28,,0.9,,0.072,0.001,0.009,0.032,,,,,0.22,,0.044,,0.002,,0,1050,765,,,10.2,625,60,49086.3,19,76,2.8e-05,,,,,,,,,,25.91478
9Cr-026,89.01,0.09,8.7,0.35,0.29,0.28,,0.9,,0.072,0.001,0.009,0.032,,,,,0.22,,0.044,,0.002,,0,1050,765,,,10.2,650,110,237.6,37,94,,,,,,,,,,,25.91478
9Cr-026,89.01,0.09,8.7,0.35,0.29,0.28,,0.9,,0.072,0.001,0.009,0.032,,,,,0.22,,0.044,,0.002,,0,1050,765,,,10.2,650,110,248.5,35,94,0.014,,,,,,,,,,25.91478
9Cr-026,89.01,0.09,8.7,0.35,0.29,0.28,,0.9,,0.072,0.001,0.009,0.032,,,,,0.22,,0.044,,0.002,,0,1050,765,,,10.2,650,100,727.8,38,94,,,,,,,,,,,25.91478
9Cr-026,89.01,0.09,8.7,0.35,0.29,0.28,,0.9,,0.072,0.001,0.009,0.032,,,,,0.22,,0.044,,0.002,,0,1050,765,,,10.2,650,80,5409.5,32,89,,,,,,,,,,,25.91478
9Cr-026,89.01,0.09,8.7,0.35,0.29,0.28,,0.9,,0.072,0.001,0.009,0.032,,,,,0.22,,0.044,,0.002,,0,1050,765,,,10.2,650,70,13008.5,26,81,,,,,,,,,,,25.91478
9Cr-026,89.01,0.09,8.7,0.35,0.29,0.28,,0.9,,0.072,0.001,0.009,0.032,,,,,0.22,,0.044,,0.002,,0,1050,765,,,10.2,650,60,24807.4,30,89,,,,,,,,,,,25.91478
9Cr-026,89.01,0.09,8.7,0.35,0.29,0.28,,0.9,,0.072,0.001,0.009,0.032,,,,,0.22,,0.044,,0.002,,0,1050,765,,,10.2,650,50,41425.2,16,45,,,,,,,,,,,25.91478
9Cr-026,89.01,0.09,8.7,0.35,0.29,0.28,,0.9,,0.072,0.001,0.009,0.032,,,,,0.22,,0.044,,0.002,,0,1050,765,,,10.2,675,80,419.4,59,97,0.0078,,,,,,,,,,25.91478
9Cr-026,89.01,0.09,8.7,0.35,0.29,0.28,,0.9,,0.072,0.001,0.009,0.032,,,,,0.22,,0.044,,0.002,,0,1050,765,,,10.2,675,70,1251.9,37,94,0.0023,,,,,,,,,,25.91478
9Cr-026,89.01,0.09,8.7,0.35,0.29,0.28,,0.9,,0.072,0.001,0.009,0.032,,,,,0.22,,0.044,,0.002,,0,1050,765,,,10.2,675,60,3045.2,57,93,0.00098,,,,,,,,,,25.91478
9Cr-026,89.01,0.09,8.7,0.35,0.29,0.28,,0.9,,0.072,0.001,0.009,0.032,,,,,0.22,,0.044,,0.002,,0,1050,765,,,10.2,675,50,10081.8,28,88,0.00031,,,,,,,,,,25.91478
9Cr-026,89.01,0.09,8.7,0.35,0.29,0.28,,0.9,,0.072,0.001,0.009,0.032,,,,,0.22,,0.044,,0.002,,0,1050,765,,,10.2,675,40,32018.6,20,59,6.8e-05,,,,,,,,,,25.91478
9Cr-026,89.01,0.09,8.7,0.35,0.29,0.28,,0.9,,0.072,0.001,0.009,0.032,,,,,0.22,,0.044,,0.002,,0,1050,765,,,10.2,700,60,447.5,35,93,0.0087,,,,,,,,,,25.91478
9Cr-026,89.01,0.09,8.7,0.35,0.29,0.28,,0.9,,0.072,0.001,0.009,0.032,,,,,0.22,,0.044,,0.002,,0,1050,765,,,10.2,700,60,364.6,33,94,,,,,,,,,,,25.91478
9Cr-026,89.01,0.09,8.7,0.35,0.29,0.28,,0.9,,0.072,0.001,0.009,0.032,,,,,0.22,,0.044,,0.002,,0,1050,765,,,10.2,700,50,1338.3,45,93,,,,,,,,,,,25.91478
9Cr-026,89.01,0.09,8.7,0.35,0.29,0.28,,0.9,,0.072,0.001,0.009,0.032,,,,,0.22,,0.044,,0.002,,0,1050,765,,,10.2,700,40,4065.3,35,92,,,,,,,,,,,25.91478
9Cr-026,89.01,0.09,8.7,0.35,0.29,0.28,,0.9,,0.072,0.001,0.009,0.032,,,,,0.22,,0.044,,0.002,,0,1050,765,,,10.2,700,30,14106.5,30,77,,,,,,,,,,,25.91478
9Cr-026,89.01,0.09,8.7,0.35,0.29,0.28,,0.9,,0.072,0.001,0.009,0.032,,,,,0.22,,0.044,,0.002,,0,1050,765,,,10.2,725,40,728.5,40,94,0.0068,,,,,,,,,,25.91478
9Cr-027,89.482,0.1,8.41,0.41,0.29,0.1,,0.9,,0.048,0.016,0.01,,,,,,0.185,,0.048,,0.001,,0,1050,780,,,10.2,500,360,127.7,29,83,0.03,,,,,,,,,,25.908150000000003
9Cr-027,89.482,0.1,8.41,0.41,0.29,0.1,,0.9,,0.048,0.016,0.01,,,,,,0.185,,0.048,,0.001,,0,1050,780,,,10.2,500,340,335.9,26,84,0.011,,,,,,,,,,25.908150000000003
9Cr-027,89.482,0.1,8.41,0.41,0.29,0.1,,0.9,,0.048,0.016,0.01,,,,,,0.185,,0.048,,0.001,,0,1050,780,,,10.2,500,320,1125.1,26,86,0.0025,,,,,,,,,,25.908150000000003
9Cr-027,89.482,0.1,8.41,0.41,0.29,0.1,,0.9,,0.048,0.016,0.01,,,,,,0.185,,0.048,,0.001,,0,1050,780,,,10.2,500,300,4275.4,30,86,0.00067,,,,,,,,,,25.908150000000003
9Cr-027,89.482,0.1,8.41,0.41,0.29,0.1,,0.9,,0.048,0.016,0.01,,,,,,0.185,,0.048,,0.001,,0,1050,780,,,10.2,500,290,8528.4,26,86,0.00034,,,,,,,,,,25.908150000000003
9Cr-027,89.482,0.1,8.41,0.41,0.29,0.1,,0.9,,0.048,0.016,0.01,,,,,,0.185,,0.048,,0.001,,0,1050,780,,,10.2,500,270,36376.8,22,84,9.6e-05,,,,,,,,,,25.908150000000003
9Cr-027,89.482,0.1,8.41,0.41,0.29,0.1,,0.9,,0.048,0.016,0.01,,,,,,0.185,,0.048,,0.001,,0,1050,780,,,10.2,550,240,553.3,32,89,0.008,,,,,,,,,,25.908150000000003
9Cr-027,89.482,0.1,8.41,0.41,0.29,0.1,,0.9,,0.048,0.016,0.01,,,,,,0.185,,0.048,,0.001,,0,1050,780,,,10.2,550,220,2328.6,27,88,0.0018,,,,,,,,,,25.908150000000003
9Cr-027,89.482,0.1,8.41,0.41,0.29,0.1,,0.9,,0.048,0.016,0.01,,,,,,0.185,,0.048,,0.001,,0,1050,780,,,10.2,550,200,14063.2,24,84,0.00019,,,,,,,,,,25.908150000000003
9Cr-027,89.482,0.1,8.41,0.41,0.29,0.1,,0.9,,0.048,0.016,0.01,,,,,,0.185,,0.048,,0.001,,0,1050,780,,,10.2,550,180,33713.2,23,81,5.6e-05,,,,,,,,,,25.908150000000003
9Cr-027,89.482,0.1,8.41,0.41,0.29,0.1,,0.9,,0.048,0.016,0.01,,,,,,0.185,,0.048,,0.001,,0,1050,780,,,10.2,575,160,9466.9,25,85,0.00024,,,,,,,,,,25.908150000000003
9Cr-027,89.482,0.1,8.41,0.41,0.29,0.1,,0.9,,0.048,0.016,0.01,,,,,,0.185,,0.048,,0.001,,0,1050,780,,,10.2,575,150,13946.8,20,74,0.00012,,,,,,,,,,25.908150000000003
9Cr-027,89.482,0.1,8.41,0.41,0.29,0.1,,0.9,,0.048,0.016,0.01,,,,,,0.185,,0.048,,0.001,,0,1050,780,,,10.2,575,140,22600.6,25,83,6.5e-05,,,,,,,,,,25.908150000000003
9Cr-027,89.482,0.1,8.41,0.41,0.29,0.1,,0.9,,0.048,0.016,0.01,,,,,,0.185,,0.048,,0.001,,0,1050,780,,,10.2,575,130,33418.4,28,82,4.1e-05,,,,,,,,,,25.908150000000003
9Cr-027,89.482,0.1,8.41,0.41,0.29,0.1,,0.9,,0.048,0.016,0.01,,,,,,0.185,,0.048,,0.001,,0,1050,780,,,10.2,600,160,480,27,88,0.01,,,,,,,,,,25.908150000000003
9Cr-027,89.482,0.1,8.41,0.41,0.29,0.1,,0.9,,0.048,0.016,0.01,,,,,,0.185,,0.048,,0.001,,0,1050,780,,,10.2,600,140,2608.8,35,89,0.0013,,,,,,,,,,25.908150000000003
9Cr-027,89.482,0.1,8.41,0.41,0.29,0.1,,0.9,,0.048,0.016,0.01,,,,,,0.185,,0.048,,0.001,,0,1050,780,,,10.2,600,120,7993,35,87,0.00025,,,,,,,,,,25.908150000000003
9Cr-027,89.482,0.1,8.41,0.41,0.29,0.1,,0.9,,0.048,0.016,0.01,,,,,,0.185,,0.048,,0.001,,0,1050,780,,,10.2,600,110,13918.4,33,86,0.00011,,,,,,,,,,25.908150000000003
9Cr-027,89.482,0.1,8.41,0.41,0.29,0.1,,0.9,,0.048,0.016,0.01,,,,,,0.185,,0.048,,0.001,,0,1050,780,,,10.2,600,100,25556.2,33,86,6.8e-05,,,,,,,,,,25.908150000000003
9Cr-027,89.482,0.1,8.41,0.41,0.29,0.1,,0.9,,0.048,0.016,0.01,,,,,,0.185,,0.048,,0.001,,0,1050,780,,,10.2,600,80,69601.4,23,72,2.8e-05,,,,,,,,,,25.908150000000003
9Cr-027,89.482,0.1,8.41,0.41,0.29,0.1,,0.9,,0.048,0.016,0.01,,,,,,0.185,,0.048,,0.001,,0,1050,780,,,10.2,625,140,144.5,40,92,0.033,,,,,,,,,,25.908150000000003
9Cr-027,89.482,0.1,8.41,0.41,0.29,0.1,,0.9,,0.048,0.016,0.01,,,,,,0.185,,0.048,,0.001,,0,1050,780,,,10.2,625,120,619.9,30,88,0.005,,,,,,,,,,25.908150000000003
9Cr-027,89.482,0.1,8.41,0.41,0.29,0.1,,0.9,,0.048,0.016,0.01,,,,,,0.185,,0.048,,0.001,,0,1050,780,,,10.2,625,100,3665.1,34,86,0.00084,,,,,,,,,,25.908150000000003
9Cr-027,89.482,0.1,8.41,0.41,0.29,0.1,,0.9,,0.048,0.016,0.01,,,,,,0.185,,0.048,,0.001,,0,1050,780,,,10.2,625,90,7667.7,31,82,0.00035,,,,,,,,,,25.908150000000003
9Cr-027,89.482,0.1,8.41,0.41,0.29,0.1,,0.9,,0.048,0.016,0.01,,,,,,0.185,,0.048,,0.001,,0,1050,780,,,10.2,650,110,195.8,45,91,0.023,,,,,,,,,,25.908150000000003
9Cr-027,89.482,0.1,8.41,0.41,0.29,0.1,,0.9,,0.048,0.016,0.01,,,,,,0.185,,0.048,,0.001,,0,1050,780,,,10.2,650,100,391.7,47,91,0.0087,,,,,,,,,,25.908150000000003
9Cr-027,89.482,0.1,8.41,0.41,0.29,0.1,,0.9,,0.048,0.016,0.01,,,,,,0.185,,0.048,,0.001,,0,1050,780,,,10.2,650,80,2175.2,52,89,0.0013,,,,,,,,,,25.908150000000003
9Cr-027,89.482,0.1,8.41,0.41,0.29,0.1,,0.9,,0.048,0.016,0.01,,,,,,0.185,,0.048,,0.001,,0,1050,780,,,10.2,650,70,5058.5,37,87,0.00048,,,,,,,,,,25.908150000000003
9Cr-027,89.482,0.1,8.41,0.41,0.29,0.1,,0.9,,0.048,0.016,0.01,,,,,,0.185,,0.048,,0.001,,0,1050,780,,,10.2,700,60,336,39,89,0.0081,,,,,,,,,,25.908150000000003
9Cr-027,89.482,0.1,8.41,0.41,0.29,0.1,,0.9,,0.048,0.016,0.01,,,,,,0.185,,0.048,,0.001,,0,1050,780,,,10.2,700,50,918.6,51,77,0.0034,,,,,,,,,,25.908150000000003
9Cr-027,89.482,0.1,8.41,0.41,0.29,0.1,,0.9,,0.048,0.016,0.01,,,,,,0.185,,0.048,,0.001,,0,1050,780,,,10.2,700,40,3399.3,58,87,0.00078,,,,,,,,,,25.908150000000003
9Cr-028,89.492,0.11,8.41,0.42,0.25,0.06,,0.91,,0.08,0.001,0.013,,,,,,0.2,,0.053,,0.001,,0,1045,780,,,10.6,500,360,187.2,22,82,0.017,,,,,,,,,,25.916670000000003
9Cr-028,89.492,0.11,8.41,0.42,0.25,0.06,,0.91,,0.08,0.001,0.013,,,,,,0.2,,0.053,,0.001,,0,1045,780,,,10.6,500,340,785.3,28,83,0.0034,,,,,,,,,,25.916670000000003
9Cr-028,89.492,0.11,8.41,0.42,0.25,0.06,,0.91,,0.08,0.001,0.013,,,,,,0.2,,0.053,,0.001,,0,1045,780,,,10.6,500,320,2010,33,85,0.0012,,,,,,,,,,25.916670000000003
9Cr-028,89.492,0.11,8.41,0.42,0.25,0.06,,0.91,,0.08,0.001,0.013,,,,,,0.2,,0.053,,0.001,,0,1045,780,,,10.6,500,300,7762.6,31,85,0.00038,,,,,,,,,,25.916670000000003
9Cr-028,89.492,0.11,8.41,0.42,0.25,0.06,,0.91,,0.08,0.001,0.013,,,,,,0.2,,0.053,,0.001,,0,1045,780,,,10.6,500,290,15581.1,25,84,0.00021,,,,,,,,,,25.916670000000003
9Cr-028,89.492,0.11,8.41,0.42,0.25,0.06,,0.91,,0.08,0.001,0.013,,,,,,0.2,,0.053,,0.001,,0,1045,780,,,10.6,550,240,674.8,35,88,0.0067,,,,,,,,,,25.916670000000003
9Cr-028,89.492,0.11,8.41,0.42,0.25,0.06,,0.91,,0.08,0.001,0.013,,,,,,0.2,,0.053,,0.001,,0,1045,780,,,10.6,550,220,2840.8,30,89,0.0014,,,,,,,,,,25.916670000000003
9Cr-028,89.492,0.11,8.41,0.42,0.25,0.06,,0.91,,0.08,0.001,0.013,,,,,,0.2,,0.053,,0.001,,0,1045,780,,,10.6,550,200,10359.9,25,85,0.00029,,,,,,,,,,25.916670000000003
9Cr-028,89.492,0.11,8.41,0.42,0.25,0.06,,0.91,,0.08,0.001,0.013,,,,,,0.2,,0.053,,0.001,,0,1045,780,,,10.6,550,180,34508.5,,,6.2e-05,,,,,,,,,,25.916670000000003
9Cr-028,89.492,0.11,8.41,0.42,0.25,0.06,,0.91,,0.08,0.001,0.013,,,,,,0.2,,0.053,,0.001,,0,1045,780,,,10.6,575,160,7300.2,25,85,0.00035,,,,,,,,,,25.916670000000003
9Cr-028,89.492,0.11,8.41,0.42,0.25,0.06,,0.91,,0.08,0.001,0.013,,,,,,0.2,,0.053,,0.001,,0,1045,780,,,10.6,575,150,14453.4,31,78,0.00012,,,,,,,,,,25.916670000000003
9Cr-028,89.492,0.11,8.41,0.42,0.25,0.06,,0.91,,0.08,0.001,0.013,,,,,,0.2,,0.053,,0.001,,0,1045,780,,,10.6,575,140,27171.4,25,67,7e-05,,,,,,,,,,25.916670000000003
9Cr-028,89.492,0.11,8.41,0.42,0.25,0.06,,0.91,,0.08,0.001,0.013,,,,,,0.2,,0.053,,0.001,,0,1045,780,,,10.6,600,160,529,38,90,0.0096,,,,,,,,,,25.916670000000003
9Cr-028,89.492,0.11,8.41,0.42,0.25,0.06,,0.91,,0.08,0.001,0.013,,,,,,0.2,,0.053,,0.001,,0,1045,780,,,10.6,600,140,2821.4,27,87,0.0011,,,,,,,,,,25.916670000000003
9Cr-028,89.492,0.11,8.41,0.42,0.25,0.06,,0.91,,0.08,0.001,0.013,,,,,,0.2,,0.053,,0.001,,0,1045,780,,,10.6,600,120,9190.8,31,83,0.0002,,,,,,,,,,25.916670000000003
9Cr-028,89.492,0.11,8.41,0.42,0.25,0.06,,0.91,,0.08,0.001,0.013,,,,,,0.2,,0.053,,0.001,,0,1045,780,,,10.6,600,110,19079.7,34,82,0.00013,,,,,,,,,,25.916670000000003
9Cr-028,89.492,0.11,8.41,0.42,0.25,0.06,,0.91,,0.08,0.001,0.013,,,,,,0.2,,0.053,,0.001,,0,1045,780,,,10.6,600,100,38488.8,28,76,5.2e-05,,,,,,,,,,25.916670000000003
9Cr-028,89.492,0.11,8.41,0.42,0.25,0.06,,0.91,,0.08,0.001,0.013,,,,,,0.2,,0.053,,0.001,,0,1045,780,,,10.6,625,140,166.8,44,91,0.029,,,,,,,,,,25.916670000000003
9Cr-028,89.492,0.11,8.41,0.42,0.25,0.06,,0.91,,0.08,0.001,0.013,,,,,,0.2,,0.053,,0.001,,0,1045,780,,,10.6,625,120,774.3,40,90,0.0044,,,,,,,,,,25.916670000000003
9Cr-028,89.492,0.11,8.41,0.42,0.25,0.06,,0.91,,0.08,0.001,0.013,,,,,,0.2,,0.053,,0.001,,0,1045,780,,,10.6,625,100,4225.8,38,89,0.0008,,,,,,,,,,25.916670000000003
9Cr-028,89.492,0.11,8.41,0.42,0.25,0.06,,0.91,,0.08,0.001,0.013,,,,,,0.2,,0.053,,0.001,,0,1045,780,,,10.6,625,90,9342.6,30,84,0.00033,,,,,,,,,,25.916670000000003
9Cr-028,89.492,0.11,8.41,0.42,0.25,0.06,,0.91,,0.08,0.001,0.013,,,,,,0.2,,0.053,,0.001,,0,1045,780,,,10.6,650,110,236.4,45,92,0.017,,,,,,,,,,25.916670000000003
