Repository: mamunm/xmat-pnnl

# Xtreme Materials
>A Repository for Lifetime Prediction of High Temperature Alloy Materials

In this repo, we will develop machine learning models to predict the lifetime of alloy materials for high temperature applications.

## Focus areas:

1. Build a simple physics based model to preserve some form of interpretability
2. Build a data driven machine learning model to get the residual of the physics based model

### Loading data and saving them 

`load_data` will ease loading the data into nice `pd.DataFrame` format. Below I demonstrate a code to quickly load the data:

```python
import numpy as np
import pandas as pd
import xmat_pnnl_code as xcode

File: data_processing/9Cr_data/Cleaned_data.csv (part 2 of 8)
ID,Fe,C,Cr,Mn,Si,Ni,Co,Mo,W,Nb,Al,P,Cu,Ti,Ta,Hf,Re,V,B,N,O,S,Zr,Homo,Normal,Temper1,Temper2,Temper3,AGS No.,CT_Temp,CT_CS,CT_RT,CT_EL,CT_RA,CT_MCR,CT_0.1% CS,CT_0.15%CS,CT_0.2% CS,CT_0.25% CS,CT_0.5% CS,CT_1.0% CS,CT_2.0% CS,CT_5.0% CS,CT_TTC,Weighted_AN
9Cr-028,89.492,0.11,8.41,0.42,0.25,0.06,,0.91,,0.08,0.001,0.013,,,,,,0.2,,0.053,,0.001,,0,1045,780,,,10.6,650,100,439.8,37,91,0.0067,,,,,,,,,,25.916670000000003
9Cr-028,89.492,0.11,8.41,0.42,0.25,0.06,,0.91,,0.08,0.001,0.013,,,,,,0.2,,0.053,,0.001,,0,1045,780,,,10.6,650,80,2368.8,43,88,0.0011,,,,,,,,,,25.916670000000003
9Cr-028,89.492,0.11,8.41,0.42,0.25,0.06,,0.91,,0.08,0.001,0.013,,,,,,0.2,,0.053,,0.001,,0,1045,780,,,10.6,650,70,6123.6,30,82,0.00046,,,,,,,,,,25.916670000000003
9Cr-028,89.492,0.11,8.41,0.42,0.25,0.06,,0.91,,0.08,0.001,0.013,,,,,,0.2,,0.053,,0.001,,0,1045,780,,,10.6,700,60,367.1,36,92,0.0088,,,,,,,,,,25.916670000000003
9Cr-028,89.492,0.11,8.41,0.42,0.25,0.06,,0.91,,0.08,0.001,0.013,,,,,,0.2,,0.053,,0.001,,0,1045,780,,,10.6,700,50,818,55,92,0.0037,,,,,,,,,,25.916670000000003
9Cr-028,89.492,0.11,8.41,0.42,0.25,0.06,,0.91,,0.08,0.001,0.013,,,,,,0.2,,0.053,,0.001,,0,1045,780,,,10.6,700,40,2583.9,55,85,0.0012,,,,,,,,,,25.916670000000003
9Cr-029,89.1422,0.1,8.6,0.37,0.38,0.12,,0.95,,0.08,0.002,0.018,,,,,,0.19,,0.0458,,0.002,,0,1050,790,,,10.7,500,360,1196,24,84,0.0011,,,,,,,,,,25.908258000000004
9Cr-029,89.1422,0.1,8.6,0.37,0.38,0.12,,0.95,,0.08,0.002,0.018,,,,,,0.19,,0.0458,,0.002,,0,1050,790,,,10.7,500,340,2455.7,24,84,0.00053,,,,,,,,,,25.908258000000004
9Cr-029,89.1422,0.1,8.6,0.37,0.38,0.12,,0.95,,0.08,0.002,0.018,,,,,,0.19,,0.0458,,0.002,,0,1050,790,,,10.7,500,320,4716.4,24,86,0.00033,,,,,,,,,,25.908258000000004
9Cr-029,89.1422,0.1,8.6,0.37,0.38,0.12,,0.95,,0.08,0.002,0.018,,,,,,0.19,,0.0458,,0.002,,0,1050,790,,,10.7,500,300,13158.1,25,87,0.00013,,,,,,,,,,25.908258000000004
9Cr-029,89.1422,0.1,8.6,0.37,0.38,0.12,,0.95,,0.08,0.002,0.018,,,,,,0.19,,0.0458,,0.002,,0,1050,790,,,10.7,500,290,21624.1,24,85,0.00012,,,,,,,,,,25.908258000000004
9Cr-029,89.1422,0.1,8.6,0.37,0.38,0.12,,0.95,,0.08,0.002,0.018,,,,,,0.19,,0.0458,,0.002,,0,1050,790,,,10.7,550,240,824.3,29,89,0.0049,,,,,,,,,,25.908258000000004
9Cr-029,89.1422,0.1,8.6,0.37,0.38,0.12,,0.95,,0.08,0.002,0.018,,,,,,0.19,,0.0458,,0.002,,0,1050,790,,,10.7,550,220,4042.7,24,88,0.00085,,,,,,,,,,25.908258000000004
9Cr-029,89.1422,0.1,8.6,0.37,0.38,0.12,,0.95,,0.08,0.002,0.018,,,,,,0.19,,0.0458,,0.002,,0,1050,790,,,10.7,550,200,15761.8,24,86,0.00016,,,,,,,,,,25.908258000000004
9Cr-029,89.1422,0.1,8.6,0.37,0.38,0.12,,0.95,,0.08,0.002,0.018,,,,,,0.19,,0.0458,,0.002,,0,1050,790,,,10.7,550,180,39888.6,34,87,4.6e-05,,,,,,,,,,25.908258000000004
9Cr-029,89.1422,0.1,8.6,0.37,0.38,0.12,,0.95,,0.08,0.002,0.018,,,,,,0.19,,0.0458,,0.002,,0,1050,790,,,10.7,575,160,10578.8,25,84,0.00017,,,,,,,,,,25.908258000000004
9Cr-029,89.1422,0.1,8.6,0.37,0.38,0.12,,0.95,,0.08,0.002,0.018,,,,,,0.19,,0.0458,,0.002,,0,1050,790,,,10.7,575,150,14900.1,28,84,0.00011,,,,,,,,,,25.908258000000004
9Cr-029,89.1422,0.1,8.6,0.37,0.38,0.12,,0.95,,0.08,0.002,0.018,,,,,,0.19,,0.0458,,0.002,,0,1050,790,,,10.7,575,140,26858.9,28,81,6.1e-05,,,,,,,,,,25.908258000000004
9Cr-029,89.1422,0.1,8.6,0.37,0.38,0.12,,0.95,,0.08,0.002,0.018,,,,,,0.19,,0.0458,,0.002,,0,1050,790,,,10.7,575,130,38547.8,29,79,4.7e-05,,,,,,,,,,25.908258000000004
9Cr-029,89.1422,0.1,8.6,0.37,0.38,0.12,,0.95,,0.08,0.002,0.018,,,,,,0.19,,0.0458,,0.002,,0,1050,790,,,10.7,600,160,1068.3,29,89,0.0031,,,,,,,,,,25.908258000000004
9Cr-029,89.1422,0.1,8.6,0.37,0.38,0.12,,0.95,,0.08,0.002,0.018,,,,,,0.19,,0.0458,,0.002,,0,1050,790,,,10.7,600,140,2955.9,28,87,0.0008,,,,,,,,,,25.908258000000004
9Cr-029,89.1422,0.1,8.6,0.37,0.38,0.12,,0.95,,0.08,0.002,0.018,,,,,,0.19,,0.0458,,0.002,,0,1050,790,,,10.7,600,120,11122.7,29,81,0.00019,,,,,,,,,,25.908258000000004
9Cr-029,89.1422,0.1,8.6,0.37,0.38,0.12,,0.95,,0.08,0.002,0.018,,,,,,0.19,,0.0458,,0.002,,0,1050,790,,,10.7,600,110,18502.4,26,77,0.00011,,,,,,,,,,25.908258000000004
9Cr-029,89.1422,0.1,8.6,0.37,0.38,0.12,,0.95,,0.08,0.002,0.018,,,,,,0.19,,0.0458,,0.002,,0,1050,790,,,10.7,600,100,30157,26,78,5.6e-05,,,,,,,,,,25.908258000000004
9Cr-029,89.1422,0.1,8.6,0.37,0.38,0.12,,0.95,,0.08,0.002,0.018,,,,,,0.19,,0.0458,,0.002,,0,1050,790,,,10.7,600,80,58637,19,72,2.3e-05,,,,,,,,,,25.908258000000004
9Cr-029,89.1422,0.1,8.6,0.37,0.38,0.12,,0.95,,0.08,0.002,0.018,,,,,,0.19,,0.0458,,0.002,,0,1050,790,,,10.7,625,140,220.9,34,91,0.022,,,,,,,,,,25.908258000000004
9Cr-029,89.1422,0.1,8.6,0.37,0.38,0.12,,0.95,,0.08,0.002,0.018,,,,,,0.19,,0.0458,,0.002,,0,1050,790,,,10.7,625,120,1080.5,33,90,0.0033,,,,,,,,,,25.908258000000004
9Cr-029,89.1422,0.1,8.6,0.37,0.38,0.12,,0.95,,0.08,0.002,0.018,,,,,,0.19,,0.0458,,0.002,,0,1050,790,,,10.7,625,100,4640.1,31,86,0.00056,,,,,,,,,,25.908258000000004
9Cr-029,89.1422,0.1,8.6,0.37,0.38,0.12,,0.95,,0.08,0.002,0.018,,,,,,0.19,,0.0458,,0.002,,0,1050,790,,,10.7,625,90,9380.8,32,83,0.00027,,,,,,,,,,25.908258000000004
9Cr-029,89.1422,0.1,8.6,0.37,0.38,0.12,,0.95,,0.08,0.002,0.018,,,,,,0.19,,0.0458,,0.002,,0,1050,790,,,10.7,650,110,220.5,38,92,0.017,,,,,,,,,,25.908258000000004
9Cr-029,89.1422,0.1,8.6,0.37,0.38,0.12,,0.95,,0.08,0.002,0.018,,,,,,0.19,,0.0458,,0.002,,0,1050,790,,,10.7,650,100,470,37,92,0.007,,,,,,,,,,25.908258000000004
9Cr-029,89.1422,0.1,8.6,0.37,0.38,0.12,,0.95,,0.08,0.002,0.018,,,,,,0.19,,0.0458,,0.002,,0,1050,790,,,10.7,650,80,2536.7,32,87,0.0011,,,,,,,,,,25.908258000000004
9Cr-029,89.1422,0.1,8.6,0.37,0.38,0.12,,0.95,,0.08,0.002,0.018,,,,,,0.19,,0.0458,,0.002,,0,1050,790,,,10.7,650,70,6920.3,34,86,0.0004,,,,,,,,,,25.908258000000004
9Cr-029,89.1422,0.1,8.6,0.37,0.38,0.12,,0.95,,0.08,0.002,0.018,,,,,,0.19,,0.0458,,0.002,,0,1050,790,,,10.7,700,60,359,48,94,0.0087,,,,,,,,,,25.908258000000004
9Cr-029,89.1422,0.1,8.6,0.37,0.38,0.12,,0.95,,0.08,0.002,0.018,,,,,,0.19,,0.0458,,0.002,,0,1050,790,,,10.7,700,50,920.6,52,93,0.0033,,,,,,,,,,25.908258000000004
9Cr-029,89.1422,0.1,8.6,0.37,0.38,0.12,,0.95,,0.08,0.002,0.018,,,,,,0.19,,0.0458,,0.002,,0,1050,790,,,10.7,700,40,3003.8,48,87,0.00096,,,,,,,,,,25.908258000000004
9Cr-030,89.371,0.08,8.34,0.49,0.34,0.09,,0.89,,0.07,0.011,0.005,0.02,,,,,0.23,,0.059,,0.004,,0,1050,770,740,,10.4,450,400,309.5,26,79,0.014,,,,,,,,,,25.906309999999998
9Cr-030,89.371,0.08,8.34,0.49,0.34,0.09,,0.89,,0.07,0.011,0.005,0.02,,,,,0.23,,0.059,,0.004,,0,1050,770,740,,10.4,450,390,7711.2,24,80,0.00024,,,,,,,,,,25.906309999999998
9Cr-030,89.371,0.08,8.34,0.49,0.34,0.09,,0.89,,0.07,0.011,0.005,0.02,,,,,0.23,,0.059,,0.004,,0,1050,770,740,,10.4,450,370,19990.1,22,80,6.2e-05,,,,,,,,,,25.906309999999998
9Cr-030,89.371,0.08,8.34,0.49,0.34,0.09,,0.89,,0.07,0.011,0.005,0.02,,,,,0.23,,0.059,,0.004,,0,1050,770,740,,10.4,450,360,30343.8,20,82,3.7e-05,,,,,,,,,,25.906309999999998
9Cr-030,89.371,0.08,8.34,0.49,0.34,0.09,,0.89,,0.07,0.011,0.005,0.02,,,,,0.23,,0.059,,0.004,,0,1050,770,740,,10.4,500,300,631.8,30,84,0.0061,,,,,,,,,,25.906309999999998
9Cr-030,89.371,0.08,8.34,0.49,0.34,0.09,,0.89,,0.07,0.011,0.005,0.02,,,,,0.23,,0.059,,0.004,,0,1050,770,740,,10.4,500,280,7691.3,26,85,0.00042,,,,,,,,,,25.906309999999998
9Cr-030,89.371,0.08,8.34,0.49,0.34,0.09,,0.89,,0.07,0.011,0.005,0.02,,,,,0.23,,0.059,,0.004,,0,1050,770,740,,10.4,500,270,5857,27,85,0.00054,,,,,,,,,,25.906309999999998
9Cr-030,89.371,0.08,8.34,0.49,0.34,0.09,,0.89,,0.07,0.011,0.005,0.02,,,,,0.23,,0.059,,0.004,,0,1050,770,740,,10.4,500,260,7979.5,25,85,0.00051,,,,,,,,,,25.906309999999998
9Cr-030,89.371,0.08,8.34,0.49,0.34,0.09,,0.89,,0.07,0.011,0.005,0.02,,,,,0.23,,0.059,,0.004,,0,1050,770,740,,10.4,500,240,46333.6,23,86,7.8e-05,,,,,,,,,,25.906309999999998
9Cr-030,89.371,0.08,8.34,0.49,0.34,0.09,,0.89,,0.07,0.011,0.005,0.02,,,,,0.23,,0.059,,0.004,,0,1050,770,740,,10.4,550,220,423.4,32,88,0.011,,,,,,,,,,25.906309999999998
9Cr-030,89.371,0.08,8.34,0.49,0.34,0.09,,0.89,,0.07,0.011,0.005,0.02,,,,,0.23,,0.059,,0.004,,0,1050,770,740,,10.4,550,200,2549,32,87,0.0017,,,,,,,,,,25.906309999999998
9Cr-030,89.371,0.08,8.34,0.49,0.34,0.09,,0.89,,0.07,0.011,0.005,0.02,,,,,0.23,,0.059,,0.004,,0,1050,770,740,,10.4,550,190,6159.6,33,88,0.00065,,,,,,,,,,25.906309999999998
9Cr-030,89.371,0.08,8.34,0.49,0.34,0.09,,0.89,,0.07,0.011,0.005,0.02,,,,,0.23,,0.059,,0.004,,0,1050,770,740,,10.4,550,180,17210,27,86,0.00013,,,,,,,,,,25.906309999999998
9Cr-030,89.371,0.08,8.34,0.49,0.34,0.09,,0.89,,0.07,0.011,0.005,0.02,,,,,0.23,,0.059,,0.004,,0,1050,770,740,,10.4,550,160,40725.1,26,82,3.1e-05,,,,,,,,,,25.906309999999998
9Cr-030,89.371,0.08,8.34,0.49,0.34,0.09,,0.89,,0.07,0.011,0.005,0.02,,,,,0.23,,0.059,,0.004,,0,1050,770,740,,10.4,550,140,92952.8,20,74,1.4e-05,,,,,,,,,,25.906309999999998
9Cr-030,89.371,0.08,8.34,0.49,0.34,0.09,,0.89,,0.07,0.011,0.005,0.02,,,,,0.23,,0.059,,0.004,,0,1050,770,740,,10.4,600,160,162.6,30,90,0.039,,,,,,,,,,25.906309999999998
9Cr-030,89.371,0.08,8.34,0.49,0.34,0.09,,0.89,,0.07,0.011,0.005,0.02,,,,,0.23,,0.059,,0.004,,0,1050,770,740,,10.4,600,140,1722.4,24,89,0.0019,,,,,,,,,,25.906309999999998
9Cr-030,89.371,0.08,8.34,0.49,0.34,0.09,,0.89,,0.07,0.011,0.005,0.02,,,,,0.23,,0.059,,0.004,,0,1050,770,740,,10.4,600,130,3756,30,88,0.00066,,,,,,,,,,25.906309999999998
9Cr-030,89.371,0.08,8.34,0.49,0.34,0.09,,0.89,,0.07,0.011,0.005,0.02,,,,,0.23,,0.059,,0.004,,0,1050,770,740,,10.4,600,120,4358.4,27,88,0.00052,,,,,,,,,,25.906309999999998
9Cr-030,89.371,0.08,8.34,0.49,0.34,0.09,,0.89,,0.07,0.011,0.005,0.02,,,,,0.23,,0.059,,0.004,,0,1050,770,740,,10.4,600,110,8378.1,24,85,0.00022,,,,,,,,,,25.906309999999998
9Cr-030,89.371,0.08,8.34,0.49,0.34,0.09,,0.89,,0.07,0.011,0.005,0.02,,,,,0.23,,0.059,,0.004,,0,1050,770,740,,10.4,600,100,29789.8,37,82,6.9e-05,,,,,,,,,,25.906309999999998
9Cr-030,89.371,0.08,8.34,0.49,0.34,0.09,,0.89,,0.07,0.011,0.005,0.02,,,,,0.23,,0.059,,0.004,,0,1050,770,740,,10.4,600,80,58791.5,30,88,1.9e-05,,,,,,,,,,25.906309999999998
9Cr-030,89.371,0.08,8.34,0.49,0.34,0.09,,0.89,,0.07,0.011,0.005,0.02,,,,,0.23,,0.059,,0.004,,0,1050,770,740,,10.4,650,150,7.4,43,94,1,,,,,,,,,,25.906309999999998
9Cr-030,89.371,0.08,8.34,0.49,0.34,0.09,,0.89,,0.07,0.011,0.005,0.02,,,,,0.23,,0.059,,0.004,,0,1050,770,740,,10.4,650,120,31.6,47,95,0.18,,,,,,,,,,25.906309999999998
9Cr-030,89.371,0.08,8.34,0.49,0.34,0.09,,0.89,,0.07,0.011,0.005,0.02,,,,,0.23,,0.059,,0.004,,0,1050,770,740,,10.4,650,100,149.5,48,96,0.032,,,,,,,,,,25.906309999999998
9Cr-030,89.371,0.08,8.34,0.49,0.34,0.09,,0.89,,0.07,0.011,0.005,0.02,,,,,0.23,,0.059,,0.004,,0,1050,770,740,,10.4,650,80,1043,28,89,0.0025,,,,,,,,,,25.906309999999998
9Cr-030,89.371,0.08,8.34,0.49,0.34,0.09,,0.89,,0.07,0.011,0.005,0.02,,,,,0.23,,0.059,,0.004,,0,1050,770,740,,10.4,650,70,3087.2,28,88,0.00079,,,,,,,,,,25.906309999999998
9Cr-030,89.371,0.08,8.34,0.49,0.34,0.09,,0.89,,0.07,0.011,0.005,0.02,,,,,0.23,,0.059,,0.004,,0,1050,770,740,,10.4,650,60,8820.1,28,90,0.00027,,,,,,,,,,25.906309999999998
9Cr-030,89.371,0.08,8.34,0.49,0.34,0.09,,0.89,,0.07,0.011,0.005,0.02,,,,,0.23,,0.059,,0.004,,0,1050,770,740,,10.4,650,40,42270.4,35,90,3.9e-05,,,,,,,,,,25.906309999999998
9Cr-030,89.371,0.08,8.34,0.49,0.34,0.09,,0.89,,0.07,0.011,0.005,0.02,,,,,0.23,,0.059,,0.004,,0,1050,770,740,,10.4,650,30,84799.2,32,84,1e-05,,,,,,,,,,25.906309999999998
9Cr-031,89.371,0.08,8.34,0.49,0.34,0.09,,0.89,,0.07,0.011,0.005,0.02,,,,,0.23,,0.059,,0.004,,0,1050,770,740,,10.4,450,450,11.4,24,78,0.41,,,,,,,,,,25.906309999999998
9Cr-031,89.371,0.08,8.34,0.49,0.34,0.09,,0.89,,0.07,0.011,0.005,0.02,,,,,0.23,,0.059,,0.004,,0,1050,770,740,,10.4,450,420,302.1,23,79,0.014,,,,,,,,,,25.906309999999998
9Cr-031,89.371,0.08,8.34,0.49,0.34,0.09,,0.89,,0.07,0.011,0.005,0.02,,,,,0.23,,0.059,,0.004,,0,1050,770,740,,10.4,450,400,779.6,23,80,0.0043,,,,,,,,,,25.906309999999998
9Cr-031,89.371,0.08,8.34,0.49,0.34,0.09,,0.89,,0.07,0.011,0.005,0.02,,,,,0.23,,0.059,,0.004,,0,1050,770,740,,10.4,450,390,7027.5,22,81,0.0003,,,,,,,,,,25.906309999999998
9Cr-031,89.371,0.08,8.34,0.49,0.34,0.09,,0.89,,0.07,0.011,0.005,0.02,,,,,0.23,,0.059,,0.004,,0,1050,770,740,,10.4,450,380,16581.7,23,80,9.8e-05,,,,,,,,,,25.906309999999998
9Cr-031,89.371,0.08,8.34,0.49,0.34,0.09,,0.89,,0.07,0.011,0.005,0.02,,,,,0.23,,0.059,,0.004,,0,1050,770,740,,10.4,450,370,9158.9,21,81,0.00024,,,,,,,,,,25.906309999999998
9Cr-031,89.371,0.08,8.34,0.49,0.34,0.09,,0.89,,0.07,0.011,0.005,0.02,,,,,0.23,,0.059,,0.004,,0,1050,770,740,,10.4,450,360,23403,20,81,6.6e-05,,,,,,,,,,25.906309999999998
9Cr-031,89.371,0.08,8.34,0.49,0.34,0.09,,0.89,,0.07,0.011,0.005,0.02,,,,,0.23,,0.059,,0.004,,0,1050,770,740,,10.4,450,340,44669.4,25,83,3.6e-05,,,,,,,,,,25.906309999999998
9Cr-031,89.371,0.08,8.34,0.49,0.34,0.09,,0.89,,0.07,0.011,0.005,0.02,,,,,0.23,,0.059,,0.004,,0,1050,770,740,,10.4,500,320,551.6,28,84,0.0068,,,,,,,,,,25.906309999999998
9Cr-031,89.371,0.08,8.34,0.49,0.34,0.09,,0.89,,0.07,0.011,0.005,0.02,,,,,0.23,,0.059,,0.004,,0,1050,770,740,,10.4,500,310,2077,25,84,0.0014,,,,,,,,,,25.906309999999998
9Cr-031,89.371,0.08,8.34,0.49,0.34,0.09,,0.89,,0.07,0.011,0.005,0.02,,,,,0.23,,0.059,,0.004,,0,1050,770,740,,10.4,500,300,3452.6,24,83,0.001,,,,,,,,,,25.906309999999998
9Cr-031,89.371,0.08,8.34,0.49,0.34,0.09,,0.89,,0.07,0.011,0.005,0.02,,,,,0.23,,0.059,,0.004,,0,1050,770,740,,10.4,500,280,6951.4,26,85,0.00048,,,,,,,,,,25.906309999999998
9Cr-031,89.371,0.08,8.34,0.49,0.34,0.09,,0.89,,0.07,0.011,0.005,0.02,,,,,0.23,,0.059,,0.004,,0,1050,770,740,,10.4,500,270,6115.3,26,84,0.00062,,,,,,,,,,25.906309999999998
9Cr-031,89.371,0.08,8.34,0.49,0.34,0.09,,0.89,,0.07,0.011,0.005,0.02,,,,,0.23,,0.059,,0.004,,0,1050,770,740,,10.4,500,260,24440.4,25,85,0.00015,,,,,,,,,,25.906309999999998
9Cr-031,89.371,0.08,8.34,0.49,0.34,0.09,,0.89,,0.07,0.011,0.005,0.02,,,,,0.23,,0.059,,0.004,,0,1050,770,740,,10.4,500,240,65562.4,21,83,4.9e-05,,,,,,,,,,25.906309999999998
9Cr-031,89.371,0.08,8.34,0.49,0.34,0.09,,0.89,,0.07,0.011,0.005,0.02,,,,,0.23,,0.059,,0.004,,0,1050,770,740,,10.4,550,240,158.7,32,88,0.034,,,,,,,,,,25.906309999999998
9Cr-031,89.371,0.08,8.34,0.49,0.34,0.09,,0.89,,0.07,0.011,0.005,0.02,,,,,0.23,,0.059,,0.004,,0,1050,770,740,,10.4,550,220,1949.9,28,88,0.0019,,,,,,,,,,25.906309999999998
9Cr-031,89.371,0.08,8.34,0.49,0.34,0.09,,0.89,,0.07,0.011,0.005,0.02,,,,,0.23,,0.059,,0.004,,0,1050,770,740,,10.4,550,200,3574.4,28,87,0.0011,,,,,,,,,,25.906309999999998
9Cr-031,89.371,0.08,8.34,0.49,0.34,0.09,,0.89,,0.07,0.011,0.005,0.02,,,,,0.23,,0.059,,0.004,,0,1050,770,740,,10.4,550,190,11350.6,24,87,0.00023,,,,,,,,,,25.906309999999998
9Cr-031,89.371,0.08,8.34,0.49,0.34,0.09,,0.89,,0.07,0.011,0.005,0.02,,,,,0.23,,0.059,,0.004,,0,1050,770,740,,10.4,550,180,14814.3,25,86,0.00018,,,,,,,,,,25.906309999999998
9Cr-031,89.371,0.08,8.34,0.49,0.34,0.09,,0.89,,0.07,0.011,0.005,0.02,,,,,0.23,,0.059,,0.004,,0,1050,770,740,,10.4,550,160,45487.6,32,85,3.3e-05,,,,,,,,,,25.906309999999998
9Cr-031,89.371,0.08,8.34,0.49,0.34,0.09,,0.89,,0.07,0.011,0.005,0.02,,,,,0.23,,0.059,,0.004,,0,1050,770,740,,10.4,550,130,97649.3,30,81,1.5e-05,,,,,,,,,,25.906309999999998
9Cr-031,89.371,0.08,8.34,0.49,0.34,0.09,,0.89,,0.07,0.011,0.005,0.02,,,,,0.23,,0.059,,0.004,,0,1050,770,740,,10.4,600,160,177.6,40,91,0.033,,,,,,,,,,25.906309999999998
9Cr-031,89.371,0.08,8.34,0.49,0.34,0.09,,0.89,,0.07,0.011,0.005,0.02,,,,,0.23,,0.059,,0.004,,0,1050,770,740,,10.4,600,140,842.7,30,90,0.0055,,,,,,,,,,25.906309999999998
9Cr-031,89.371,0.08,8.34,0.49,0.34,0.09,,0.89,,0.07,0.011,0.005,0.02,,,,,0.23,,0.059,,0.004,,0,1050,770,740,,10.4,600,130,2790.5,32,89,0.001,,,,,,,,,,25.906309999999998
9Cr-031,89.371,0.08,8.34,0.49,0.34,0.09,,0.89,,0.07,0.011,0.005,0.02,,,,,0.23,,0.059,,0.004,,0,1050,770,740,,10.4,600,120,6473.7,33,87,0.0003,,,,,,,,,,25.906309999999998
9Cr-031,89.371,0.08,8.34,0.49,0.34,0.09,,0.89,,0.07,0.011,0.005,0.02,,,,,0.23,,0.059,,0.004,,0,1050,770,740,,10.4,600,110,10659.6,31,86,0.0002,,,,,,,,,,25.906309999999998
9Cr-031,89.371,0.08,8.34,0.49,0.34,0.09,,0.89,,0.07,0.011,0.005,0.02,,,,,0.23,,0.059,,0.004,,0,1050,770,740,,10.4,600,100,15740.1,28,85,0.00013,,,,,,,,,,25.906309999999998
9Cr-031,89.371,0.08,8.34,0.49,0.34,0.09,,0.89,,0.07,0.011,0.005,0.02,,,,,0.23,,0.059,,0.004,,0,1050,770,740,,10.4,600,90,36032.3,28,85,5.3e-05,,,,,,,,,,25.906309999999998
9Cr-031,89.371,0.08,8.34,0.49,0.34,0.09,,0.89,,0.07,0.011,0.005,0.02,,,,,0.23,,0.059,,0.004,,0,1050,770,740,,10.4,600,70,62648.4,27,87,1.2e-05,,,,,,,,,,25.906309999999998
9Cr-031,89.371,0.08,8.34,0.49,0.34,0.09,,0.89,,0.07,0.011,0.005,0.02,,,,,0.23,,0.059,,0.004,,0,1050,770,740,,10.4,650,100,163.4,55,93,0.028,,,,,,,,,,25.906309999999998
9Cr-031,89.371,0.08,8.34,0.49,0.34,0.09,,0.89,,0.07,0.011,0.005,0.02,,,,,0.23,,0.059,,0.004,,0,1050,770,740,,10.4,650,90,626.8,55,96,0.0047,,,,,,,,,,25.906309999999998
9Cr-031,89.371,0.08,8.34,0.49,0.34,0.09,,0.89,,0.07,0.011,0.005,0.02,,,,,0.23,,0.059,,0.004,,0,1050,770,740,,10.4,650,80,1870.8,42,92,0.0015,,,,,,,,,,25.906309999999998
9Cr-031,89.371,0.08,8.34,0.49,0.34,0.09,,0.89,,0.07,0.011,0.005,0.02,,,,,0.23,,0.059,,0.004,,0,1050,770,740,,10.4,650,70,2639,42,91,0.0012,,,,,,,,,,25.906309999999998
9Cr-031,89.371,0.08,8.34,0.49,0.34,0.09,,0.89,,0.07,0.011,0.005,0.02,,,,,0.23,,0.059,,0.004,,0,1050,770,740,,10.4,650,60,6580,24,89,0.0004,,,,,,,,,,25.906309999999998
9Cr-031,89.371,0.08,8.34,0.49,0.34,0.09,,0.89,,0.07,0.011,0.005,0.02,,,,,0.23,,0.059,,0.004,,0,1050,770,740,,10.4,650,40,40495.9,40,90,3.4e-05,,,,,,,,,,25.906309999999998
9Cr-031,89.371,0.08,8.34,0.49,0.34,0.09,,0.89,,0.07,0.011,0.005,0.02,,,,,0.23,,0.059,,0.004,,0,1050,770,740,,10.4,650,30,75945,30,86,1.6e-05,,,,,,,,,,25.906309999999998
9Cr-032,89.1238,0.1,8.74,0.44,0.24,0.04,,0.94,,0.076,0.014,0.005,0.012,,,,,0.21,,0.0582,,0.001,,0,1060,760,730,,9.3,450,420,630.5,21,79,0.0048,,,,,,,,,,25.915132
9Cr-032,89.1238,0.1,8.74,0.44,0.24,0.04,,0.94,,0.076,0.014,0.005,0.012,,,,,0.21,,0.0582,,0.001,,0,1060,760,730,,9.3,450,370,22629.8,23,81,0.00011,,,,,,,,,,25.915132
9Cr-032,89.1238,0.1,8.74,0.44,0.24,0.04,,0.94,,0.076,0.014,0.005,0.012,,,,,0.21,,0.0582,,0.001,,0,1060,760,730,,9.3,450,360,37968.3,22,82,6e-05,,,,,,,,,,25.915132
9Cr-032,89.1238,0.1,8.74,0.44,0.24,0.04,,0.94,,0.076,0.014,0.005,0.012,,,,,0.21,,0.0582,,0.001,,0,1060,760,730,,9.3,500,320,815.7,28,84,0.0033,,,,,,,,,,25.915132
9Cr-032,89.1238,0.1,8.74,0.44,0.24,0.04,,0.94,,0.076,0.014,0.005,0.012,,,,,0.21,,0.0582,,0.001,,0,1060,760,730,,9.3,500,310,1918,25,84,0.0016,,,,,,,,,,25.915132
9Cr-032,89.1238,0.1,8.74,0.44,0.24,0.04,,0.94,,0.076,0.014,0.005,0.012,,,,,0.21,,0.0582,,0.001,,0,1060,760,730,,9.3,500,300,3989.7,25,85,0.00075,,,,,,,,,,25.915132
9Cr-032,89.1238,0.1,8.74,0.44,0.24,0.04,,0.94,,0.076,0.014,0.005,0.012,,,,,0.21,,0.0582,,0.001,,0,1060,760,730,,9.3,500,280,16832.5,28,86,0.00021,,,,,,,,,,25.915132
9Cr-032,89.1238,0.1,8.74,0.44,0.24,0.04,,0.94,,0.076,0.014,0.005,0.012,,,,,0.21,,0.0582,,0.001,,0,1060,760,730,,9.3,500,270,38156.5,23,85,9.3e-05,,,,,,,,,,25.915132
9Cr-032,89.1238,0.1,8.74,0.44,0.24,0.04,,0.94,,0.076,0.014,0.005,0.012,,,,,0.21,,0.0582,,0.001,,0,1060,760,730,,9.3,500,260,61672.9,22,86,5.2e-05,,,,,,,,,,25.915132
9Cr-032,89.1238,0.1,8.74,0.44,0.24,0.04,,0.94,,0.076,0.014,0.005,0.012,,,,,0.21,,0.0582,,0.001,,0,1060,760,730,,9.3,550,240,701.7,30,88,0.0059,,,,,,,,,,25.915132
9Cr-032,89.1238,0.1,8.74,0.44,0.24,0.04,,0.94,,0.076,0.014,0.005,0.012,,,,,0.21,,0.0582,,0.001,,0,1060,760,730,,9.3,550,220,3254.7,27,88,0.0012,,,,,,,,,,25.915132
9Cr-032,89.1238,0.1,8.74,0.44,0.24,0.04,,0.94,,0.076,0.014,0.005,0.012,,,,,0.21,,0.0582,,0.001,,0,1060,760,730,,9.3,550,200,14164.2,28,87,0.0002,,,,,,,,,,25.915132
9Cr-032,89.1238,0.1,8.74,0.44,0.24,0.04,,0.94,,0.076,0.014,0.005,0.012,,,,,0.21,,0.0582,,0.001,,0,1060,760,730,,9.3,550,190,23079.5,22,85,0.0001,,,,,,,,,,25.915132
9Cr-032,89.1238,0.1,8.74,0.44,0.24,0.04,,0.94,,0.076,0.014,0.005,0.012,,,,,0.21,,0.0582,,0.001,,0,1060,760,730,,9.3,550,180,34493.7,29,88,6.6e-05,,,,,,,,,,25.915132
9Cr-032,89.1238,0.1,8.74,0.44,0.24,0.04,,0.94,,0.076,0.014,0.005,0.012,,,,,0.21,,0.0582,,0.001,,0,1060,760,730,,9.3,550,160,93389.7,23,82,1.8e-05,,,,,,,,,,25.915132
9Cr-032,89.1238,0.1,8.74,0.44,0.24,0.04,,0.94,,0.076,0.014,0.005,0.012,,,,,0.21,,0.0582,,0.001,,0,1060,760,730,,9.3,575,160,12072.4,23,85,0.00019,,,,,,,,,,25.915132
9Cr-032,89.1238,0.1,8.74,0.44,0.24,0.04,,0.94,,0.076,0.014,0.005,0.012,,,,,0.21,,0.0582,,0.001,,0,1060,760,730,,9.3,575,150,26614,26,80,0.0001,,,,,,,,,,25.915132
9Cr-032,89.1238,0.1,8.74,0.44,0.24,0.04,,0.94,,0.076,0.014,0.005,0.012,,,,,0.21,,0.0582,,0.001,,0,1060,760,730,,9.3,600,160,895.3,31,90,0.0054,,,,,,,,,,25.915132
9Cr-032,89.1238,0.1,8.74,0.44,0.24,0.04,,0.94,,0.076,0.014,0.005,0.012,,,,,0.21,,0.0582,,0.001,,0,1060,760,730,,9.3,600,140,4451.5,30,88,0.00076,,,,,,,,,,25.915132
9Cr-032,89.1238,0.1,8.74,0.44,0.24,0.04,,0.94,,0.076,0.014,0.005,0.012,,,,,0.21,,0.0582,,0.001,,0,1060,760,730,,9.3,600,130,9728.3,30,89,0.00023,,,,,,,,,,25.915132
9Cr-032,89.1238,0.1,8.74,0.44,0.24,0.04,,0.94,,0.076,0.014,0.005,0.012,,,,,0.21,,0.0582,,0.001,,0,1060,760,730,,9.3,600,120,17356.9,29,86,0.00011,,,,,,,,,,25.915132
9Cr-032,89.1238,0.1,8.74,0.44,0.24,0.04,,0.94,,0.076,0.014,0.005,0.012,,,,,0.21,,0.0582,,0.001,,0,1060,760,730,,9.3,600,110,35420,20,82,6.1e-05,,,,,,,,,,25.915132
9Cr-032,89.1238,0.1,8.74,0.44,0.24,0.04,,0.94,,0.076,0.014,0.005,0.012,,,,,0.21,,0.0582,,0.001,,0,1060,760,730,,9.3,600,90,78236.5,28,88,1.9e-05,,,,,,,,,,25.915132
9Cr-032,89.1238,0.1,8.74,0.44,0.24,0.04,,0.94,,0.076,0.014,0.005,0.012,,,,,0.21,,0.0582,,0.001,,0,1060,760,730,,9.3,625,140,399,49,94,0.0098,,,,,,,,,,25.915132
9Cr-032,89.1238,0.1,8.74,0.44,0.24,0.04,,0.94,,0.076,0.014,0.005,0.012,,,,,0.21,,0.0582,,0.001,,0,1060,760,730,,9.3,625,120,1657.9,38,91,0.002,,,,,,,,,,25.915132
9Cr-032,89.1238,0.1,8.74,0.44,0.24,0.04,,0.94,,0.076,0.014,0.005,0.012,,,,,0.21,,0.0582,,0.001,,0,1060,760,730,,9.3,625,100,9895.4,24,86,0.00027,,,,,,,,,,25.915132
9Cr-032,89.1238,0.1,8.74,0.44,0.24,0.04,,0.94,,0.076,0.014,0.005,0.012,,,,,0.21,,0.0582,,0.001,,0,1060,760,730,,9.3,625,90,21372.4,24,80,0.00012,,,,,,,,,,25.915132
9Cr-032,89.1238,0.1,8.74,0.44,0.24,0.04,,0.94,,0.076,0.014,0.005,0.012,,,,,0.21,,0.0582,,0.001,,0,1060,760,730,,9.3,650,150,18.8,40,95,0.28,,,,,,,,,,25.915132
9Cr-032,89.1238,0.1,8.74,0.44,0.24,0.04,,0.94,,0.076,0.014,0.005,0.012,,,,,0.21,,0.0582,,0.001,,0,1060,760,730,,9.3,650,120,205.2,39,94,0.02,,,,,,,,,,25.915132
9Cr-032,89.1238,0.1,8.74,0.44,0.24,0.04,,0.94,,0.076,0.014,0.005,0.012,,,,,0.21,,0.0582,,0.001,,0,1060,760,730,,9.3,650,100,969.9,38,91,0.0031,,,,,,,,,,25.915132
9Cr-032,89.1238,0.1,8.74,0.44,0.24,0.04,,0.94,,0.076,0.014,0.005,0.012,,,,,0.21,,0.0582,,0.001,,0,1060,760,730,,9.3,650,80,5304.9,27,90,0.00054,,,,,,,,,,25.915132
9Cr-032,89.1238,0.1,8.74,0.44,0.24,0.04,,0.94,,0.076,0.014,0.005,0.012,,,,,0.21,,0.0582,,0.001,,0,1060,760,730,,9.3,650,70,14188.9,23,86,0.00022,,,,,,,,,,25.915132
9Cr-032,89.1238,0.1,8.74,0.44,0.24,0.04,,0.94,,0.076,0.014,0.005,0.012,,,,,0.21,,0.0582,,0.001,,0,1060,760,730,,9.3,650,50,58451.3,20,72,3.5e-05,,,,,,,,,,25.915132
9Cr-032,89.1238,0.1,8.74,0.44,0.24,0.04,,0.94,,0.076,0.014,0.005,0.012,,,,,0.21,,0.0582,,0.001,,0,1060,760,730,,9.3,650,40,101480.6,15,69,1.8e-05,,,,,,,,,,25.915132
9Cr-032,89.1238,0.1,8.74,0.44,0.24,0.04,,0.94,,0.076,0.014,0.005,0.012,,,,,0.21,,0.0582,,0.001,,0,1060,760,730,,9.3,700,40,5334.2,42,93,0.00075,,,,,,,,,,25.915132
9Cr-033,89.528,0.11,8.44,0.45,0.29,0.08,,0.99,,0.09,0.023,0.008,,,,,,0.21,,0.05,,0.001,,0,1050,780,,,8.8,500,320,1112.2,32,83,0.0024,,,,,,,,,,25.993830000000006
9Cr-033,89.528,0.11,8.44,0.45,0.29,0.08,,0.99,,0.09,0.023,0.008,,,,,,0.21,,0.05,,0.001,,0,1050,780,,,8.8,500,310,1860.2,27,84,0.0015,,,,,,,,,,25.993830000000006
9Cr-033,89.528,0.11,8.44,0.45,0.29,0.08,,0.99,,0.09,0.023,0.008,,,,,,0.21,,0.05,,0.001,,0,1050,780,,,8.8,500,300,2809.1,25,85,0.00098,,,,,,,,,,25.993830000000006
9Cr-033,89.528,0.11,8.44,0.45,0.29,0.08,,0.99,,0.09,0.023,0.008,,,,,,0.21,,0.05,,0.001,,0,1050,780,,,8.8,500,290,5943.4,31,85,0.00052,,,,,,,,,,25.993830000000006
9Cr-033,89.528,0.11,8.44,0.45,0.29,0.08,,0.99,,0.09,0.023,0.008,,,,,,0.21,,0.05,,0.001,,0,1050,780,,,8.8,500,270,17532.6,25,85,0.00019,,,,,,,,,,25.993830000000006
9Cr-033,89.528,0.11,8.44,0.45,0.29,0.08,,0.99,,0.09,0.023,0.008,,,,,,0.21,,0.05,,0.001,,0,1050,780,,,8.8,550,240,496.9,33,88,0.0085,,,,,,,,,,25.993830000000006
9Cr-033,89.528,0.11,8.44,0.45,0.29,0.08,,0.99,,0.09,0.023,0.008,,,,,,0.21,,0.05,,0.001,,0,1050,780,,,8.8,550,220,1747.6,30,88,0.0022,,,,,,,,,,25.993830000000006
9Cr-033,89.528,0.11,8.44,0.45,0.29,0.08,,0.99,,0.09,0.023,0.008,,,,,,0.21,,0.05,,0.001,,0,1050,780,,,8.8,550,200,8635,28,87,0.00036,,,,,,,,,,25.993830000000006
9Cr-033,89.528,0.11,8.44,0.45,0.29,0.08,,0.99,,0.09,0.023,0.008,,,,,,0.21,,0.05,,0.001,,0,1050,780,,,8.8,550,180,26678.6,25,85,7.9e-05,,,,,,,,,,25.993830000000006
9Cr-033,89.528,0.11,8.44,0.45,0.29,0.08,,0.99,,0.09,0.023,0.008,,,,,,0.21,,0.05,,0.001,,0,1050,780,,,8.8,550,170,40606.6,29,85,6.1e-05,,,,,,,,,,25.993830000000006
9Cr-033,89.528,0.11,8.44,0.45,0.29,0.08,,0.99,,0.09,0.023,0.008,,,,,,0.21,,0.05,,0.001,,0,1050,780,,,8.8,575,160,6845,28,86,0.00039,,,,,,,,,,25.993830000000006
9Cr-033,89.528,0.11,8.44,0.45,0.29,0.08,,0.99,,0.09,0.023,0.008,,,,,,0.21,,0.05,,0.001,,0,1050,780,,,8.8,575,150,13993.5,23,83,0.00017,,,,,,,,,,25.993830000000006
9Cr-033,89.528,0.11,8.44,0.45,0.29,0.08,,0.99,,0.09,0.023,0.008,,,,,,0.21,,0.05,,0.001,,0,1050,780,,,8.8,575,140,21030.7,39,85,9.1e-05,,,,,,,,,,25.993830000000006
9Cr-033,89.528,0.11,8.44,0.45,0.29,0.08,,0.99,,0.09,0.023,0.008,,,,,,0.21,,0.05,,0.001,,0,1050,780,,,8.8,600,160,612.5,31,90,0.0076,,,,,,,,,,25.993830000000006
9Cr-033,89.528,0.11,8.44,0.45,0.29,0.08,,0.99,,0.09,0.023,0.008,,,,,,0.21,,0.05,,0.001,,0,1050,780,,,8.8,600,140,2998.8,36,91,0.001,,,,,,,,,,25.993830000000006
9Cr-033,89.528,0.11,8.44,0.45,0.29,0.08,,0.99,,0.09,0.023,0.008,,,,,,0.21,,0.05,,0.001,,0,1050,780,,,8.8,600,120,9217.6,24,85,0.00029,,,,,,,,,,25.993830000000006
9Cr-033,89.528,0.11,8.44,0.45,0.29,0.08,,0.99,,0.09,0.023,0.008,,,,,,0.21,,0.05,,0.001,,0,1050,780,,,8.8,600,110,16753.9,22,82,0.00016,,,,,,,,,,25.993830000000006
9Cr-033,89.528,0.11,8.44,0.45,0.29,0.08,,0.99,,0.09,0.023,0.008,,,,,,0.21,,0.05,,0.001,,0,1050,780,,,8.8,600,100,39811.1,23,82,5.5e-05,,,,,,,,,,25.993830000000006
9Cr-033,89.528,0.11,8.44,0.45,0.29,0.08,,0.99,,0.09,0.023,0.008,,,,,,0.21,,0.05,,0.001,,0,1050,780,,,8.8,625,140,262.2,37,92,0.017,,,,,,,,,,25.993830000000006
9Cr-033,89.528,0.11,8.44,0.45,0.29,0.08,,0.99,,0.09,0.023,0.008,,,,,,0.21,,0.05,,0.001,,0,1050,780,,,8.8,625,120,1447.4,32,90,0.0022,,,,,,,,,,25.993830000000006
9Cr-033,89.528,0.11,8.44,0.45,0.29,0.08,,0.99,,0.09,0.023,0.008,,,,,,0.21,,0.05,,0.001,,0,1050,780,,,8.8,625,100,6572,28,87,0.00057,,,,,,,,,,25.993830000000006
9Cr-033,89.528,0.11,8.44,0.45,0.29,0.08,,0.99,,0.09,0.023,0.008,,,,,,0.21,,0.05,,0.001,,0,1050,780,,,8.8,625,90,17935.8,24,63,0.00021,,,,,,,,,,25.993830000000006
9Cr-033,89.528,0.11,8.44,0.45,0.29,0.08,,0.99,,0.09,0.023,0.008,,,,,,0.21,,0.05,,0.001,,0,1050,780,,,8.8,650,120,122.8,41,92,0.034,,,,,,,,,,25.993830000000006
9Cr-033,89.528,0.11,8.44,0.45,0.29,0.08,,0.99,,0.09,0.023,0.008,,,,,,0.21,,0.05,,0.001,,0,1050,780,,,8.8,650,100,717.3,35,91,0.0046,,,,,,,,,,25.993830000000006
9Cr-033,89.528,0.11,8.44,0.45,0.29,0.08,,0.99,,0.09,0.023,0.008,,,,,,0.21,,0.05,,0.001,,0,1050,780,,,8.8,650,80,3419,34,90,0.00091,,,,,,,,,,25.993830000000006
9Cr-033,89.528,0.11,8.44,0.45,0.29,0.08,,0.99,,0.09,0.023,0.008,,,,,,0.21,,0.05,,0.001,,0,1050,780,,,8.8,650,70,7084.7,27,86,0.00042,,,,,,,,,,25.993830000000006
9Cr-033,89.528,0.11,8.44,0.45,0.29,0.08,,0.99,,0.09,0.023,0.008,,,,,,0.21,,0.05,,0.001,,0,1050,780,,,8.8,700,40,3635.2,50,94,0.0011,,,,,,,,,,25.993830000000006
9Cr-034,89.587,0.11,8.31,0.43,0.24,0.08,,0.92,,0.07,0.001,0.014,,,,,,0.19,,0.046,,0.002,,0,1060,780,,,8.8,500,320,914.8,30,83,0.0027,,,,,,,,,,25.921689999999998
9Cr-034,89.587,0.11,8.31,0.43,0.24,0.08,,0.92,,0.07,0.001,0.014,,,,,,0.19,,0.046,,0.002,,0,1060,780,,,8.8,500,310,1821.8,27,84,0.0012,,,,,,,,,,25.921689999999998
9Cr-034,89.587,0.11,8.31,0.43,0.24,0.08,,0.92,,0.07,0.001,0.014,,,,,,0.19,,0.046,,0.002,,0,1060,780,,,8.8,500,300,2731.4,26,84,0.00084,,,,,,,,,,25.921689999999998
9Cr-034,89.587,0.11,8.31,0.43,0.24,0.08,,0.92,,0.07,0.001,0.014,,,,,,0.19,,0.046,,0.002,,0,1060,780,,,8.8,500,290,5356.8,29,85,0.00047,,,,,,,,,,25.921689999999998
9Cr-034,89.587,0.11,8.31,0.43,0.24,0.08,,0.92,,0.07,0.001,0.014,,,,,,0.19,,0.046,,0.002,,0,1060,780,,,8.8,500,270,15864.4,27,86,0.0002,,,,,,,,,,25.921689999999998
9Cr-034,89.587,0.11,8.31,0.43,0.24,0.08,,0.92,,0.07,0.001,0.014,,,,,,0.19,,0.046,,0.002,,0,1060,780,,,8.8,550,240,279,33,88,0.015,,,,,,,,,,25.921689999999998
9Cr-034,89.587,0.11,8.31,0.43,0.24,0.08,,0.92,,0.07,0.001,0.014,,,,,,0.19,,0.046,,0.002,,0,1060,780,,,8.8,550,220,1163.7,27,88,0.0037,,,,,,,,,,25.921689999999998
9Cr-034,89.587,0.11,8.31,0.43,0.24,0.08,,0.92,,0.07,0.001,0.014,,,,,,0.19,,0.046,,0.002,,0,1060,780,,,8.8,550,200,4562.4,25,88,0.0009,,,,,,,,,,25.921689999999998
9Cr-034,89.587,0.11,8.31,0.43,0.24,0.08,,0.92,,0.07,0.001,0.014,,,,,,0.19,,0.046,,0.002,,0,1060,780,,,8.8,550,180,20099.5,24,88,0.00013,,,,,,,,,,25.921689999999998
9Cr-034,89.587,0.11,8.31,0.43,0.24,0.08,,0.92,,0.07,0.001,0.014,,,,,,0.19,,0.046,,0.002,,0,1060,780,,,8.8,575,160,6662,35,91,0.00048,,,,,,,,,,25.921689999999998
9Cr-034,89.587,0.11,8.31,0.43,0.24,0.08,,0.92,,0.07,0.001,0.014,,,,,,0.19,,0.046,,0.002,,0,1060,780,,,8.8,575,150,12690.8,24,88,0.00022,,,,,,,,,,25.921689999999998
9Cr-034,89.587,0.11,8.31,0.43,0.24,0.08,,0.92,,0.07,0.001,0.014,,,,,,0.19,,0.046,,0.002,,0,1060,780,,,8.8,575,140,25766.8,31,88,9.1e-05,,,,,,,,,,25.921689999999998
9Cr-034,89.587,0.11,8.31,0.43,0.24,0.08,,0.92,,0.07,0.001,0.014,,,,,,0.19,,0.046,,0.002,,0,1060,780,,,8.8,600,160,364.6,34,91,0.014,,,,,,,,,,25.921689999999998
9Cr-034,89.587,0.11,8.31,0.43,0.24,0.08,,0.92,,0.07,0.001,0.014,,,,,,0.19,,0.046,,0.002,,0,1060,780,,,8.8,600,140,2585.5,31,90,0.0015,,,,,,,,,,25.921689999999998
9Cr-034,89.587,0.11,8.31,0.43,0.24,0.08,,0.92,,0.07,0.001,0.014,,,,,,0.19,,0.046,,0.002,,0,1060,780,,,8.8,600,120,15366.6,25,89,0.00015,,,,,,,,,,25.921689999999998
9Cr-034,89.587,0.11,8.31,0.43,0.24,0.08,,0.92,,0.07,0.001,0.014,,,,,,0.19,,0.046,,0.002,,0,1060,780,,,8.8,600,110,24189.1,30,90,9e-05,,,,,,,,,,25.921689999999998
9Cr-034,89.587,0.11,8.31,0.43,0.24,0.08,,0.92,,0.07,0.001,0.014,,,,,,0.19,,0.046,,0.002,,0,1060,780,,,8.8,600,100,55521.3,26,88,4.4e-05,,,,,,,,,,25.921689999999998
9Cr-034,89.587,0.11,8.31,0.43,0.24,0.08,,0.92,,0.07,0.001,0.014,,,,,,0.19,,0.046,,0.002,,0,1060,780,,,8.8,625,140,179.6,35,93,0.025,,,,,,,,,,25.921689999999998
9Cr-034,89.587,0.11,8.31,0.43,0.24,0.08,,0.92,,0.07,0.001,0.014,,,,,,0.19,,0.046,,0.002,,0,1060,780,,,8.8,625,120,964,42,94,0.0037,,,,,,,,,,25.921689999999998
9Cr-034,89.587,0.11,8.31,0.43,0.24,0.08,,0.92,,0.07,0.001,0.014,,,,,,0.19,,0.046,,0.002,,0,1060,780,,,8.8,625,100,5528.4,28,91,0.00055,,,,,,,,,,25.921689999999998
9Cr-034,89.587,0.11,8.31,0.43,0.24,0.08,,0.92,,0.07,0.001,0.014,,,,,,0.19,,0.046,,0.002,,0,1060,780,,,8.8,625,90,16039,23,84,0.00021,,,,,,,,,,25.921689999999998
9Cr-034,89.587,0.11,8.31,0.43,0.24,0.08,,0.92,,0.07,0.001,0.014,,,,,,0.19,,0.046,,0.002,,0,1060,780,,,8.8,650,120,114.8,46,96,0.04,,,,,,,,,,25.921689999999998
9Cr-034,89.587,0.11,8.31,0.43,0.24,0.08,,0.92,,0.07,0.001,0.014,,,,,,0.19,,0.046,,0.002,,0,1060,780,,,8.8,650,100,716.6,35,93,0.0048,,,,,,,,,,25.921689999999998
9Cr-034,89.587,0.11,8.31,0.43,0.24,0.08,,0.92,,0.07,0.001,0.014,,,,,,0.19,,0.046,,0.002,,0,1060,780,,,8.8,650,80,3329.6,37,93,0.0011,,,,,,,,,,25.921689999999998
9Cr-034,89.587,0.11,8.31,0.43,0.24,0.08,,0.92,,0.07,0.001,0.014,,,,,,0.19,,0.046,,0.002,,0,1060,780,,,8.8,650,70,9288.5,33,91,0.00031,,,,,,,,,,25.921689999999998
9Cr-034,89.587,0.11,8.31,0.43,0.24,0.08,,0.92,,0.07,0.001,0.014,,,,,,0.19,,0.046,,0.002,,0,1060,780,,,8.8,700,40,5607.6,42,94,0.00065,,,,,,,,,,25.921689999999998
9Cr-035,87.1441,0.098,9.5,0.42,0.29,0.13,,0.36,1.74,0.062,0.009,0.007,,0.003,,,,0.19,0.002,0.0462,,0.0013,0.001,0,1100,780,,,7.8,550,320,8.6,32,84,0.509,,,,,,,3,6,5,26.640088000000002
9Cr-035,87.1441,0.098,9.5,0.42,0.29,0.13,,0.36,1.74,0.062,0.009,0.007,,0.003,,,,0.19,0.002,0.0462,,0.0013,0.001,0,1100,780,,,7.8,550,300,26.4,33,84,0.156,,,,,,2,8,20,14,26.640088000000002
9Cr-035,87.1441,0.098,9.5,0.42,0.29,0.13,,0.36,1.74,0.062,0.009,0.007,,0.003,,,,0.19,0.002,0.0462,,0.0013,0.001,0,1100,780,,,7.8,550,280,120.3,27,86,0.0347,,,,,1,7,31,93,74,26.640088000000002
9Cr-035,87.1441,0.098,9.5,0.42,0.29,0.13,,0.36,1.74,0.062,0.009,0.007,,0.003,,,,0.19,0.002,0.0462,,0.0013,0.001,0,1100,780,,,7.8,550,260,523.7,31,86,0.00807,,,,,3,29,142,406,320,26.640088000000002
9Cr-035,87.1441,0.098,9.5,0.42,0.29,0.13,,0.36,1.74,0.062,0.009,0.007,,0.003,,,,0.19,0.002,0.0462,,0.0013,0.001,0,1100,780,,,7.8,550,250,1020,28,86,0.00461,,,,,5,46,233,743,908,26.640088000000002
9Cr-035,87.1441,0.098,9.5,0.42,0.29,0.13,,0.36,1.74,0.062,0.009,0.007,,0.003,,,,0.19,0.002,0.0462,,0.0013,0.001,0,1100,780,,,7.8,550,230,5767.2,22,81,0.000627,,,,,25,242,1480,4960,4010,26.640088000000002
9Cr-035,87.1441,0.098,9.5,0.42,0.29,0.13,,0.36,1.74,0.062,0.009,0.007,,0.003,,,,0.19,0.002,0.0462,,0.0013,0.001,0,1100,780,,,7.8,550,220,12857.6,25,79,0.000268,,,,,13,215,1800,10400,9280,26.640088000000002
9Cr-035,87.1441,0.098,9.5,0.42,0.29,0.13,,0.36,1.74,0.062,0.009,0.007,,0.003,,,,0.19,0.002,0.0462,,0.0013,0.001,0,1100,780,,,7.8,550,210,35151.4,22,71,6.76e-05,,,,,109,1230,10500,32900,26400,26.640088000000002
9Cr-035,87.1441,0.098,9.5,0.42,0.29,0.13,,0.36,1.74,0.062,0.009,0.007,,0.003,,,,0.19,0.002,0.0462,,0.0013,0.001,0,1100,780,,,7.8,550,200,59735.1,16,57,3.14e-05,,,,,171,2570,25300,58100,45200,26.640088000000002
9Cr-035,87.1441,0.098,9.5,0.42,0.29,0.13,,0.36,1.74,0.062,0.009,0.007,,0.003,,,,0.19,0.002,0.0462,,0.0013,0.001,0,1100,780,,,7.8,550,190,118648.8,14,44,1.1e-05,,,,,440,7780,79600,,87800,26.640088000000002
9Cr-035,87.1441,0.098,9.5,0.42,0.29,0.13,,0.36,1.74,0.062,0.009,0.007,,0.003,,,,0.19,0.002,0.0462,,0.0013,0.001,0,1100,780,,,7.8,575,200,4552.9,29,81,0.000703,,,,,8,128,1030,3910,3190,26.640088000000002
9Cr-035,87.1441,0.098,9.5,0.42,0.29,0.13,,0.36,1.74,0.062,0.009,0.007,,0.003,,,,0.19,0.002,0.0462,,0.0013,0.001,0,1100,780,,,7.8,575,190,10716.4,25,78,0.000231,,,,,13,241,2840,9830,7780,26.640088000000002
9Cr-035,87.1441,0.098,9.5,0.42,0.29,0.13,,0.36,1.74,0.062,0.009,0.007,,0.003,,,,0.19,0.002,0.0462,,0.0013,0.001,0,1100,780,,,7.8,575,180,24077.4,18,64,6.94e-05,,,,,65,1130,12500,23400,17800,26.640088000000002
9Cr-035,87.1441,0.098,9.5,0.42,0.29,0.13,,0.36,1.74,0.062,0.009,0.007,,0.003,,,,0.19,0.002,0.0462,,0.0013,0.001,0,1100,780,,,7.8,575,170,42242.6,14,52,3.32e-05,,,,,63,1860,25300,41600,30400,26.640088000000002
9Cr-035,87.1441,0.098,9.5,0.42,0.29,0.13,,0.36,1.74,0.062,0.009,0.007,,0.003,,,,0.19,0.002,0.0462,,0.0013,0.001,0,1100,780,,,7.8,575,160,70213,11,36,1.9e-05,,,,,10,621,34100,69200,52200,26.640088000000002
9Cr-035,87.1441,0.098,9.5,0.42,0.29,0.13,,0.36,1.74,0.062,0.009,0.007,,0.003,,,,0.19,0.002,0.0462,,0.0013,0.001,0,1100,780,,,7.8,600,250,5.1,37,88,0.996,,,,,,,1,4,3,26.640088000000002
9Cr-035,87.1441,0.098,9.5,0.42,0.29,0.13,,0.36,1.74,0.062,0.009,0.007,,0.003,,,,0.19,0.002,0.0462,,0.0013,0.001,0,1100,780,,,7.8,600,230,19.9,34,88,0.267,,,,,,,4,13,11,26.640088000000002
9Cr-035,87.1441,0.098,9.5,0.42,0.29,0.13,,0.36,1.74,0.062,0.009,0.007,,0.003,,,,0.19,0.002,0.0462,,0.0013,0.001,0,1100,780,,,7.8,600,210,112.6,29,87,0.044,,,,,,4,20,78,69,26.640088000000002
9Cr-035,87.1441,0.098,9.5,0.42,0.29,0.13,,0.36,1.74,0.062,0.009,0.007,,0.003,,,,0.19,0.002,0.0462,,0.0013,0.001,0,1100,780,,,7.8,600,190,613.4,26,86,0.00654,,,,,3,23,128,485,401,26.640088000000002
9Cr-035,87.1441,0.098,9.5,0.42,0.29,0.13,,0.36,1.74,0.062,0.009,0.007,,0.003,,,,0.19,0.002,0.0462,,0.0013,0.001,0,1100,780,,,7.8,600,180,1740.7,25,80,0.00181,,,,,3,37,323,1480,1200,26.640088000000002
9Cr-035,87.1441,0.098,9.5,0.42,0.29,0.13,,0.36,1.74,0.062,0.009,0.007,,0.003,,,,0.19,0.002,0.0462,,0.0013,0.001,0,1100,780,,,7.8,600,160,8219.9,27,72,0.000225,,,,,30,416,3990,7730,5570,26.640088000000002
9Cr-035,87.1441,0.098,9.5,0.42,0.29,0.13,,0.36,1.74,0.062,0.009,0.007,,0.003,,,,0.19,0.002,0.0462,,0.0013,0.001,0,1100,780,,,7.8,600,140,25944.6,13,41,6.12e-05,,,,,54,1520,15100,25100,16800,26.640088000000002
9Cr-035,87.1441,0.098,9.5,0.42,0.29,0.13,,0.36,1.74,0.062,0.009,0.007,,0.003,,,,0.19,0.002,0.0462,,0.0013,0.001,0,1100,780,,,7.8,600,130,39539.9,11,15,2.57e-05,,,,,757,14900,30800,38700,23100,26.640088000000002
9Cr-035,87.1441,0.098,9.5,0.42,0.29,0.13,,0.36,1.74,0.062,0.009,0.007,,0.003,,,,0.19,0.002,0.0462,,0.0013,0.001,0,1100,780,,,7.8,600,120,65363.4,8,10,1.81e-05,,,,,1600,25700,52200,65200,43000,26.640088000000002
9Cr-035,87.1441,0.098,9.5,0.42,0.29,0.13,,0.36,1.74,0.062,0.009,0.007,,0.003,,,,0.19,0.002,0.0462,,0.0013,0.001,0,1100,780,,,7.8,625,160,490.5,38,85,0.00771,,,,,,8,66,369,319,26.640088000000002
9Cr-035,87.1441,0.098,9.5,0.42,0.29,0.13,,0.36,1.74,0.062,0.009,0.007,,0.003,,,,0.19,0.002,0.0462,,0.0013,0.001,0,1100,780,,,7.8,625,140,3266.4,26,73,0.000573,,,,,16,281,1780,3080,2120,26.640088000000002
9Cr-035,87.1441,0.098,9.5,0.42,0.29,0.13,,0.36,1.74,0.062,0.009,0.007,,0.003,,,,0.19,0.002,0.0462,,0.0013,0.001,0,1100,780,,,7.8,625,130,5507.7,24,64,0.000319,,,,,19,459,3080,5170,3410,26.640088000000002
9Cr-035,87.1441,0.098,9.5,0.42,0.29,0.13,,0.36,1.74,0.062,0.009,0.007,,0.003,,,,0.19,0.002,0.0462,,0.0013,0.001,0,1100,780,,,7.8,625,110,20698.4,11,24,8.63e-05,,,,,361,5420,13500,20000,12100,26.640088000000002
9Cr-035,87.1441,0.098,9.5,0.42,0.29,0.13,,0.36,1.74,0.062,0.009,0.007,,0.003,,,,0.19,0.002,0.0462,,0.0013,0.001,0,1100,780,,,7.8,625,100,30448,7,8,5.67e-05,,,,,434,8140,21700,,21000,26.640088000000002
9Cr-035,87.1441,0.098,9.5,0.42,0.29,0.13,,0.36,1.74,0.062,0.009,0.007,,0.003,,,,0.19,0.002,0.0462,,0.0013,0.001,0,1100,780,,,7.8,625,80,80704.5,4,1,1.51e-05,,,,,6170,37700,74600,,,26.640088000000002
9Cr-035,87.1441,0.098,9.5,0.42,0.29,0.13,,0.36,1.74,0.062,0.009,0.007,,0.003,,,,0.19,0.002,0.0462,,0.0013,0.001,0,1100,780,,,7.8,650,180,6.2,33,90,0.92,,,,,,,1,4,3,26.640088000000002
9Cr-035,87.1441,0.098,9.5,0.42,0.29,0.13,,0.36,1.74,0.062,0.009,0.007,,0.003,,,,0.19,0.002,0.0462,,0.0013,0.001,0,1100,780,,,7.8,650,160,29.9,33,89,0.167,,,,,,1,7,21,17,26.640088000000002
9Cr-035,87.1441,0.098,9.5,0.42,0.29,0.13,,0.36,1.74,0.062,0.009,0.007,,0.003,,,,0.19,0.002,0.0462,,0.0013,0.001,0,1100,780,,,7.8,650,140,171.2,26,85,0.0245,,,,,,6,34,131,110,26.640088000000002
9Cr-035,87.1441,0.098,9.5,0.42,0.29,0.13,,0.36,1.74,0.062,0.009,0.007,,0.003,,,,0.19,0.002,0.0462,,0.0013,0.001,0,1100,780,,,7.8,650,130,564.3,32,80,0.00571,,,,,2,20,139,480,381,26.640088000000002
9Cr-035,87.1441,0.098,9.5,0.42,0.29,0.13,,0.36,1.74,0.062,0.009,0.007,,0.003,,,,0.19,0.002,0.0462,,0.0013,0.001,0,1100,780,,,7.8,650,110,2588.8,24,62,0.000835,,,,,19,288,1340,2350,1500,26.640088000000002
9Cr-035,87.1441,0.098,9.5,0.42,0.29,0.13,,0.36,1.74,0.062,0.009,0.007,,0.003,,,,0.19,0.002,0.0462,,0.0013,0.001,0,1100,780,,,7.8,650,100,4830.7,14,41,0.000446,,,,,146,1110,2920,4520,2920,26.640088000000002
9Cr-035,87.1441,0.098,9.5,0.42,0.29,0.13,,0.36,1.74,0.062,0.009,0.007,,0.003,,,,0.19,0.002,0.0462,,0.0013,0.001,0,1100,780,,,7.8,650,90,11218.7,11,13,0.000215,,,,,151,1770,5930,10400,6690,26.640088000000002
9Cr-035,87.1441,0.098,9.5,0.42,0.29,0.13,,0.36,1.74,0.062,0.009,0.007,,0.003,,,,0.19,0.002,0.0462,,0.0013,0.001,0,1100,780,,,7.8,650,80,21504.8,8,8,9.69e-05,,,,,1670,6510,14100,20900,12900,26.640088000000002
9Cr-035,87.1441,0.098,9.5,0.42,0.29,0.13,,0.36,1.74,0.062,0.009,0.007,,0.003,,,,0.19,0.002,0.0462,,0.0013,0.001,0,1100,780,,,7.8,650,70,46436.7,7,6,3.3e-05,,,,,5660,19800,36400,,29700,26.640088000000002
9Cr-035,87.1441,0.098,9.5,0.42,0.29,0.13,,0.36,1.74,0.062,0.009,0.007,,0.003,,,,0.19,0.002,0.0462,,0.0013,0.001,0,1100,780,,,7.8,650,60,65958.6,5,0,1.85e-05,,,,,8840,32600,57100,,44300,26.640088000000002
9Cr-035,87.1441,0.098,9.5,0.42,0.29,0.13,,0.36,1.74,0.062,0.009,0.007,,0.003,,,,0.19,0.002,0.0462,,0.0013,0.001,0,1100,780,,,7.8,650,50,104837.7,8,6,1.01e-05,,,,,28100,61500,88700,104800,64600,26.640088000000002
9Cr-035,87.1441,0.098,9.5,0.42,0.29,0.13,,0.36,1.74,0.062,0.009,0.007,,0.003,,,,0.19,0.002,0.0462,,0.0013,0.001,0,1100,780,,,7.8,675,110,240.8,26,81,0.0167,,,,,1,11,61,196,160,26.640088000000002
