Repository: mamunm/xmat-pnnl

# Xtreme Materials
>A Repository for Lifetime Prediction of High Temperature Alloy Materials

In this repo, we will develop machine learning models to predict the lifetime of alloy materials for high temperature applications.

## Focus areas:

1. Build a simple physics based model to preserve some form of interpretability
2. Build a data driven machine learning model to get the residual of the physics based model

### Loading data and saving them 

`load_data` will ease loading the data into nice `pd.DataFrame` format. Below I demonstrate a code to quickly load the data:

```python
import numpy as np
import pandas as pd
import xmat_pnnl_code as xcode

File: data_processing/9Cr_data/Cleaned_data.csv (part 3 of 8)
ID,Fe,C,Cr,Mn,Si,Ni,Co,Mo,W,Nb,Al,P,Cu,Ti,Ta,Hf,Re,V,B,N,O,S,Zr,Homo,Normal,Temper1,Temper2,Temper3,AGS No.,CT_Temp,CT_CS,CT_RT,CT_EL,CT_RA,CT_MCR,CT_0.1% CS,CT_0.15%CS,CT_0.2% CS,CT_0.25% CS,CT_0.5% CS,CT_1.0% CS,CT_2.0% CS,CT_5.0% CS,CT_TTC,Weighted_AN
9Cr-035,87.1441,0.098,9.5,0.42,0.29,0.13,,0.36,1.74,0.062,0.009,0.007,,0.003,,,,0.19,0.002,0.0462,,0.0013,0.001,0,1100,780,,,7.8,675,90,1333.6,25,64,0.00227,,,,,21,172,606,1190,855,26.640088000000002
9Cr-035,87.1441,0.098,9.5,0.42,0.29,0.13,,0.36,1.74,0.062,0.009,0.007,,0.003,,,,0.19,0.002,0.0462,,0.0013,0.001,0,1100,780,,,7.8,675,80,2674.6,9,13,0.00134,,,,,5,110,758,2290,1740,26.640088000000002
9Cr-035,87.1441,0.098,9.5,0.42,0.29,0.13,,0.36,1.74,0.062,0.009,0.007,,0.003,,,,0.19,0.002,0.0462,,0.0013,0.001,0,1100,780,,,7.8,675,60,14858.2,11,13,0.000145,,,,,1070,4300,9140,14300,8020,26.640088000000002
9Cr-035,87.1441,0.098,9.5,0.42,0.29,0.13,,0.36,1.74,0.062,0.009,0.007,,0.003,,,,0.19,0.002,0.0462,,0.0013,0.001,0,1100,780,,,7.8,675,50,33924.9,12,10,7.21e-05,,,,,1100,7270,19100,32100,20100,26.640088000000002
9Cr-035,87.1441,0.098,9.5,0.42,0.29,0.13,,0.36,1.74,0.062,0.009,0.007,,0.003,,,,0.19,0.002,0.0462,,0.0013,0.001,0,1100,780,,,7.8,675,40,66294.7,10,8,1.96e-05,,,,,6650,29000,49500,,37400,26.640088000000002
9Cr-035,87.1441,0.098,9.5,0.42,0.29,0.13,,0.36,1.74,0.062,0.009,0.007,,0.003,,,,0.19,0.002,0.0462,,0.0013,0.001,0,1100,780,,,7.8,700,120,6.8,50,94,0.816,,,,,,,2,4,4,26.640088000000002
9Cr-035,87.1441,0.098,9.5,0.42,0.29,0.13,,0.36,1.74,0.062,0.009,0.007,,0.003,,,,0.19,0.002,0.0462,,0.0013,0.001,0,1100,780,,,7.8,700,100,43.5,45,92,0.109,,,,,,3,11,31,25,26.640088000000002
9Cr-035,87.1441,0.098,9.5,0.42,0.29,0.13,,0.36,1.74,0.062,0.009,0.007,,0.003,,,,0.19,0.002,0.0462,,0.0013,0.001,0,1100,780,,,7.8,700,85,211.9,33,84,0.0204,,,,,1,15,60,166,136,26.640088000000002
9Cr-035,87.1441,0.098,9.5,0.42,0.29,0.13,,0.36,1.74,0.062,0.009,0.007,,0.003,,,,0.19,0.002,0.0462,,0.0013,0.001,0,1100,780,,,7.8,700,70,978.1,29,65,0.00361,,,,,29,133,405,841,607,26.640088000000002
9Cr-035,87.1441,0.098,9.5,0.42,0.29,0.13,,0.36,1.74,0.062,0.009,0.007,,0.003,,,,0.19,0.002,0.0462,,0.0013,0.001,0,1100,780,,,7.8,700,60,2387.4,17,11,0.00125,,,,,132,500,1210,2110,1390,26.640088000000002
9Cr-035,87.1441,0.098,9.5,0.42,0.29,0.13,,0.36,1.74,0.062,0.009,0.007,,0.003,,,,0.19,0.002,0.0462,,0.0013,0.001,0,1100,780,,,7.8,700,50,5583.5,12,7,0.000497,,,,,678,1630,3070,5060,2760,26.640088000000002
9Cr-035,87.1441,0.098,9.5,0.42,0.29,0.13,,0.36,1.74,0.062,0.009,0.007,,0.003,,,,0.19,0.002,0.0462,,0.0013,0.001,0,1100,780,,,7.8,700,40,13850.6,8,2,0.000176,,,,,1670,4340,8440,13400,7610,26.640088000000002
9Cr-035,87.1441,0.098,9.5,0.42,0.29,0.13,,0.36,1.74,0.062,0.009,0.007,,0.003,,,,0.19,0.002,0.0462,,0.0013,0.001,0,1100,780,,,7.8,700,30,38410.1,7,0,5.06e-05,,,,,4840,13500,25400,38200,20600,26.640088000000002
9Cr-035,87.1441,0.098,9.5,0.42,0.29,0.13,,0.36,1.74,0.062,0.009,0.007,,0.003,,,,0.19,0.002,0.0462,,0.0013,0.001,0,1100,780,,,7.8,700,25,71306.8,,,2.9e-05,,,,,10900,21400,41100,69100,22800,26.640088000000002
9Cr-035,87.1441,0.098,9.5,0.42,0.29,0.13,,0.36,1.74,0.062,0.009,0.007,,0.003,,,,0.19,0.002,0.0462,,0.0013,0.001,0,1100,780,,,7.8,725,85,16.6,59,93,0.322,,,,,,,3,11,9,26.640088000000002
9Cr-035,87.1441,0.098,9.5,0.42,0.29,0.13,,0.36,1.74,0.062,0.009,0.007,,0.003,,,,0.19,0.002,0.0462,,0.0013,0.001,0,1100,780,,,7.8,725,60,239,49,87,0.0204,,,,,5,23,67,180,153,26.640088000000002
9Cr-035,87.1441,0.098,9.5,0.42,0.29,0.13,,0.36,1.74,0.062,0.009,0.007,,0.003,,,,0.19,0.002,0.0462,,0.0013,0.001,0,1100,780,,,7.8,750,50,97.4,30,87,0.0487,,,,,2,8,27,74,60,26.640088000000002
9Cr-035,87.1441,0.098,9.5,0.42,0.29,0.13,,0.36,1.74,0.062,0.009,0.007,,0.003,,,,0.19,0.002,0.0462,,0.0013,0.001,0,1100,780,,,7.8,750,40,361.9,24,72,0.011,,,,,9,38,124,293,224,26.640088000000002
9Cr-035,87.1441,0.098,9.5,0.42,0.29,0.13,,0.36,1.74,0.062,0.009,0.007,,0.003,,,,0.19,0.002,0.0462,,0.0013,0.001,0,1100,780,,,7.8,750,30,1487.7,20,60,0.00202,,,,,58,241,712,1300,899,26.640088000000002
9Cr-035,87.1441,0.098,9.5,0.42,0.29,0.13,,0.36,1.74,0.062,0.009,0.007,,0.003,,,,0.19,0.002,0.0462,,0.0013,0.001,0,1100,780,,,7.8,750,25,3079.4,,,0.000886,,,,,178,686,1630,2660,1720,26.640088000000002
9Cr-035,87.1441,0.098,9.5,0.42,0.29,0.13,,0.36,1.74,0.062,0.009,0.007,,0.003,,,,0.19,0.002,0.0462,,0.0013,0.001,0,1100,780,,,7.8,750,20,5050.2,,,0.000397,,,,,497,1660,3380,5010,3020,26.640088000000002
9Cr-036,87.3217,0.1,9,0.44,0.25,0.27,,0.44,1.85,0.06,0.014,0.013,,0.001,,,,0.19,0.003,0.046,,0.0003,0.001,0,1050,780,,,10.5,550,250,1983,27,87,0.0022,,,,,9,90,465,1550,1310,26.720149999999997
9Cr-036,87.3217,0.1,9,0.44,0.25,0.27,,0.44,1.85,0.06,0.014,0.013,,0.001,,,,0.19,0.003,0.046,,0.0003,0.001,0,1050,780,,,10.5,550,230,7989.6,31,85,0.00043,,,,,16,233,1610,6560,5240,26.720149999999997
9Cr-036,87.3217,0.1,9,0.44,0.25,0.27,,0.44,1.85,0.06,0.014,0.013,,0.001,,,,0.19,0.003,0.046,,0.0003,0.001,0,1050,780,,,10.5,600,190,814.2,27,85,0.0049,,,,,1,13,118,617,541,26.720149999999997
9Cr-036,87.3217,0.1,9,0.44,0.25,0.27,,0.44,1.85,0.06,0.014,0.013,,0.001,,,,0.19,0.003,0.046,,0.0003,0.001,0,1050,780,,,10.5,600,180,1755.6,27,82,0.0019,,,,,3,36,302,1460,1230,26.720149999999997
9Cr-036,87.3217,0.1,9,0.44,0.25,0.27,,0.44,1.85,0.06,0.014,0.013,,0.001,,,,0.19,0.003,0.046,,0.0003,0.001,0,1050,780,,,10.5,600,160,9106.3,25,73,0.00021,,,,,21,320,4030,8580,6310,26.720149999999997
9Cr-036,87.3217,0.1,9,0.44,0.25,0.27,,0.44,1.85,0.06,0.014,0.013,,0.001,,,,0.19,0.003,0.046,,0.0003,0.001,0,1050,780,,,10.5,600,140,20992.1,17,51,6.3e-05,,,,,106,3570,14700,20200,13400,26.720149999999997
9Cr-036,87.3217,0.1,9,0.44,0.25,0.27,,0.44,1.85,0.06,0.014,0.013,,0.001,,,,0.19,0.003,0.046,,0.0003,0.001,0,1050,780,,,10.5,625,160,658,30,86,0.0054,,,,,1,9,82,514,448,26.720149999999997
9Cr-036,87.3217,0.1,9,0.44,0.25,0.27,,0.44,1.85,0.06,0.014,0.013,,0.001,,,,0.19,0.003,0.046,,0.0003,0.001,0,1050,780,,,10.5,625,140,3125.8,27,81,0.00064,,,,,4,82,1270,2880,2010,26.720149999999997
9Cr-036,87.3217,0.1,9,0.44,0.25,0.27,,0.44,1.85,0.06,0.014,0.013,,0.001,,,,0.19,0.003,0.046,,0.0003,0.001,0,1050,780,,,10.5,625,130,4997.8,26,70,0.00037,,,,,27,437,2800,4660,3170,26.720149999999997
9Cr-036,87.3217,0.1,9,0.44,0.25,0.27,,0.44,1.85,0.06,0.014,0.013,,0.001,,,,0.19,0.003,0.046,,0.0003,0.001,0,1050,780,,,10.5,625,110,13507.2,22,50,0.00011,,,,,142,3420,8780,12700,7310,26.720149999999997
9Cr-036,87.3217,0.1,9,0.44,0.25,0.27,,0.44,1.85,0.06,0.014,0.013,,0.001,,,,0.19,0.003,0.046,,0.0003,0.001,0,1050,780,,,10.5,625,100,19398.8,21,40,7e-05,,,,,570,6610,13500,18400,9980,26.720149999999997
9Cr-036,87.3217,0.1,9,0.44,0.25,0.27,,0.44,1.85,0.06,0.014,0.013,,0.001,,,,0.19,0.003,0.046,,0.0003,0.001,0,1050,780,,,10.5,650,130,527.5,29,88,0.0057,,,,,2,17,128,447,344,26.720149999999997
9Cr-036,87.3217,0.1,9,0.44,0.25,0.27,,0.44,1.85,0.06,0.014,0.013,,0.001,,,,0.19,0.003,0.046,,0.0003,0.001,0,1050,780,,,10.5,650,110,2013.1,34,80,0.001,,,,,15,219,1050,1820,1110,26.720149999999997
9Cr-036,87.3217,0.1,9,0.44,0.25,0.27,,0.44,1.85,0.06,0.014,0.013,,0.001,,,,0.19,0.003,0.046,,0.0003,0.001,0,1050,780,,,10.5,650,100,3631,31,75,0.00052,,,,,104,940,2190,3320,1890,26.720149999999997
9Cr-036,87.3217,0.1,9,0.44,0.25,0.27,,0.44,1.85,0.06,0.014,0.013,,0.001,,,,0.19,0.003,0.046,,0.0003,0.001,0,1050,780,,,10.5,650,80,11508.9,25,52,0.00016,,,,,923,3730,7330,10600,5690,26.720149999999997
9Cr-036,87.3217,0.1,9,0.44,0.25,0.27,,0.44,1.85,0.06,0.014,0.013,,0.001,,,,0.19,0.003,0.046,,0.0003,0.001,0,1050,780,,,10.5,650,70,19129.5,24,40,9.9e-05,,,,,3180,7420,12900,17900,9630,26.720149999999997
9Cr-036,87.3217,0.1,9,0.44,0.25,0.27,,0.44,1.85,0.06,0.014,0.013,,0.001,,,,0.19,0.003,0.046,,0.0003,0.001,0,1050,780,,,10.5,675,90,967.3,39,77,0.0029,,,,,13,119,440,841,564,26.720149999999997
9Cr-036,87.3217,0.1,9,0.44,0.25,0.27,,0.44,1.85,0.06,0.014,0.013,,0.001,,,,0.19,0.003,0.046,,0.0003,0.001,0,1050,780,,,10.5,675,80,1764.8,34,75,0.0015,,,,,57,355,915,1540,962,26.720149999999997
9Cr-036,87.3217,0.1,9,0.44,0.25,0.27,,0.44,1.85,0.06,0.014,0.013,,0.001,,,,0.19,0.003,0.046,,0.0003,0.001,0,1050,780,,,10.5,675,60,7889.8,31,48,0.00036,,,,,515,1870,4140,6980,4280,26.720149999999997
9Cr-036,87.3217,0.1,9,0.44,0.25,0.27,,0.44,1.85,0.06,0.014,0.013,,0.001,,,,0.19,0.003,0.046,,0.0003,0.001,0,1050,780,,,10.5,675,50,15983,18,32,0.00013,,,,,1790,5160,9760,14800,7600,26.720149999999997
9Cr-036,87.3217,0.1,9,0.44,0.25,0.27,,0.44,1.85,0.06,0.014,0.013,,0.001,,,,0.19,0.003,0.046,,0.0003,0.001,0,1050,780,,,10.5,700,70,536.1,35,84,0.0075,,,,,13,62,192,433,330,26.720149999999997
9Cr-036,87.3217,0.1,9,0.44,0.25,0.27,,0.44,1.85,0.06,0.014,0.013,,0.001,,,,0.19,0.003,0.046,,0.0003,0.001,0,1050,780,,,10.5,700,60,1090.5,30,74,0.003,,,,,60,215,510,915,577,26.720149999999997
9Cr-036,87.3217,0.1,9,0.44,0.25,0.27,,0.44,1.85,0.06,0.014,0.013,,0.001,,,,0.19,0.003,0.046,,0.0003,0.001,0,1050,780,,,10.5,700,50,2931.6,41,69,0.001,,,,,181,646,1440,2480,1430,26.720149999999997
9Cr-036,87.3217,0.1,9,0.44,0.25,0.27,,0.44,1.85,0.06,0.014,0.013,,0.001,,,,0.19,0.003,0.046,,0.0003,0.001,0,1050,780,,,10.5,700,40,7218.4,22,38,0.00032,,,,,845,2270,4170,6410,3280,26.720149999999997
9Cr-036,87.3217,0.1,9,0.44,0.25,0.27,,0.44,1.85,0.06,0.014,0.013,,0.001,,,,0.19,0.003,0.046,,0.0003,0.001,0,1050,780,,,10.5,700,30,14678.2,52,43,0.00016,,,,,1370,4300,8570,12900,7240,26.720149999999997
9Cr-037,87.7839,0.092,8.91,0.42,0.25,0.15,,0.39,1.68,0.05,0.01,0.019,,0.001,,,,0.2,0.0025,0.039,,0.0016,0.001,0,1050,760,,,9.7,550,250,10397.3,28,80,0.00027,,,,,16,290,2570,9130,6900,26.631115
9Cr-037,87.7839,0.092,8.91,0.42,0.25,0.15,,0.39,1.68,0.05,0.01,0.019,,0.001,,,,0.2,0.0025,0.039,,0.0016,0.001,0,1050,760,,,9.7,600,190,2461.4,24,78,0.0011,,,,,8,131,901,2230,1710,26.631115
9Cr-037,87.7839,0.092,8.91,0.42,0.25,0.15,,0.39,1.68,0.05,0.01,0.019,,0.001,,,,0.2,0.0025,0.039,,0.0016,0.001,0,1050,760,,,9.7,600,180,3905.5,29,81,0.00061,,,,,23,301,1770,3610,2700,26.631115
9Cr-037,87.7839,0.092,8.91,0.42,0.25,0.15,,0.39,1.68,0.05,0.01,0.019,,0.001,,,,0.2,0.0025,0.039,,0.0016,0.001,0,1050,760,,,9.7,600,160,11025.4,23,76,0.00015,,,,,45,961,6270,10500,6700,26.631115
9Cr-037,87.7839,0.092,8.91,0.42,0.25,0.15,,0.39,1.68,0.05,0.01,0.019,,0.001,,,,0.2,0.0025,0.039,,0.0016,0.001,0,1050,760,,,9.7,600,140,26613.8,29,78,5.6e-05,,,,,1220,9340,18900,25600,14800,26.631115
9Cr-037,87.7839,0.092,8.91,0.42,0.25,0.15,,0.39,1.68,0.05,0.01,0.019,,0.001,,,,0.2,0.0025,0.039,,0.0016,0.001,0,1050,760,,,9.7,625,160,1079.5,24,82,0.0024,,,,,4,67,417,975,697,26.631115
9Cr-037,87.7839,0.092,8.91,0.42,0.25,0.15,,0.39,1.68,0.05,0.01,0.019,,0.001,,,,0.2,0.0025,0.039,,0.0016,0.001,0,1050,760,,,9.7,625,140,3446,32,83,0.00058,,,,,55,638,2010,3210,1990,26.631115
9Cr-037,87.7839,0.092,8.91,0.42,0.25,0.15,,0.39,1.68,0.05,0.01,0.019,,0.001,,,,0.2,0.0025,0.039,,0.0016,0.001,0,1050,760,,,9.7,625,130,5463.3,39,84,0.0004,,,,,139,1210,3130,5050,3050,26.631115
9Cr-037,87.7839,0.092,8.91,0.42,0.25,0.15,,0.39,1.68,0.05,0.01,0.019,,0.001,,,,0.2,0.0025,0.039,,0.0016,0.001,0,1050,760,,,9.7,625,110,17413.2,21,65,0.00013,,,,,823,4400,10100,16400,8930,26.631115
9Cr-037,87.7839,0.092,8.91,0.42,0.25,0.15,,0.39,1.68,0.05,0.01,0.019,,0.001,,,,0.2,0.0025,0.039,,0.0016,0.001,0,1050,760,,,9.7,625,100,27883,17,17,8.8e-05,,,,,2000,7570,17000,26300,17600,26.631115
9Cr-037,87.7839,0.092,8.91,0.42,0.25,0.15,,0.39,1.68,0.05,0.01,0.019,,0.001,,,,0.2,0.0025,0.039,,0.0016,0.001,0,1050,760,,,9.7,650,130,640.1,39,87,0.0045,,,,,9,84,291,561,371,26.631115
9Cr-037,87.7839,0.092,8.91,0.42,0.25,0.15,,0.39,1.68,0.05,0.01,0.019,,0.001,,,,0.2,0.0025,0.039,,0.0016,0.001,0,1050,760,,,9.7,650,110,2151,37,83,0.0013,,,,,86,447,1070,1920,1080,26.631115
9Cr-037,87.7839,0.092,8.91,0.42,0.25,0.15,,0.39,1.68,0.05,0.01,0.019,,0.001,,,,0.2,0.0025,0.039,,0.0016,0.001,0,1050,760,,,9.7,650,100,3898.8,40,87,0.00083,,,,,100,632,1770,3470,2380,26.631115
9Cr-037,87.7839,0.092,8.91,0.42,0.25,0.15,,0.39,1.68,0.05,0.01,0.019,,0.001,,,,0.2,0.0025,0.039,,0.0016,0.001,0,1050,760,,,9.7,650,80,15659.5,30,77,0.0002,,,,,630,2730,7400,14300,10100,26.631115
9Cr-037,87.7839,0.092,8.91,0.42,0.25,0.15,,0.39,1.68,0.05,0.01,0.019,,0.001,,,,0.2,0.0025,0.039,,0.0016,0.001,0,1050,760,,,9.7,650,70,28235.7,17,61,9.1e-05,,,,,1520,6320,16000,26800,17700,26.631115
9Cr-037,87.7839,0.092,8.91,0.42,0.25,0.15,,0.39,1.68,0.05,0.01,0.019,,0.001,,,,0.2,0.0025,0.039,,0.0016,0.001,0,1050,760,,,9.7,675,90,962.2,31,88,0.0042,,,,,31,130,357,818,646,26.631115
9Cr-037,87.7839,0.092,8.91,0.42,0.25,0.15,,0.39,1.68,0.05,0.01,0.019,,0.001,,,,0.2,0.0025,0.039,,0.0016,0.001,0,1050,760,,,9.7,675,80,1933.4,28,86,0.0019,,,,,71,275,788,1690,1270,26.631115
9Cr-037,87.7839,0.092,8.91,0.42,0.25,0.15,,0.39,1.68,0.05,0.01,0.019,,0.001,,,,0.2,0.0025,0.039,,0.0016,0.001,0,1050,760,,,9.7,675,60,10798.7,23,73,0.00028,,,,,412,1760,5070,9740,6380,26.631115
9Cr-037,87.7839,0.092,8.91,0.42,0.25,0.15,,0.39,1.68,0.05,0.01,0.019,,0.001,,,,0.2,0.0025,0.039,,0.0016,0.001,0,1050,760,,,9.7,675,50,23466.8,23,58,0.00013,,,,,557,3400,11100,21200,15700,26.631115
9Cr-037,87.7839,0.092,8.91,0.42,0.25,0.15,,0.39,1.68,0.05,0.01,0.019,,0.001,,,,0.2,0.0025,0.039,,0.0016,0.001,0,1050,760,,,9.7,700,70,525.6,30,89,0.0081,,,,,13,63,183,430,334,26.631115
9Cr-037,87.7839,0.092,8.91,0.42,0.25,0.15,,0.39,1.68,0.05,0.01,0.019,,0.001,,,,0.2,0.0025,0.039,,0.0016,0.001,0,1050,760,,,9.7,700,60,1340.4,32,88,0.0029,,,,,58,196,538,1140,895,26.631115
9Cr-037,87.7839,0.092,8.91,0.42,0.25,0.15,,0.39,1.68,0.05,0.01,0.019,,0.001,,,,0.2,0.0025,0.039,,0.0016,0.001,0,1050,760,,,9.7,700,50,3451.5,45,88,0.001,,,,,125,509,1460,2950,2100,26.631115
9Cr-037,87.7839,0.092,8.91,0.42,0.25,0.15,,0.39,1.68,0.05,0.01,0.019,,0.001,,,,0.2,0.0025,0.039,,0.0016,0.001,0,1050,760,,,9.7,700,40,8606.2,42,80,0.00035,,,,,323,1490,4170,7620,5270,26.631115
9Cr-037,87.7839,0.092,8.91,0.42,0.25,0.15,,0.39,1.68,0.05,0.01,0.019,,0.001,,,,0.2,0.0025,0.039,,0.0016,0.001,0,1050,760,,,9.7,700,30,20870,34,51,0.00012,,,,,832,4190,11800,18800,13000,26.631115
9Cr-038,87.5687,0.11,9.26,0.41,0.1,0.17,,0.42,1.67,0.057,0.01,0.012,,0.003,,,,0.16,0.002,0.0462,,0.0037,0.001,0,1070,780,,,7.3,550,300,15.7,33,82,,,,,,,,,,,26.641417999999998
9Cr-038,87.5687,0.11,9.26,0.41,0.1,0.17,,0.42,1.67,0.057,0.01,0.012,,0.003,,,,0.16,0.002,0.0462,,0.0037,0.001,0,1070,780,,,7.3,550,280,78.4,26,83,,,,,,,,,,,26.641417999999998
9Cr-038,87.5687,0.11,9.26,0.41,0.1,0.17,,0.42,1.67,0.057,0.01,0.012,,0.003,,,,0.16,0.002,0.0462,,0.0037,0.001,0,1070,780,,,7.3,550,260,170.1,29,85,,,,,,,,,,,26.641417999999998
9Cr-038,87.5687,0.11,9.26,0.41,0.1,0.17,,0.42,1.67,0.057,0.01,0.012,,0.003,,,,0.16,0.002,0.0462,,0.0037,0.001,0,1070,780,,,7.3,550,250,404.4,24,84,,,,,,,,,,,26.641417999999998
9Cr-038,87.5687,0.11,9.26,0.41,0.1,0.17,,0.42,1.67,0.057,0.01,0.012,,0.003,,,,0.16,0.002,0.0462,,0.0037,0.001,0,1070,780,,,7.3,550,230,1977.8,26,84,,,,,,,,,,,26.641417999999998
9Cr-038,87.5687,0.11,9.26,0.41,0.1,0.17,,0.42,1.67,0.057,0.01,0.012,,0.003,,,,0.16,0.002,0.0462,,0.0037,0.001,0,1070,780,,,7.3,550,220,7698.8,23,84,,,,,,,,,,,26.641417999999998
9Cr-038,87.5687,0.11,9.26,0.41,0.1,0.17,,0.42,1.67,0.057,0.01,0.012,,0.003,,,,0.16,0.002,0.0462,,0.0037,0.001,0,1070,780,,,7.3,550,190,48740,24,81,,,,,,,,,,,26.641417999999998
9Cr-038,87.5687,0.11,9.26,0.41,0.1,0.17,,0.42,1.67,0.057,0.01,0.012,,0.003,,,,0.16,0.002,0.0462,,0.0037,0.001,0,1070,780,,,7.3,575,200,1568.8,27,87,,,,,,,,,,,26.641417999999998
9Cr-038,87.5687,0.11,9.26,0.41,0.1,0.17,,0.42,1.67,0.057,0.01,0.012,,0.003,,,,0.16,0.002,0.0462,,0.0037,0.001,0,1070,780,,,7.3,575,190,2505.2,28,86,,,,,,,,,,,26.641417999999998
9Cr-038,87.5687,0.11,9.26,0.41,0.1,0.17,,0.42,1.67,0.057,0.01,0.012,,0.003,,,,0.16,0.002,0.0462,,0.0037,0.001,0,1070,780,,,7.3,575,180,7472.1,25,83,,,,,,,,,,,26.641417999999998
9Cr-038,87.5687,0.11,9.26,0.41,0.1,0.17,,0.42,1.67,0.057,0.01,0.012,,0.003,,,,0.16,0.002,0.0462,,0.0037,0.001,0,1070,780,,,7.3,575,170,22923.3,23,80,,,,,,,,,,,26.641417999999998
9Cr-038,87.5687,0.11,9.26,0.41,0.1,0.17,,0.42,1.67,0.057,0.01,0.012,,0.003,,,,0.16,0.002,0.0462,,0.0037,0.001,0,1070,780,,,7.3,575,160,30879,28,84,,,,,,,,,,,26.641417999999998
9Cr-038,87.5687,0.11,9.26,0.41,0.1,0.17,,0.42,1.67,0.057,0.01,0.012,,0.003,,,,0.16,0.002,0.0462,,0.0037,0.001,0,1070,780,,,7.3,600,230,11.6,34,87,,,,,,,,,,,26.641417999999998
9Cr-038,87.5687,0.11,9.26,0.41,0.1,0.17,,0.42,1.67,0.057,0.01,0.012,,0.003,,,,0.16,0.002,0.0462,,0.0037,0.001,0,1070,780,,,7.3,600,210,54,33,89,,,,,,,,,,,26.641417999999998
9Cr-038,87.5687,0.11,9.26,0.41,0.1,0.17,,0.42,1.67,0.057,0.01,0.012,,0.003,,,,0.16,0.002,0.0462,,0.0037,0.001,0,1070,780,,,7.3,600,190,247.9,32,91,,,,,,,,,,,26.641417999999998
9Cr-038,87.5687,0.11,9.26,0.41,0.1,0.17,,0.42,1.67,0.057,0.01,0.012,,0.003,,,,0.16,0.002,0.0462,,0.0037,0.001,0,1070,780,,,7.3,600,180,396.5,29,87,,,,,,,,,,,26.641417999999998
9Cr-038,87.5687,0.11,9.26,0.41,0.1,0.17,,0.42,1.67,0.057,0.01,0.012,,0.003,,,,0.16,0.002,0.0462,,0.0037,0.001,0,1070,780,,,7.3,600,160,2721.5,28,86,,,,,,,,,,,26.641417999999998
9Cr-038,87.5687,0.11,9.26,0.41,0.1,0.17,,0.42,1.67,0.057,0.01,0.012,,0.003,,,,0.16,0.002,0.0462,,0.0037,0.001,0,1070,780,,,7.3,600,140,16679.9,22,80,,,,,,,,,,,26.641417999999998
9Cr-038,87.5687,0.11,9.26,0.41,0.1,0.17,,0.42,1.67,0.057,0.01,0.012,,0.003,,,,0.16,0.002,0.0462,,0.0037,0.001,0,1070,780,,,7.3,600,130,38066.8,20,81,,,,,,,,,,,26.641417999999998
9Cr-038,87.5687,0.11,9.26,0.41,0.1,0.17,,0.42,1.67,0.057,0.01,0.012,,0.003,,,,0.16,0.002,0.0462,,0.0037,0.001,0,1070,780,,,7.3,600,120,88568.1,15,50,,,,,,,,,,,26.641417999999998
9Cr-038,87.5687,0.11,9.26,0.41,0.1,0.17,,0.42,1.67,0.057,0.01,0.012,,0.003,,,,0.16,0.002,0.0462,,0.0037,0.001,0,1070,780,,,7.3,600,110,98767.8,12,42,,,,,,,,,,,26.641417999999998
9Cr-038,87.5687,0.11,9.26,0.41,0.1,0.17,,0.42,1.67,0.057,0.01,0.012,,0.003,,,,0.16,0.002,0.0462,,0.0037,0.001,0,1070,780,,,7.3,625,160,213.4,30,89,,,,,,,,,,,26.641417999999998
9Cr-038,87.5687,0.11,9.26,0.41,0.1,0.17,,0.42,1.67,0.057,0.01,0.012,,0.003,,,,0.16,0.002,0.0462,,0.0037,0.001,0,1070,780,,,7.3,625,140,1458.2,29,88,,,,,,,,,,,26.641417999999998
9Cr-038,87.5687,0.11,9.26,0.41,0.1,0.17,,0.42,1.67,0.057,0.01,0.012,,0.003,,,,0.16,0.002,0.0462,,0.0037,0.001,0,1070,780,,,7.3,625,130,3886.1,26,85,,,,,,,,,,,26.641417999999998
9Cr-038,87.5687,0.11,9.26,0.41,0.1,0.17,,0.42,1.67,0.057,0.01,0.012,,0.003,,,,0.16,0.002,0.0462,,0.0037,0.001,0,1070,780,,,7.3,625,110,17530,33,80,,,,,,,,,,,26.641417999999998
9Cr-038,87.5687,0.11,9.26,0.41,0.1,0.17,,0.42,1.67,0.057,0.01,0.012,,0.003,,,,0.16,0.002,0.0462,,0.0037,0.001,0,1070,780,,,7.3,625,100,33518.5,22,66,,,,,,,,,,,26.641417999999998
9Cr-038,87.5687,0.11,9.26,0.41,0.1,0.17,,0.42,1.67,0.057,0.01,0.012,,0.003,,,,0.16,0.002,0.0462,,0.0037,0.001,0,1070,780,,,7.3,650,160,10.5,36,91,,,,,,,,,,,26.641417999999998
9Cr-038,87.5687,0.11,9.26,0.41,0.1,0.17,,0.42,1.67,0.057,0.01,0.012,,0.003,,,,0.16,0.002,0.0462,,0.0037,0.001,0,1070,780,,,7.3,650,140,66,31,90,,,,,,,,,,,26.641417999999998
9Cr-038,87.5687,0.11,9.26,0.41,0.1,0.17,,0.42,1.67,0.057,0.01,0.012,,0.003,,,,0.16,0.002,0.0462,,0.0037,0.001,0,1070,780,,,7.3,650,130,194,27,88,,,,,,,,,,,26.641417999999998
9Cr-038,87.5687,0.11,9.26,0.41,0.1,0.17,,0.42,1.67,0.057,0.01,0.012,,0.003,,,,0.16,0.002,0.0462,,0.0037,0.001,0,1070,780,,,7.3,650,110,1689.1,25,84,,,,,,,,,,,26.641417999999998
9Cr-038,87.5687,0.11,9.26,0.41,0.1,0.17,,0.42,1.67,0.057,0.01,0.012,,0.003,,,,0.16,0.002,0.0462,,0.0037,0.001,0,1070,780,,,7.3,650,100,3738.7,25,82,,,,,,,,,,,26.641417999999998
9Cr-038,87.5687,0.11,9.26,0.41,0.1,0.17,,0.42,1.67,0.057,0.01,0.012,,0.003,,,,0.16,0.002,0.0462,,0.0037,0.001,0,1070,780,,,7.3,650,90,10001.9,17,47,,,,,,,,,,,26.641417999999998
9Cr-038,87.5687,0.11,9.26,0.41,0.1,0.17,,0.42,1.67,0.057,0.01,0.012,,0.003,,,,0.16,0.002,0.0462,,0.0037,0.001,0,1070,780,,,7.3,650,80,21717.1,13,40,,,,,,,,,,,26.641417999999998
9Cr-038,87.5687,0.11,9.26,0.41,0.1,0.17,,0.42,1.67,0.057,0.01,0.012,,0.003,,,,0.16,0.002,0.0462,,0.0037,0.001,0,1070,780,,,7.3,650,80,21718.2,24,53,,,,,,,,,,,26.641417999999998
9Cr-038,87.5687,0.11,9.26,0.41,0.1,0.17,,0.42,1.67,0.057,0.01,0.012,,0.003,,,,0.16,0.002,0.0462,,0.0037,0.001,0,1070,780,,,7.3,650,70,50871.2,9,10,,,,,,,,,,,26.641417999999998
9Cr-038,87.5687,0.11,9.26,0.41,0.1,0.17,,0.42,1.67,0.057,0.01,0.012,,0.003,,,,0.16,0.002,0.0462,,0.0037,0.001,0,1070,780,,,7.3,675,110,92.1,48,94,,,,,,,,,,,26.641417999999998
9Cr-038,87.5687,0.11,9.26,0.41,0.1,0.17,,0.42,1.67,0.057,0.01,0.012,,0.003,,,,0.16,0.002,0.0462,,0.0037,0.001,0,1070,780,,,7.3,675,90,982.1,28,83,,,,,,,,,,,26.641417999999998
9Cr-038,87.5687,0.11,9.26,0.41,0.1,0.17,,0.42,1.67,0.057,0.01,0.012,,0.003,,,,0.16,0.002,0.0462,,0.0037,0.001,0,1070,780,,,7.3,675,80,2054,27,76,,,,,,,,,,,26.641417999999998
9Cr-038,87.5687,0.11,9.26,0.41,0.1,0.17,,0.42,1.67,0.057,0.01,0.012,,0.003,,,,0.16,0.002,0.0462,,0.0037,0.001,0,1070,780,,,7.3,675,60,16855.8,13,18,,,,,,,,,,,26.641417999999998
9Cr-038,87.5687,0.11,9.26,0.41,0.1,0.17,,0.42,1.67,0.057,0.01,0.012,,0.003,,,,0.16,0.002,0.0462,,0.0037,0.001,0,1070,780,,,7.3,675,50,38054.8,11,0,,,,,,,,,,,26.641417999999998
9Cr-038,87.5687,0.11,9.26,0.41,0.1,0.17,,0.42,1.67,0.057,0.01,0.012,,0.003,,,,0.16,0.002,0.0462,,0.0037,0.001,0,1070,780,,,7.3,700,120,4.3,52,95,,,,,,,,,,,26.641417999999998
9Cr-038,87.5687,0.11,9.26,0.41,0.1,0.17,,0.42,1.67,0.057,0.01,0.012,,0.003,,,,0.16,0.002,0.0462,,0.0037,0.001,0,1070,780,,,7.3,700,100,25.4,38,93,,,,,,,,,,,26.641417999999998
9Cr-038,87.5687,0.11,9.26,0.41,0.1,0.17,,0.42,1.67,0.057,0.01,0.012,,0.003,,,,0.16,0.002,0.0462,,0.0037,0.001,0,1070,780,,,7.3,700,85,117.8,43,94,,,,,,,,,,,26.641417999999998
9Cr-038,87.5687,0.11,9.26,0.41,0.1,0.17,,0.42,1.67,0.057,0.01,0.012,,0.003,,,,0.16,0.002,0.0462,,0.0037,0.001,0,1070,780,,,7.3,700,70,727.2,52,86,,,,,,,,,,,26.641417999999998
9Cr-038,87.5687,0.11,9.26,0.41,0.1,0.17,,0.42,1.67,0.057,0.01,0.012,,0.003,,,,0.16,0.002,0.0462,,0.0037,0.001,0,1070,780,,,7.3,700,60,1995.7,25,80,,,,,,,,,,,26.641417999999998
9Cr-038,87.5687,0.11,9.26,0.41,0.1,0.17,,0.42,1.67,0.057,0.01,0.012,,0.003,,,,0.16,0.002,0.0462,,0.0037,0.001,0,1070,780,,,7.3,700,50,6778.4,14,28,,,,,,,,,,,26.641417999999998
9Cr-038,87.5687,0.11,9.26,0.41,0.1,0.17,,0.42,1.67,0.057,0.01,0.012,,0.003,,,,0.16,0.002,0.0462,,0.0037,0.001,0,1070,780,,,7.3,700,40,21880.7,13,0,,,,,,,,,,,26.641417999999998
9Cr-038,87.5687,0.11,9.26,0.41,0.1,0.17,,0.42,1.67,0.057,0.01,0.012,,0.003,,,,0.16,0.002,0.0462,,0.0037,0.001,0,1070,780,,,7.3,700,35,23551.4,11,0,,,,,,,,,,,26.641417999999998
9Cr-038,87.5687,0.11,9.26,0.41,0.1,0.17,,0.42,1.67,0.057,0.01,0.012,,0.003,,,,0.16,0.002,0.0462,,0.0037,0.001,0,1070,780,,,7.3,700,30,45094.3,8,0,,,,,,,,,,,26.641417999999998
9Cr-038,87.5687,0.11,9.26,0.41,0.1,0.17,,0.42,1.67,0.057,0.01,0.012,,0.003,,,,0.16,0.002,0.0462,,0.0037,0.001,0,1070,780,,,7.3,750,50,97,55,95,,,,,,,,,,,26.641417999999998
9Cr-038,87.5687,0.11,9.26,0.41,0.1,0.17,,0.42,1.67,0.057,0.01,0.012,,0.003,,,,0.16,0.002,0.0462,,0.0037,0.001,0,1070,780,,,7.3,750,40,429.9,37,86,,,,,,,,,,,26.641417999999998
9Cr-038,87.5687,0.11,9.26,0.41,0.1,0.17,,0.42,1.67,0.057,0.01,0.012,,0.003,,,,0.16,0.002,0.0462,,0.0037,0.001,0,1070,780,,,7.3,750,30,1994,22,41,,,,,,,,,,,26.641417999999998
9Cr-038,87.5687,0.11,9.26,0.41,0.1,0.17,,0.42,1.67,0.057,0.01,0.012,,0.003,,,,0.16,0.002,0.0462,,0.0037,0.001,0,1070,780,,,7.3,750,25,3621.2,13,44,,,,,,,,,,,26.641417999999998
9Cr-038,87.5687,0.11,9.26,0.41,0.1,0.17,,0.42,1.67,0.057,0.01,0.012,,0.003,,,,0.16,0.002,0.0462,,0.0037,0.001,0,1070,780,,,7.3,750,20,5713.3,9,29,,,,,,,,,,,26.641417999999998
9Cr-039,88.5731,0.16,9.11,0.05,0.1,0.08,,1.57,,0.055,0.014,0.005,,,,,,0.26,0.0088,0.014,,0.001,,0,1120,570,700,650,,565.6,282.685,12000.4,6.2,73.4,0.00010256,23.8,,179.7,,1533.5,5981.5,11525,,,26.019805999999996
9Cr-039,88.5731,0.16,9.11,0.05,0.1,0.08,,1.57,,0.055,0.014,0.005,,,,,,0.26,0.0088,0.014,,0.001,,0,1120,570,700,650,,593.3,227.527,7861.4,5.7,80.9,9.85174e-05,23.6,,194.9,,1988.1,6377.6,7822.1,,,26.019805999999996
9Cr-039,88.5731,0.16,9.11,0.05,0.1,0.08,,1.57,,0.055,0.014,0.005,,,,,,0.26,0.0088,0.014,,0.001,,0,1120,570,700,650,,593.3,193.053,40318.2,5.4,56.7,1.71516e-05,73.3,,577.5,,10304.1,33866.7,40128.5,,,26.019805999999996
9Cr-039,88.5731,0.16,9.11,0.05,0.1,0.08,,1.57,,0.055,0.014,0.005,,,,,,0.26,0.0088,0.014,,0.001,,0,1120,570,700,650,,621.1,179.264,5664.2,6,83.3,0.000111619,35.4,,251.3,,2556.3,5006.7,5642,,,26.019805999999996
9Cr-039,88.5731,0.16,9.11,0.05,0.1,0.08,,1.57,,0.055,0.014,0.005,,,,,,0.26,0.0088,0.014,,0.001,,0,1120,570,700,650,,621.1,148.237,22423.9,5.9,80.3,2.66966e-05,295.1,,2126,,12362,20039.4,22266.2,,,26.019805999999996
9Cr-039,88.5731,0.16,9.11,0.05,0.1,0.08,,1.57,,0.055,0.014,0.005,,,,,,0.26,0.0088,0.014,,0.001,,0,1120,570,700,650,,648.9,137.895,2815.9,7.5,85.7,0.000271012,20.2,,173.3,,1178.6,2065.2,2633,2815.5,,26.019805999999996
9Cr-039,88.5731,0.16,9.11,0.05,0.1,0.08,,1.57,,0.055,0.014,0.005,,,,,,0.26,0.0088,0.014,,0.001,,0,1120,570,700,650,,648.9,99.974,13768.7,8.9,88.5,5.21247e-05,274.2,,1564.4,,6378,10902.8,13341.7,13768.5,,26.019805999999996
9Cr-040,88.3565,0.18,9.28,0.06,0.1,0.09,,1.54,,0.058,0.01,0.007,,,,,,0.29,0.0085,0.019,,0.001,,0,1120,570,670,642,,593.3,255.1061,5685.3,22.7,58.9,0.000155432,14,,114.4,,1517,4052,5344.6,5673,,26.006434999999996
9Cr-040,88.3565,0.18,9.28,0.06,0.1,0.09,,1.54,,0.058,0.01,0.007,,,,,,0.29,0.0085,0.019,,0.001,,0,1120,570,670,642,,593.3,230.9745,11641.8,9.6,62,5.8394e-05,129.3,,906.4,,5562.3,9731,11369.8,11638.8,,26.006434999999996
9Cr-040,88.3565,0.18,9.28,0.06,0.1,0.09,,1.54,,0.058,0.01,0.007,,,,,,0.29,0.0085,0.019,,0.001,,0,1120,570,670,642,,593.3,210.2902,20000.8,10.9,67.6,3.77517e-05,138.3,,1129.7,,8082.3,16052.9,19285.4,19985.4,,26.006434999999996
9Cr-040,88.3565,0.18,9.28,0.06,0.1,0.09,,1.54,,0.058,0.01,0.007,,,,,,0.29,0.0085,0.019,,0.001,,0,1120,570,670,642,,593.3,206.843,21905,5.1,63.6,2.14946e-05,102.8,,1001.1,,12641.2,20647.9,21823.8,,,26.006434999999996
9Cr-040,88.3565,0.18,9.28,0.06,0.1,0.09,,1.54,,0.058,0.01,0.007,,,,,,0.29,0.0085,0.019,,0.001,,0,1120,570,670,642,,593.3,196.5007,24799.7,9.5,73.6,2.56964e-05,136.4,,1305.6,,11301.1,20783.9,24396.6,24796.7,,26.006434999999996
9Cr-040,88.3565,0.18,9.28,0.06,0.1,0.09,,1.54,,0.058,0.01,0.007,,,,,,0.29,0.0085,0.019,,0.001,,0,1120,570,670,642,,621.1,234.4218,942.1,13.9,82.3,0.00086264,3.9,,20.9,,274.4,664.4,860.6,939.4,,26.006434999999996
9Cr-040,88.3565,0.18,9.28,0.06,0.1,0.09,,1.54,,0.058,0.01,0.007,,,,,,0.29,0.0085,0.019,,0.001,,0,1120,570,670,642,,621.1,179.2638,7170.1,137,85.6,9.90677e-05,32.3,,351.8,,2957.6,5408.9,6743.3,7154.5,,26.006434999999996
9Cr-040,88.3565,0.18,9.28,0.06,0.1,0.09,,1.54,,0.058,0.01,0.007,,,,,,0.29,0.0085,0.019,,0.001,,0,1120,570,670,642,,621.1,158.58,13220,5.7,77.6,3.16727e-05,242.5,,2224,,9044,12182.9,13159.8,,,26.006434999999996
9Cr-040,88.3565,0.18,9.28,0.06,0.1,0.09,,1.54,,0.058,0.01,0.007,,,,,,0.29,0.0085,0.019,,0.001,,0,1120,570,670,642,,621.1,155.1321,15608.5,17.9,77.5,5.40623e-05,104.3,,928.7,,5747.3,9969.8,13084.3,15292.3,,26.006434999999996
9Cr-040,88.3565,0.18,9.28,0.06,0.1,0.09,,1.54,,0.058,0.01,0.007,,,,,,0.29,0.0085,0.019,,0.001,,0,1120,570,670,642,,621.1,137.895,26337,6.2,77.6,2.27951e-05,379,,3633.6,,13759.6,21404.1,25906.4,26366.9,,26.006434999999996
9Cr-040,88.3565,0.18,9.28,0.06,0.1,0.09,,1.54,,0.058,0.01,0.007,,,,,,0.29,0.0085,0.019,,0.001,,0,1120,570,670,642,,621.1,134.4478,29258.2,15.5,83.8,3.36225e-05,135.5,,1618.8,,9880.1,17222.9,24033.3,28985.7,,26.006434999999996
9Cr-040,88.3565,0.18,9.28,0.06,0.1,0.09,,1.54,,0.058,0.01,0.007,,,,,,0.29,0.0085,0.019,,0.001,,0,1120,570,670,642,,648.9,165.4742,901.1,15.5,85.6,0.000964812,12,,91.5,,377.3,643.8,796.7,891.8,,26.006434999999996
9Cr-040,88.3565,0.18,9.28,0.06,0.1,0.09,,1.54,,0.058,0.01,0.007,,,,,,0.29,0.0085,0.019,,0.001,,0,1120,570,670,642,,648.9,127.5531,3780.9,17.3,88.7,0.00027448,73,,354.8,,1332.4,2167.4,2918.5,3686.2,,26.006434999999996
9Cr-040,88.3565,0.18,9.28,0.06,0.1,0.09,,1.54,,0.058,0.01,0.007,,,,,,0.29,0.0085,0.019,,0.001,,0,1120,570,670,642,,648.9,127.5531,7945.1,15,86.2,0.00015335,43,,410.5,,2083.6,3730.1,5734,7879.4,,26.006434999999996
9Cr-040,88.3565,0.18,9.28,0.06,0.1,0.09,,1.54,,0.058,0.01,0.007,,,,,,0.29,0.0085,0.019,,0.001,,0,1120,570,670,642,,648.9,110.3162,8129.1,9.5,89.6,0.000138537,121.8,,672,,2483.1,4231.8,6592.5,8111,,26.006434999999996
9Cr-040,88.3565,0.18,9.28,0.06,0.1,0.09,,1.54,,0.058,0.01,0.007,,,,,,0.29,0.0085,0.019,,0.001,,0,1120,570,670,642,,648.9,89.632,26222.1,8.6,81.9,5.32105e-05,375.8,,2001,,6479.6,12801,22083.4,26203.6,,26.006434999999996
9Cr-041,88.4735,0.17,9.2,0.05,0.09,0.09,,1.54,,0.055,0.01,0.006,,,,,,0.29,0.0082,0.016,,0.0013,,0,1120,570,670,642,,565.6,324.054,2613.7,12.9,52.8,0.000593892,0.8,,24.4,,356.5,1130,2033.5,2566.2,,26.011598000000003
9Cr-041,88.4735,0.17,9.2,0.05,0.09,0.09,,1.54,,0.055,0.01,0.006,,,,,,0.29,0.0082,0.016,,0.0013,,0,1120,570,670,642,,565.6,296.475,8576.9,7.5,38.7,0.000120766,35.8,,192.2,,1695.8,5520.7,8129.6,8575.1,,26.011598000000003
9Cr-041,88.4735,0.17,9.2,0.05,0.09,0.09,,1.54,,0.055,0.01,0.006,,,,,,0.29,0.0082,0.016,,0.0013,,0,1120,570,670,642,,593.3,255.106,1880.8,28.6,73.6,0.000113712,10.4,,65.5,,921.2,1449.8,1601.1,1770.1,,26.011598000000003
9Cr-041,88.4735,0.17,9.2,0.05,0.09,0.09,,1.54,,0.055,0.01,0.006,,,,,,0.29,0.0082,0.016,,0.0013,,0,1120,570,670,642,,593.3,220.632,6538.6,8.4,60.5,8.02456e-05,23.2,,178,,2773.3,5331.8,6409.2,,,26.011598000000003
9Cr-041,88.4735,0.17,9.2,0.05,0.09,0.09,,1.54,,0.055,0.01,0.006,,,,,,0.29,0.0082,0.016,,0.0013,,0,1120,570,670,642,,621.1,220.632,761.8,12.8,78.6,0.001206098,7.6,,46.6,,286.9,542.3,694,760.6,,26.011598000000003
9Cr-041,88.4735,0.17,9.2,0.05,0.09,0.09,,1.54,,0.055,0.01,0.006,,,,,,0.29,0.0082,0.016,,0.0013,,0,1120,570,670,642,,621.1,206.843,2177.2,12.1,77.3,0.000299016,19.6,,136.1,,1012.3,1782.3,2095.7,2176,,26.011598000000003
9Cr-041,88.4735,0.17,9.2,0.05,0.09,0.09,,1.54,,0.055,0.01,0.006,,,,,,0.29,0.0082,0.016,,0.0013,,0,1120,570,670,642,,648.9,148.237,1012.4,12.9,83.5,0.000625339,38.4,,165.9,,529.2,769.5,937.3,1009.4,,26.011598000000003
9Cr-042,88.3594,0.18,9.29,0.06,0.08,0.09,,1.54,,0.059,0.01,0.007,,,,,,0.29,0.0086,0.018,,0.008,,0,1120,570,670,642,,565.6,310.264,4404.5,6.3,39.2,0.000303874,10.9,,70.9,,747.8,2329.3,4019.9,,,26.008254000000004
9Cr-042,88.3594,0.18,9.29,0.06,0.08,0.09,,1.54,,0.059,0.01,0.007,,,,,,0.29,0.0086,0.018,,0.008,,0,1120,570,670,642,,593.3,241.317,5430.1,13.5,65.5,0.000188473,9.5,,125.3,,1473.2,3749.7,5016.8,5407.5,,26.008254000000004
9Cr-042,88.3594,0.18,9.29,0.06,0.08,0.09,,1.54,,0.059,0.01,0.007,,,,,,0.29,0.0086,0.018,,0.008,,0,1120,570,670,642,,621.1,193.053,3291.2,18.2,78.9,0.00021088,29,,190.5,,1390.7,2513.4,3026.8,3260.9,,26.008254000000004
9Cr-042,88.3594,0.18,9.29,0.06,0.08,0.09,,1.54,,0.059,0.01,0.007,,,,,,0.29,0.0086,0.018,,0.008,,0,1120,570,670,642,,648.9,155.132,1952.6,13.7,83.7,0.000338981,71.5,,316.5,,1093.4,1585.2,1853.2,1947.8,,26.008254000000004
9Cr-042,88.3594,0.18,9.29,0.06,0.08,0.09,,1.54,,0.059,0.01,0.007,,,,,,0.29,0.0086,0.018,,0.008,,0,1120,570,670,642,,648.9,124.106,4148.4,18.3,86.9,0.000245383,69.3,,370.6,,1414.2,2393.4,3324.9,4086.3,,26.008254000000004
9Cr-042,88.3594,0.18,9.29,0.06,0.08,0.09,,1.54,,0.059,0.01,0.007,,,,,,0.29,0.0086,0.018,,0.008,,0,1120,570,670,642,,648.9,117.211,6046,14.2,75.7,,33.7,,306.4,,2013.1,3411,4870,5972,,26.008254000000004
9Cr-043,87.91,0.05,9.04,0.5,0.28,0.11,,2.03,,0.006,0.001,0.02,0.02,,,,,0.01,,0.021,,0.002,,0,950,800,,,8.8,500,360,637.3,29,83,,,,,,,,,,,26.09228
9Cr-043,87.91,0.05,9.04,0.5,0.28,0.11,,2.03,,0.006,0.001,0.02,0.02,,,,,0.01,,0.021,,0.002,,0,950,800,,,8.8,500,340,1054.4,34,86,,,,,,,,,,,26.09228
9Cr-043,87.91,0.05,9.04,0.5,0.28,0.11,,2.03,,0.006,0.001,0.02,0.02,,,,,0.01,,0.021,,0.002,,0,950,800,,,8.8,500,320,1897.7,35,86,,,,,,,,,,,26.09228
9Cr-043,87.91,0.05,9.04,0.5,0.28,0.11,,2.03,,0.006,0.001,0.02,0.02,,,,,0.01,,0.021,,0.002,,0,950,800,,,8.8,500,300,4310.5,32,86,,,,,,,,,,,26.09228
9Cr-043,87.91,0.05,9.04,0.5,0.28,0.11,,2.03,,0.006,0.001,0.02,0.02,,,,,0.01,,0.021,,0.002,,0,950,800,,,8.8,500,290,10155.2,27,86,,,,,,,,,,,26.09228
9Cr-043,87.91,0.05,9.04,0.5,0.28,0.11,,2.03,,0.006,0.001,0.02,0.02,,,,,0.01,,0.021,,0.002,,0,950,800,,,8.8,500,280,41667.1,23,83,,,,,,,,,,,26.09228
9Cr-043,87.91,0.05,9.04,0.5,0.28,0.11,,2.03,,0.006,0.001,0.02,0.02,,,,,0.01,,0.021,,0.002,,0,950,800,,,8.8,500,270,74237.5,23,82,,,,,,,,,,,26.09228
9Cr-043,87.91,0.05,9.04,0.5,0.28,0.11,,2.03,,0.006,0.001,0.02,0.02,,,,,0.01,,0.021,,0.002,,0,950,800,,,8.8,550,240,389.7,36,89,,,,,,,,,,,26.09228
9Cr-043,87.91,0.05,9.04,0.5,0.28,0.11,,2.03,,0.006,0.001,0.02,0.02,,,,,0.01,,0.021,,0.002,,0,950,800,,,8.8,550,220,1498.1,30,89,,,,,,,,,,,26.09228
9Cr-043,87.91,0.05,9.04,0.5,0.28,0.11,,2.03,,0.006,0.001,0.02,0.02,,,,,0.01,,0.021,,0.002,,0,950,800,,,8.8,550,200,13550.7,27,89,,,,,,,,,,,26.09228
9Cr-043,87.91,0.05,9.04,0.5,0.28,0.11,,2.03,,0.006,0.001,0.02,0.02,,,,,0.01,,0.021,,0.002,,0,950,800,,,8.8,550,180,34736.2,27,88,,,,,,,,,,,26.09228
9Cr-043,87.91,0.05,9.04,0.5,0.28,0.11,,2.03,,0.006,0.001,0.02,0.02,,,,,0.01,,0.021,,0.002,,0,950,800,,,8.8,550,170,41001.2,33,88,,,,,,,,,,,26.09228
9Cr-043,87.91,0.05,9.04,0.5,0.28,0.11,,2.03,,0.006,0.001,0.02,0.02,,,,,0.01,,0.021,,0.002,,0,950,800,,,8.8,550,160,59675.6,30,88,,,,,,,,,,,26.09228
9Cr-043,87.91,0.05,9.04,0.5,0.28,0.11,,2.03,,0.006,0.001,0.02,0.02,,,,,0.01,,0.021,,0.002,,0,950,800,,,8.8,550,140,97136.4,31,87,,,,,,,,,,,26.09228
9Cr-043,87.91,0.05,9.04,0.5,0.28,0.11,,2.03,,0.006,0.001,0.02,0.02,,,,,0.01,,0.021,,0.002,,0,950,800,,,8.8,600,160,251.4,42,93,,,,,,,,,,,26.09228
9Cr-043,87.91,0.05,9.04,0.5,0.28,0.11,,2.03,,0.006,0.001,0.02,0.02,,,,,0.01,,0.021,,0.002,,0,950,800,,,8.8,600,140,1227.9,38,93,,,,,,,,,,,26.09228
9Cr-043,87.91,0.05,9.04,0.5,0.28,0.11,,2.03,,0.006,0.001,0.02,0.02,,,,,0.01,,0.021,,0.002,,0,950,800,,,8.8,600,120,4366,38,93,,,,,,,,,,,26.09228
9Cr-043,87.91,0.05,9.04,0.5,0.28,0.11,,2.03,,0.006,0.001,0.02,0.02,,,,,0.01,,0.021,,0.002,,0,950,800,,,8.8,600,110,6760.5,45,91,,,,,,,,,,,26.09228
9Cr-043,87.91,0.05,9.04,0.5,0.28,0.11,,2.03,,0.006,0.001,0.02,0.02,,,,,0.01,,0.021,,0.002,,0,950,800,,,8.8,600,100,10089.7,40,93,,,,,,,,,,,26.09228
9Cr-043,87.91,0.05,9.04,0.5,0.28,0.11,,2.03,,0.006,0.001,0.02,0.02,,,,,0.01,,0.021,,0.002,,0,950,800,,,8.8,600,90,16199.6,37,90,,,,,,,,,,,26.09228
9Cr-043,87.91,0.05,9.04,0.5,0.28,0.11,,2.03,,0.006,0.001,0.02,0.02,,,,,0.01,,0.021,,0.002,,0,950,800,,,8.8,600,70,49144.9,34,89,,,,,,,,,,,26.09228
9Cr-043,87.91,0.05,9.04,0.5,0.28,0.11,,2.03,,0.006,0.001,0.02,0.02,,,,,0.01,,0.021,,0.002,,0,950,800,,,8.8,650,100,242,39,95,,,,,,,,,,,26.09228
9Cr-043,87.91,0.05,9.04,0.5,0.28,0.11,,2.03,,0.006,0.001,0.02,0.02,,,,,0.01,,0.021,,0.002,,0,950,800,,,8.8,650,80,991.3,64,95,,,,,,,,,,,26.09228
9Cr-043,87.91,0.05,9.04,0.5,0.28,0.11,,2.03,,0.006,0.001,0.02,0.02,,,,,0.01,,0.021,,0.002,,0,950,800,,,8.8,650,70,1883.5,42,93,,,,,,,,,,,26.09228
9Cr-043,87.91,0.05,9.04,0.5,0.28,0.11,,2.03,,0.006,0.001,0.02,0.02,,,,,0.01,,0.021,,0.002,,0,950,800,,,8.8,650,60,3314.5,66,94,,,,,,,,,,,26.09228
9Cr-043,87.91,0.05,9.04,0.5,0.28,0.11,,2.03,,0.006,0.001,0.02,0.02,,,,,0.01,,0.021,,0.002,,0,950,800,,,8.8,650,50,8064,50,94,,,,,,,,,,,26.09228
9Cr-043,87.91,0.05,9.04,0.5,0.28,0.11,,2.03,,0.006,0.001,0.02,0.02,,,,,0.01,,0.021,,0.002,,0,950,800,,,8.8,650,40,18228.8,54,94,,,,,,,,,,,26.09228
9Cr-043,87.91,0.05,9.04,0.5,0.28,0.11,,2.03,,0.006,0.001,0.02,0.02,,,,,0.01,,0.021,,0.002,,0,950,800,,,8.8,650,30,63557,65,84,,,,,,,,,,,26.09228
9Cr-043,87.91,0.05,9.04,0.5,0.28,0.11,,2.03,,0.006,0.001,0.02,0.02,,,,,0.01,,0.021,,0.002,,0,950,800,,,8.8,700,40,233,81,97,,,,,,,,,,,26.09228
9Cr-043,87.91,0.05,9.04,0.5,0.28,0.11,,2.03,,0.006,0.001,0.02,0.02,,,,,0.01,,0.021,,0.002,,0,950,800,,,8.8,700,30,980,67,97,,,,,,,,,,,26.09228
9Cr-043,87.91,0.05,9.04,0.5,0.28,0.11,,2.03,,0.006,0.001,0.02,0.02,,,,,0.01,,0.021,,0.002,,0,950,800,,,8.8,700,20,4120.2,146,98,,,,,,,,,,,26.09228
9Cr-043,87.91,0.05,9.04,0.5,0.28,0.11,,2.03,,0.006,0.001,0.02,0.02,,,,,0.01,,0.021,,0.002,,0,950,800,,,8.8,700,10,73293,75,90,,,,,,,,,,,26.09228
9Cr-044,89.1246,0.11,8.58,0.44,0.62,0.07,,0.95,,,0.005,0.026,0.05,,,,,,,0.0184,,0.006,,0,,,,,7.1,550,157,259.1,58,90,,,,,,,,,,,25.874894
9Cr-044,89.1246,0.11,8.58,0.44,0.62,0.07,,0.95,,,0.005,0.026,0.05,,,,,,,0.0184,,0.006,,0,,,,,7.1,550,137,762.1,73,92,,,,,,,,,,,25.874894
9Cr-044,89.1246,0.11,8.58,0.44,0.62,0.07,,0.95,,,0.005,0.026,0.05,,,,,,,0.0184,,0.006,,0,,,,,7.1,550,118,2183.3,81,93,,,,,,,,,,,25.874894
9Cr-044,89.1246,0.11,8.58,0.44,0.62,0.07,,0.95,,,0.005,0.026,0.05,,,,,,,0.0184,,0.006,,0,,,,,7.1,550,108,4035.2,80,93,,,,,,,,,,,25.874894
9Cr-044,89.1246,0.11,8.58,0.44,0.62,0.07,,0.95,,,0.005,0.026,0.05,,,,,,,0.0184,,0.006,,0,,,,,7.1,550,98,9726.8,51,93,,,,,,,,,,,25.874894
9Cr-044,89.1246,0.11,8.58,0.44,0.62,0.07,,0.95,,,0.005,0.026,0.05,,,,,,,0.0184,,0.006,,0,,,,,7.1,550,88,28708.5,58,94,,,,,,,,,,,25.874894
9Cr-044,89.1246,0.11,8.58,0.44,0.62,0.07,,0.95,,,0.005,0.026,0.05,,,,,,,0.0184,,0.006,,0,,,,,7.1,550,78,78247.3,48,94,,,,,,,,,,,25.874894
9Cr-044,89.1246,0.11,8.58,0.44,0.62,0.07,,0.95,,,0.005,0.026,0.05,,,,,,,0.0184,,0.006,,0,,,,,7.1,600,108,73.8,96,94,,,,,,,,,,,25.874894
9Cr-044,89.1246,0.11,8.58,0.44,0.62,0.07,,0.95,,,0.005,0.026,0.05,,,,,,,0.0184,,0.006,,0,,,,,7.1,600,88,352,83,94,,,,,,,,,,,25.874894
9Cr-044,89.1246,0.11,8.58,0.44,0.62,0.07,,0.95,,,0.005,0.026,0.05,,,,,,,0.0184,,0.006,,0,,,,,7.1,600,69,3076.1,63,95,,,,,,,,,,,25.874894
9Cr-044,89.1246,0.11,8.58,0.44,0.62,0.07,,0.95,,,0.005,0.026,0.05,,,,,,,0.0184,,0.006,,0,,,,,7.1,600,61,10758.4,39,94,,,,,,,,,,,25.874894
9Cr-044,89.1246,0.11,8.58,0.44,0.62,0.07,,0.95,,,0.005,0.026,0.05,,,,,,,0.0184,,0.006,,0,,,,,7.1,600,53,41585.5,30,93,,,,,,,,,,,25.874894
9Cr-044,89.1246,0.11,8.58,0.44,0.62,0.07,,0.95,,,0.005,0.026,0.05,,,,,,,0.0184,,0.006,,0,,,,,7.1,600,47,105620.8,33,88,,,,,,,,,,,25.874894
9Cr-044,89.1246,0.11,8.58,0.44,0.62,0.07,,0.95,,,0.005,0.026,0.05,,,,,,,0.0184,,0.006,,0,,,,,7.1,650,69,65.4,77,96,,,,,,,,,,,25.874894
9Cr-044,89.1246,0.11,8.58,0.44,0.62,0.07,,0.95,,,0.005,0.026,0.05,,,,,,,0.0184,,0.006,,0,,,,,7.1,650,53,437.3,76,96,,,,,,,,,,,25.874894
9Cr-044,89.1246,0.11,8.58,0.44,0.62,0.07,,0.95,,,0.005,0.026,0.05,,,,,,,0.0184,,0.006,,0,,,,,7.1,650,41,6707.3,68,95,,,,,,,,,,,25.874894
9Cr-044,89.1246,0.11,8.58,0.44,0.62,0.07,,0.95,,,0.005,0.026,0.05,,,,,,,0.0184,,0.006,,0,,,,,7.1,650,37,10365.4,48,94,,,,,,,,,,,25.874894
9Cr-044,89.1246,0.11,8.58,0.44,0.62,0.07,,0.95,,,0.005,0.026,0.05,,,,,,,0.0184,,0.006,,0,,,,,7.1,650,33,13849.6,63,95,,,,,,,,,,,25.874894
9Cr-044,89.1246,0.11,8.58,0.44,0.62,0.07,,0.95,,,0.005,0.026,0.05,,,,,,,0.0184,,0.006,,0,,,,,7.1,650,29,26120.8,51,91,,,,,,,,,,,25.874894
9Cr-044,89.1246,0.11,8.58,0.44,0.62,0.07,,0.95,,,0.005,0.026,0.05,,,,,,,0.0184,,0.006,,0,,,,,7.1,700,37,217.5,69,97,,,,,,,,,,,25.874894
9Cr-044,89.1246,0.11,8.58,0.44,0.62,0.07,,0.95,,,0.005,0.026,0.05,,,,,,,0.0184,,0.006,,0,,,,,7.1,700,29,732.5,57,97,,,,,,,,,,,25.874894
9Cr-044,89.1246,0.11,8.58,0.44,0.62,0.07,,0.95,,,0.005,0.026,0.05,,,,,,,0.0184,,0.006,,0,,,,,7.1,700,26,1238,89,96,,,,,,,,,,,25.874894
9Cr-044,89.1246,0.11,8.58,0.44,0.62,0.07,,0.95,,,0.005,0.026,0.05,,,,,,,0.0184,,0.006,,0,,,,,7.1,700,22,3085.1,82,96,,,,,,,,,,,25.874894
9Cr-044,89.1246,0.11,8.58,0.44,0.62,0.07,,0.95,,,0.005,0.026,0.05,,,,,,,0.0184,,0.006,,0,,,,,7.1,700,18,6400.4,85,89,,,,,,,,,,,25.874894
9Cr-045,88.689,0.09,9.15,0.45,0.45,0.12,,0.93,,,0.009,0.021,0.06,,,,,,,0.017,,0.014,,0,900,730,,,8,550,157,265.8,66,93,,,,,,,,,,,25.88539
9Cr-045,88.689,0.09,9.15,0.45,0.45,0.12,,0.93,,,0.009,0.021,0.06,,,,,,,0.017,,0.014,,0,900,730,,,8,550,137,761.7,73,90,,,,,,,,,,,25.88539
9Cr-045,88.689,0.09,9.15,0.45,0.45,0.12,,0.93,,,0.009,0.021,0.06,,,,,,,0.017,,0.014,,0,900,730,,,8,550,118,3521,82,92,,,,,,,,,,,25.88539
9Cr-045,88.689,0.09,9.15,0.45,0.45,0.12,,0.93,,,0.009,0.021,0.06,,,,,,,0.017,,0.014,,0,900,730,,,8,550,108,6903.8,52,91,,,,,,,,,,,25.88539
9Cr-045,88.689,0.09,9.15,0.45,0.45,0.12,,0.93,,,0.009,0.021,0.06,,,,,,,0.017,,0.014,,0,900,730,,,8,550,98,16684.8,64,92,,,,,,,,,,,25.88539
9Cr-045,88.689,0.09,9.15,0.45,0.45,0.12,,0.93,,,0.009,0.021,0.06,,,,,,,0.017,,0.014,,0,900,730,,,8,550,88,66542.4,47,89,,,,,,,,,,,25.88539
9Cr-045,88.689,0.09,9.15,0.45,0.45,0.12,,0.93,,,0.009,0.021,0.06,,,,,,,0.017,,0.014,,0,900,730,,,8,550,78,116154.8,41,90,,,,,,,,,,,25.88539
