Repository: mamunm/xmat-pnnl

# Xtreme Materials
>A Repository for Lifetime Prediction of High Temperature Alloy Materials

In this repo, we will develop machine learning models to predict the lifetime of alloy materials for high temperature applications.

## Focus areas:

1. Build a simple physics based model to preserve some form of interpretability
2. Build a data driven machine learning model to get the residual of the physics based model

### Loading data and saving them 

`load_data` will ease loading the data into nice `pd.DataFrame` format. Below I demonstrate a code to quickly load the data:

```python
import numpy as np
import pandas as pd
import xmat_pnnl_code as xcode

File: data_processing/9Cr_data/Cleaned_data.csv (part 4 of 8)
ID,Fe,C,Cr,Mn,Si,Ni,Co,Mo,W,Nb,Al,P,Cu,Ti,Ta,Hf,Re,V,B,N,O,S,Zr,Homo,Normal,Temper1,Temper2,Temper3,AGS No.,CT_Temp,CT_CS,CT_RT,CT_EL,CT_RA,CT_MCR,CT_0.1% CS,CT_0.15%CS,CT_0.2% CS,CT_0.25% CS,CT_0.5% CS,CT_1.0% CS,CT_2.0% CS,CT_5.0% CS,CT_TTC,Weighted_AN
9Cr-045,88.689,0.09,9.15,0.45,0.45,0.12,,0.93,,,0.009,0.021,0.06,,,,,,,0.017,,0.014,,0,900,730,,,8,600,108,103,113,93,,,,,,,,,,,25.88539
9Cr-045,88.689,0.09,9.15,0.45,0.45,0.12,,0.93,,,0.009,0.021,0.06,,,,,,,0.017,,0.014,,0,900,730,,,8,600,88,626.5,66,93,,,,,,,,,,,25.88539
9Cr-045,88.689,0.09,9.15,0.45,0.45,0.12,,0.93,,,0.009,0.021,0.06,,,,,,,0.017,,0.014,,0,900,730,,,8,600,69,5885.1,77,93,,,,,,,,,,,25.88539
9Cr-045,88.689,0.09,9.15,0.45,0.45,0.12,,0.93,,,0.009,0.021,0.06,,,,,,,0.017,,0.014,,0,900,730,,,8,600,61,13721.1,70,94,,,,,,,,,,,25.88539
9Cr-045,88.689,0.09,9.15,0.45,0.45,0.12,,0.93,,,0.009,0.021,0.06,,,,,,,0.017,,0.014,,0,900,730,,,8,600,53,36594.3,57,92,,,,,,,,,,,25.88539
9Cr-045,88.689,0.09,9.15,0.45,0.45,0.12,,0.93,,,0.009,0.021,0.06,,,,,,,0.017,,0.014,,0,900,730,,,8,600,47,70369.2,48,93,,,,,,,,,,,25.88539
9Cr-045,88.689,0.09,9.15,0.45,0.45,0.12,,0.93,,,0.009,0.021,0.06,,,,,,,0.017,,0.014,,0,900,730,,,8,650,69,88.7,91,94,,,,,,,,,,,25.88539
9Cr-045,88.689,0.09,9.15,0.45,0.45,0.12,,0.93,,,0.009,0.021,0.06,,,,,,,0.017,,0.014,,0,900,730,,,8,650,53,565.3,69,94,,,,,,,,,,,25.88539
9Cr-045,88.689,0.09,9.15,0.45,0.45,0.12,,0.93,,,0.009,0.021,0.06,,,,,,,0.017,,0.014,,0,900,730,,,8,650,41,3023,54,94,,,,,,,,,,,25.88539
9Cr-045,88.689,0.09,9.15,0.45,0.45,0.12,,0.93,,,0.009,0.021,0.06,,,,,,,0.017,,0.014,,0,900,730,,,8,650,37,6112.5,48,93,,,,,,,,,,,25.88539
9Cr-045,88.689,0.09,9.15,0.45,0.45,0.12,,0.93,,,0.009,0.021,0.06,,,,,,,0.017,,0.014,,0,900,730,,,8,650,33,11515.5,53,92,,,,,,,,,,,25.88539
9Cr-045,88.689,0.09,9.15,0.45,0.45,0.12,,0.93,,,0.009,0.021,0.06,,,,,,,0.017,,0.014,,0,900,730,,,8,650,29,21484.4,76,93,,,,,,,,,,,25.88539
9Cr-045,88.689,0.09,9.15,0.45,0.45,0.12,,0.93,,,0.009,0.021,0.06,,,,,,,0.017,,0.014,,0,900,730,,,8,700,37,193.3,87,96,,,,,,,,,,,25.88539
9Cr-045,88.689,0.09,9.15,0.45,0.45,0.12,,0.93,,,0.009,0.021,0.06,,,,,,,0.017,,0.014,,0,900,730,,,8,700,29,540.3,60,94,,,,,,,,,,,25.88539
9Cr-045,88.689,0.09,9.15,0.45,0.45,0.12,,0.93,,,0.009,0.021,0.06,,,,,,,0.017,,0.014,,0,900,730,,,8,700,26,1057.9,69,94,,,,,,,,,,,25.88539
9Cr-045,88.689,0.09,9.15,0.45,0.45,0.12,,0.93,,,0.009,0.021,0.06,,,,,,,0.017,,0.014,,0,900,730,,,8,700,22,2364.2,65,92,,,,,,,,,,,25.88539
9Cr-045,88.689,0.09,9.15,0.45,0.45,0.12,,0.93,,,0.009,0.021,0.06,,,,,,,0.017,,0.014,,0,900,730,,,8,700,18,5087.9,65,90,,,,,,,,,,,25.88539
9Cr-046,88.593,0.13,8.96,0.5,0.54,0.1,,1.05,,,0.013,0.025,0.05,,,,,,,0.023,,0.016,,0,970,860,740,,6.6,550,157,258.4,75,90,,,,,,,,,,,25.886090000000003
9Cr-046,88.593,0.13,8.96,0.5,0.54,0.1,,1.05,,,0.013,0.025,0.05,,,,,,,0.023,,0.016,,0,970,860,740,,6.6,550,137,1059.6,74,91,,,,,,,,,,,25.886090000000003
9Cr-046,88.593,0.13,8.96,0.5,0.54,0.1,,1.05,,,0.013,0.025,0.05,,,,,,,0.023,,0.016,,0,970,860,740,,6.6,550,118,2810.6,62,92,,,,,,,,,,,25.886090000000003
9Cr-046,88.593,0.13,8.96,0.5,0.54,0.1,,1.05,,,0.013,0.025,0.05,,,,,,,0.023,,0.016,,0,970,860,740,,6.6,550,108,5755.8,61,92,,,,,,,,,,,25.886090000000003
9Cr-046,88.593,0.13,8.96,0.5,0.54,0.1,,1.05,,,0.013,0.025,0.05,,,,,,,0.023,,0.016,,0,970,860,740,,6.6,550,98,15555.2,66,91,,,,,,,,,,,25.886090000000003
9Cr-046,88.593,0.13,8.96,0.5,0.54,0.1,,1.05,,,0.013,0.025,0.05,,,,,,,0.023,,0.016,,0,970,860,740,,6.6,550,88,29432.8,42,90,,,,,,,,,,,25.886090000000003
9Cr-046,88.593,0.13,8.96,0.5,0.54,0.1,,1.05,,,0.013,0.025,0.05,,,,,,,0.023,,0.016,,0,970,860,740,,6.6,550,78,80764.8,36,87,,,,,,,,,,,25.886090000000003
9Cr-046,88.593,0.13,8.96,0.5,0.54,0.1,,1.05,,,0.013,0.025,0.05,,,,,,,0.023,,0.016,,0,970,860,740,,6.6,600,108,105.8,89,96,,,,,,,,,,,25.886090000000003
9Cr-046,88.593,0.13,8.96,0.5,0.54,0.1,,1.05,,,0.013,0.025,0.05,,,,,,,0.023,,0.016,,0,970,860,740,,6.6,600,88,661.6,74,92,,,,,,,,,,,25.886090000000003
9Cr-046,88.593,0.13,8.96,0.5,0.54,0.1,,1.05,,,0.013,0.025,0.05,,,,,,,0.023,,0.016,,0,970,860,740,,6.6,600,69,4295.8,57,92,,,,,,,,,,,25.886090000000003
9Cr-046,88.593,0.13,8.96,0.5,0.54,0.1,,1.05,,,0.013,0.025,0.05,,,,,,,0.023,,0.016,,0,970,860,740,,6.6,600,61,10725.6,59,90,,,,,,,,,,,25.886090000000003
9Cr-046,88.593,0.13,8.96,0.5,0.54,0.1,,1.05,,,0.013,0.025,0.05,,,,,,,0.023,,0.016,,0,970,860,740,,6.6,600,53,24521,41,88,,,,,,,,,,,25.886090000000003
9Cr-046,88.593,0.13,8.96,0.5,0.54,0.1,,1.05,,,0.013,0.025,0.05,,,,,,,0.023,,0.016,,0,970,860,740,,6.6,600,47,49491.3,56,88,,,,,,,,,,,25.886090000000003
9Cr-046,88.593,0.13,8.96,0.5,0.54,0.1,,1.05,,,0.013,0.025,0.05,,,,,,,0.023,,0.016,,0,970,860,740,,6.6,650,69,78.2,71,94,,,,,,,,,,,25.886090000000003
9Cr-046,88.593,0.13,8.96,0.5,0.54,0.1,,1.05,,,0.013,0.025,0.05,,,,,,,0.023,,0.016,,0,970,860,740,,6.6,650,53,363.4,64,95,,,,,,,,,,,25.886090000000003
9Cr-046,88.593,0.13,8.96,0.5,0.54,0.1,,1.05,,,0.013,0.025,0.05,,,,,,,0.023,,0.016,,0,970,860,740,,6.6,650,41,2170.6,108,93,,,,,,,,,,,25.886090000000003
9Cr-046,88.593,0.13,8.96,0.5,0.54,0.1,,1.05,,,0.013,0.025,0.05,,,,,,,0.023,,0.016,,0,970,860,740,,6.6,650,37,3686.1,103,92,,,,,,,,,,,25.886090000000003
9Cr-046,88.593,0.13,8.96,0.5,0.54,0.1,,1.05,,,0.013,0.025,0.05,,,,,,,0.023,,0.016,,0,970,860,740,,6.6,650,33,5891.9,72,91,,,,,,,,,,,25.886090000000003
9Cr-046,88.593,0.13,8.96,0.5,0.54,0.1,,1.05,,,0.013,0.025,0.05,,,,,,,0.023,,0.016,,0,970,860,740,,6.6,650,29,9916.7,68,88,,,,,,,,,,,25.886090000000003
9Cr-046,88.593,0.13,8.96,0.5,0.54,0.1,,1.05,,,0.013,0.025,0.05,,,,,,,0.023,,0.016,,0,970,860,740,,6.6,700,37,131.3,87,95,,,,,,,,,,,25.886090000000003
9Cr-046,88.593,0.13,8.96,0.5,0.54,0.1,,1.05,,,0.013,0.025,0.05,,,,,,,0.023,,0.016,,0,970,860,740,,6.6,700,29,368.2,83,94,,,,,,,,,,,25.886090000000003
9Cr-046,88.593,0.13,8.96,0.5,0.54,0.1,,1.05,,,0.013,0.025,0.05,,,,,,,0.023,,0.016,,0,970,860,740,,6.6,700,26,567.3,123,94,,,,,,,,,,,25.886090000000003
9Cr-046,88.593,0.13,8.96,0.5,0.54,0.1,,1.05,,,0.013,0.025,0.05,,,,,,,0.023,,0.016,,0,970,860,740,,6.6,700,22,1220.9,106,93,,,,,,,,,,,25.886090000000003
9Cr-046,88.593,0.13,8.96,0.5,0.54,0.1,,1.05,,,0.013,0.025,0.05,,,,,,,0.023,,0.016,,0,970,860,740,,6.6,700,18,2421.6,84,90,,,,,,,,,,,25.886090000000003
9Cr-047,88.649,0.09,9.13,0.47,0.5,0.07,,0.95,,,0.009,0.021,0.08,,,,,,,0.017,,0.014,,0,900,730,,,7.8,550,157,268.4,67,89,,,,,,,,,,,25.88239
9Cr-047,88.649,0.09,9.13,0.47,0.5,0.07,,0.95,,,0.009,0.021,0.08,,,,,,,0.017,,0.014,,0,900,730,,,7.8,550,137,759.8,70,90,,,,,,,,,,,25.88239
9Cr-047,88.649,0.09,9.13,0.47,0.5,0.07,,0.95,,,0.009,0.021,0.08,,,,,,,0.017,,0.014,,0,900,730,,,7.8,550,118,2698.9,68,91,,,,,,,,,,,25.88239
9Cr-047,88.649,0.09,9.13,0.47,0.5,0.07,,0.95,,,0.009,0.021,0.08,,,,,,,0.017,,0.014,,0,900,730,,,7.8,550,108,6031.9,66,91,,,,,,,,,,,25.88239
9Cr-047,88.649,0.09,9.13,0.47,0.5,0.07,,0.95,,,0.009,0.021,0.08,,,,,,,0.017,,0.014,,0,900,730,,,7.8,550,98,16784.6,56,91,,,,,,,,,,,25.88239
9Cr-047,88.649,0.09,9.13,0.47,0.5,0.07,,0.95,,,0.009,0.021,0.08,,,,,,,0.017,,0.014,,0,900,730,,,7.8,550,88,48094.1,47,90,,,,,,,,,,,25.88239
9Cr-047,88.649,0.09,9.13,0.47,0.5,0.07,,0.95,,,0.009,0.021,0.08,,,,,,,0.017,,0.014,,0,900,730,,,7.8,550,78,109378.8,38,89,,,,,,,,,,,25.88239
9Cr-047,88.649,0.09,9.13,0.47,0.5,0.07,,0.95,,,0.009,0.021,0.08,,,,,,,0.017,,0.014,,0,900,730,,,7.8,600,108,103.5,77,93,,,,,,,,,,,25.88239
9Cr-047,88.649,0.09,9.13,0.47,0.5,0.07,,0.95,,,0.009,0.021,0.08,,,,,,,0.017,,0.014,,0,900,730,,,7.8,600,88,555.6,70,93,,,,,,,,,,,25.88239
9Cr-047,88.649,0.09,9.13,0.47,0.5,0.07,,0.95,,,0.009,0.021,0.08,,,,,,,0.017,,0.014,,0,900,730,,,7.8,600,69,5010.5,84,93,,,,,,,,,,,25.88239
9Cr-047,88.649,0.09,9.13,0.47,0.5,0.07,,0.95,,,0.009,0.021,0.08,,,,,,,0.017,,0.014,,0,900,730,,,7.8,600,61,13278.5,41,92,,,,,,,,,,,25.88239
9Cr-047,88.649,0.09,9.13,0.47,0.5,0.07,,0.95,,,0.009,0.021,0.08,,,,,,,0.017,,0.014,,0,900,730,,,7.8,600,53,50663.7,52,90,,,,,,,,,,,25.88239
9Cr-047,88.649,0.09,9.13,0.47,0.5,0.07,,0.95,,,0.009,0.021,0.08,,,,,,,0.017,,0.014,,0,900,730,,,7.8,600,47,75535.7,61,94,,,,,,,,,,,25.88239
9Cr-047,88.649,0.09,9.13,0.47,0.5,0.07,,0.95,,,0.009,0.021,0.08,,,,,,,0.017,,0.014,,0,900,730,,,7.8,650,69,92.6,63,94,,,,,,,,,,,25.88239
9Cr-047,88.649,0.09,9.13,0.47,0.5,0.07,,0.95,,,0.009,0.021,0.08,,,,,,,0.017,,0.014,,0,900,730,,,7.8,650,53,558.4,73,94,,,,,,,,,,,25.88239
9Cr-047,88.649,0.09,9.13,0.47,0.5,0.07,,0.95,,,0.009,0.021,0.08,,,,,,,0.017,,0.014,,0,900,730,,,7.8,650,41,3670.5,69,94,,,,,,,,,,,25.88239
9Cr-047,88.649,0.09,9.13,0.47,0.5,0.07,,0.95,,,0.009,0.021,0.08,,,,,,,0.017,,0.014,,0,900,730,,,7.8,650,37,5902.3,59,94,,,,,,,,,,,25.88239
9Cr-047,88.649,0.09,9.13,0.47,0.5,0.07,,0.95,,,0.009,0.021,0.08,,,,,,,0.017,,0.014,,0,900,730,,,7.8,650,33,12594.8,57,93,,,,,,,,,,,25.88239
9Cr-047,88.649,0.09,9.13,0.47,0.5,0.07,,0.95,,,0.009,0.021,0.08,,,,,,,0.017,,0.014,,0,900,730,,,7.8,650,29,23875.1,90,94,,,,,,,,,,,25.88239
9Cr-047,88.649,0.09,9.13,0.47,0.5,0.07,,0.95,,,0.009,0.021,0.08,,,,,,,0.017,,0.014,,0,900,730,,,7.8,700,37,187.3,86,96,,,,,,,,,,,25.88239
9Cr-047,88.649,0.09,9.13,0.47,0.5,0.07,,0.95,,,0.009,0.021,0.08,,,,,,,0.017,,0.014,,0,900,730,,,7.8,700,29,567.6,59,94,,,,,,,,,,,25.88239
9Cr-047,88.649,0.09,9.13,0.47,0.5,0.07,,0.95,,,0.009,0.021,0.08,,,,,,,0.017,,0.014,,0,900,730,,,7.8,700,26,1069.6,78,94,,,,,,,,,,,25.88239
9Cr-047,88.649,0.09,9.13,0.47,0.5,0.07,,0.95,,,0.009,0.021,0.08,,,,,,,0.017,,0.014,,0,900,730,,,7.8,700,22,2133.1,59,92,,,,,,,,,,,25.88239
9Cr-047,88.649,0.09,9.13,0.47,0.5,0.07,,0.95,,,0.009,0.021,0.08,,,,,,,0.017,,0.014,,0,900,730,,,7.8,700,18,4770.4,54,91,,,,,,,,,,,25.88239
9Cr-048,88.991,0.11,8.86,0.38,0.5,0.1,,0.98,,,0.012,0.018,0.02,,,,,,,0.018,,0.011,,0,970,860,740,,6.3,550,157,139,74,90,,,,,,,,,,,25.88834
9Cr-048,88.991,0.11,8.86,0.38,0.5,0.1,,0.98,,,0.012,0.018,0.02,,,,,,,0.018,,0.011,,0,970,860,740,,6.3,550,137,455,92,92,,,,,,,,,,,25.88834
9Cr-048,88.991,0.11,8.86,0.38,0.5,0.1,,0.98,,,0.012,0.018,0.02,,,,,,,0.018,,0.011,,0,970,860,740,,6.3,550,118,1525.6,73,93,,,,,,,,,,,25.88834
9Cr-048,88.991,0.11,8.86,0.38,0.5,0.1,,0.98,,,0.012,0.018,0.02,,,,,,,0.018,,0.011,,0,970,860,740,,6.3,550,108,3649.1,76,92,,,,,,,,,,,25.88834
9Cr-048,88.991,0.11,8.86,0.38,0.5,0.1,,0.98,,,0.012,0.018,0.02,,,,,,,0.018,,0.011,,0,970,860,740,,6.3,550,98,8094.3,65,93,,,,,,,,,,,25.88834
9Cr-048,88.991,0.11,8.86,0.38,0.5,0.1,,0.98,,,0.012,0.018,0.02,,,,,,,0.018,,0.011,,0,970,860,740,,6.3,550,88,21631.5,48,92,,,,,,,,,,,25.88834
9Cr-048,88.991,0.11,8.86,0.38,0.5,0.1,,0.98,,,0.012,0.018,0.02,,,,,,,0.018,,0.011,,0,970,860,740,,6.3,550,78,55837,47,92,,,,,,,,,,,25.88834
9Cr-048,88.991,0.11,8.86,0.38,0.5,0.1,,0.98,,,0.012,0.018,0.02,,,,,,,0.018,,0.011,,0,970,860,740,,6.3,600,108,80.3,87,96,,,,,,,,,,,25.88834
9Cr-048,88.991,0.11,8.86,0.38,0.5,0.1,,0.98,,,0.012,0.018,0.02,,,,,,,0.018,,0.011,,0,970,860,740,,6.3,600,88,315.2,80,94,,,,,,,,,,,25.88834
9Cr-048,88.991,0.11,8.86,0.38,0.5,0.1,,0.98,,,0.012,0.018,0.02,,,,,,,0.018,,0.011,,0,970,860,740,,6.3,600,69,2586.7,56,93,,,,,,,,,,,25.88834
9Cr-048,88.991,0.11,8.86,0.38,0.5,0.1,,0.98,,,0.012,0.018,0.02,,,,,,,0.018,,0.011,,0,970,860,740,,6.3,600,61,7773.9,60,93,,,,,,,,,,,25.88834
9Cr-048,88.991,0.11,8.86,0.38,0.5,0.1,,0.98,,,0.012,0.018,0.02,,,,,,,0.018,,0.011,,0,970,860,740,,6.3,600,53,27320.8,42,90,,,,,,,,,,,25.88834
9Cr-048,88.991,0.11,8.86,0.38,0.5,0.1,,0.98,,,0.012,0.018,0.02,,,,,,,0.018,,0.011,,0,970,860,740,,6.3,600,47,35438.9,62,93,,,,,,,,,,,25.88834
9Cr-048,88.991,0.11,8.86,0.38,0.5,0.1,,0.98,,,0.012,0.018,0.02,,,,,,,0.018,,0.011,,0,970,860,740,,6.3,600,47,35712.8,66,93,,,,,,,,,,,25.88834
9Cr-048,88.991,0.11,8.86,0.38,0.5,0.1,,0.98,,,0.012,0.018,0.02,,,,,,,0.018,,0.011,,0,970,860,740,,6.3,600,47,35304,66,93,,,,,,,,,,,25.88834
9Cr-048,88.991,0.11,8.86,0.38,0.5,0.1,,0.98,,,0.012,0.018,0.02,,,,,,,0.018,,0.011,,0,970,860,740,,6.3,650,69,55.1,106,96,,,,,,,,,,,25.88834
9Cr-048,88.991,0.11,8.86,0.38,0.5,0.1,,0.98,,,0.012,0.018,0.02,,,,,,,0.018,,0.011,,0,970,860,740,,6.3,650,53,253,80,95,,,,,,,,,,,25.88834
9Cr-048,88.991,0.11,8.86,0.38,0.5,0.1,,0.98,,,0.012,0.018,0.02,,,,,,,0.018,,0.011,,0,970,860,740,,6.3,650,41,1349.7,72,94,,,,,,,,,,,25.88834
9Cr-048,88.991,0.11,8.86,0.38,0.5,0.1,,0.98,,,0.012,0.018,0.02,,,,,,,0.018,,0.011,,0,970,860,740,,6.3,650,37,2984.2,91,93,,,,,,,,,,,25.88834
9Cr-048,88.991,0.11,8.86,0.38,0.5,0.1,,0.98,,,0.012,0.018,0.02,,,,,,,0.018,,0.011,,0,970,860,740,,6.3,650,33,3983.6,90,94,,,,,,,,,,,25.88834
9Cr-048,88.991,0.11,8.86,0.38,0.5,0.1,,0.98,,,0.012,0.018,0.02,,,,,,,0.018,,0.011,,0,970,860,740,,6.3,650,29,7889.1,84,94,,,,,,,,,,,25.88834
9Cr-048,88.991,0.11,8.86,0.38,0.5,0.1,,0.98,,,0.012,0.018,0.02,,,,,,,0.018,,0.011,,0,970,860,740,,6.3,700,37,107.2,96,96,,,,,,,,,,,25.88834
9Cr-048,88.991,0.11,8.86,0.38,0.5,0.1,,0.98,,,0.012,0.018,0.02,,,,,,,0.018,,0.011,,0,970,860,740,,6.3,700,29,312.9,60,96,,,,,,,,,,,25.88834
9Cr-048,88.991,0.11,8.86,0.38,0.5,0.1,,0.98,,,0.012,0.018,0.02,,,,,,,0.018,,0.011,,0,970,860,740,,6.3,700,26,473.8,78,96,,,,,,,,,,,25.88834
9Cr-048,88.991,0.11,8.86,0.38,0.5,0.1,,0.98,,,0.012,0.018,0.02,,,,,,,0.018,,0.011,,0,970,860,740,,6.3,700,22,1118.4,87,96,,,,,,,,,,,25.88834
9Cr-048,88.991,0.11,8.86,0.38,0.5,0.1,,0.98,,,0.012,0.018,0.02,,,,,,,0.018,,0.011,,0,970,860,740,,6.3,700,18,2548.7,103,95,,,,,,,,,,,25.88834
9Cr-049,89.2036,0.12,8.46,0.45,0.63,0.07,,0.97,,,0.002,0.022,0.05,,,,,,,0.0154,,0.007,,0,,,,,7.3,550,157,176.2,72,90,,,,,,,,,,,25.878494000000003
9Cr-049,89.2036,0.12,8.46,0.45,0.63,0.07,,0.97,,,0.002,0.022,0.05,,,,,,,0.0154,,0.007,,0,,,,,7.3,550,137,564.7,82,91,,,,,,,,,,,25.878494000000003
9Cr-049,89.2036,0.12,8.46,0.45,0.63,0.07,,0.97,,,0.002,0.022,0.05,,,,,,,0.0154,,0.007,,0,,,,,7.3,550,118,1705,70,92,,,,,,,,,,,25.878494000000003
9Cr-049,89.2036,0.12,8.46,0.45,0.63,0.07,,0.97,,,0.002,0.022,0.05,,,,,,,0.0154,,0.007,,0,,,,,7.3,550,108,3340.6,83,93,,,,,,,,,,,25.878494000000003
9Cr-049,89.2036,0.12,8.46,0.45,0.63,0.07,,0.97,,,0.002,0.022,0.05,,,,,,,0.0154,,0.007,,0,,,,,7.3,550,98,6897.9,68,93,,,,,,,,,,,25.878494000000003
9Cr-049,89.2036,0.12,8.46,0.45,0.63,0.07,,0.97,,,0.002,0.022,0.05,,,,,,,0.0154,,0.007,,0,,,,,7.3,550,88,26697,54,93,,,,,,,,,,,25.878494000000003
9Cr-049,89.2036,0.12,8.46,0.45,0.63,0.07,,0.97,,,0.002,0.022,0.05,,,,,,,0.0154,,0.007,,0,,,,,7.3,550,78,65146.4,51,93,,,,,,,,,,,25.878494000000003
9Cr-049,89.2036,0.12,8.46,0.45,0.63,0.07,,0.97,,,0.002,0.022,0.05,,,,,,,0.0154,,0.007,,0,,,,,7.3,550,69,216077.9,37,92,,,,,,,,,,,25.878494000000003
9Cr-049,89.2036,0.12,8.46,0.45,0.63,0.07,,0.97,,,0.002,0.022,0.05,,,,,,,0.0154,,0.007,,0,,,,,7.3,600,108,76.7,101,96,,,,,,,,,,,25.878494000000003
9Cr-049,89.2036,0.12,8.46,0.45,0.63,0.07,,0.97,,,0.002,0.022,0.05,,,,,,,0.0154,,0.007,,0,,,,,7.3,600,88,353,77,94,,,,,,,,,,,25.878494000000003
9Cr-049,89.2036,0.12,8.46,0.45,0.63,0.07,,0.97,,,0.002,0.022,0.05,,,,,,,0.0154,,0.007,,0,,,,,7.3,600,69,3169.7,97,95,,,,,,,,,,,25.878494000000003
9Cr-049,89.2036,0.12,8.46,0.45,0.63,0.07,,0.97,,,0.002,0.022,0.05,,,,,,,0.0154,,0.007,,0,,,,,7.3,600,61,7783.5,50,95,,,,,,,,,,,25.878494000000003
9Cr-049,89.2036,0.12,8.46,0.45,0.63,0.07,,0.97,,,0.002,0.022,0.05,,,,,,,0.0154,,0.007,,0,,,,,7.3,600,53,24579,32,94,,,,,,,,,,,25.878494000000003
9Cr-049,89.2036,0.12,8.46,0.45,0.63,0.07,,0.97,,,0.002,0.022,0.05,,,,,,,0.0154,,0.007,,0,,,,,7.3,600,47,71752,37,93,,,,,,,,,,,25.878494000000003
9Cr-049,89.2036,0.12,8.46,0.45,0.63,0.07,,0.97,,,0.002,0.022,0.05,,,,,,,0.0154,,0.007,,0,,,,,7.3,650,69,80,74,96,,,,,,,,,,,25.878494000000003
9Cr-049,89.2036,0.12,8.46,0.45,0.63,0.07,,0.97,,,0.002,0.022,0.05,,,,,,,0.0154,,0.007,,0,,,,,7.3,650,53,389.8,112,96,,,,,,,,,,,25.878494000000003
9Cr-049,89.2036,0.12,8.46,0.45,0.63,0.07,,0.97,,,0.002,0.022,0.05,,,,,,,0.0154,,0.007,,0,,,,,7.3,650,41,4061.3,75,97,,,,,,,,,,,25.878494000000003
9Cr-049,89.2036,0.12,8.46,0.45,0.63,0.07,,0.97,,,0.002,0.022,0.05,,,,,,,0.0154,,0.007,,0,,,,,7.3,650,37,9295.5,42,94,,,,,,,,,,,25.878494000000003
9Cr-049,89.2036,0.12,8.46,0.45,0.63,0.07,,0.97,,,0.002,0.022,0.05,,,,,,,0.0154,,0.007,,0,,,,,7.3,650,33,16969.6,38,92,,,,,,,,,,,25.878494000000003
9Cr-049,89.2036,0.12,8.46,0.45,0.63,0.07,,0.97,,,0.002,0.022,0.05,,,,,,,0.0154,,0.007,,0,,,,,7.3,650,29,42431.2,30,91,,,,,,,,,,,25.878494000000003
9Cr-049,89.2036,0.12,8.46,0.45,0.63,0.07,,0.97,,,0.002,0.022,0.05,,,,,,,0.0154,,0.007,,0,,,,,7.3,700,37,285.7,97,97,,,,,,,,,,,25.878494000000003
9Cr-049,89.2036,0.12,8.46,0.45,0.63,0.07,,0.97,,,0.002,0.022,0.05,,,,,,,0.0154,,0.007,,0,,,,,7.3,700,29,864.7,38,95,,,,,,,,,,,25.878494000000003
9Cr-049,89.2036,0.12,8.46,0.45,0.63,0.07,,0.97,,,0.002,0.022,0.05,,,,,,,0.0154,,0.007,,0,,,,,7.3,700,26,2116.6,93,96,,,,,,,,,,,25.878494000000003
9Cr-049,89.2036,0.12,8.46,0.45,0.63,0.07,,0.97,,,0.002,0.022,0.05,,,,,,,0.0154,,0.007,,0,,,,,7.3,700,22,3957.3,82,95,,,,,,,,,,,25.878494000000003
9Cr-049,89.2036,0.12,8.46,0.45,0.63,0.07,,0.97,,,0.002,0.022,0.05,,,,,,,0.0154,,0.007,,0,,,,,7.3,700,18,9537.4,68,94,,,,,,,,,,,25.878494000000003
9Cr-050,88.671,0.098,9.03,0.42,0.54,0.11,,0.99,,,0.009,0.022,0.08,,,,,,,0.017,,0.013,,0,900,730,,,7.3,550,157,263.4,61,89,,,,,,,,,,,25.885680000000004
9Cr-050,88.671,0.098,9.03,0.42,0.54,0.11,,0.99,,,0.009,0.022,0.08,,,,,,,0.017,,0.013,,0,900,730,,,7.3,550,137,663.4,64,90,,,,,,,,,,,25.885680000000004
9Cr-050,88.671,0.098,9.03,0.42,0.54,0.11,,0.99,,,0.009,0.022,0.08,,,,,,,0.017,,0.013,,0,900,730,,,7.3,550,118,2413.5,70,92,,,,,,,,,,,25.885680000000004
9Cr-050,88.671,0.098,9.03,0.42,0.54,0.11,,0.99,,,0.009,0.022,0.08,,,,,,,0.017,,0.013,,0,900,730,,,7.3,550,108,6877.3,84,92,,,,,,,,,,,25.885680000000004
9Cr-050,88.671,0.098,9.03,0.42,0.54,0.11,,0.99,,,0.009,0.022,0.08,,,,,,,0.017,,0.013,,0,900,730,,,7.3,550,98,17019.8,78,91,,,,,,,,,,,25.885680000000004
9Cr-050,88.671,0.098,9.03,0.42,0.54,0.11,,0.99,,,0.009,0.022,0.08,,,,,,,0.017,,0.013,,0,900,730,,,7.3,550,88,48115.7,50,91,,,,,,,,,,,25.885680000000004
9Cr-050,88.671,0.098,9.03,0.42,0.54,0.11,,0.99,,,0.009,0.022,0.08,,,,,,,0.017,,0.013,,0,900,730,,,7.3,550,78,130156.1,38,88,,,,,,,,,,,25.885680000000004
9Cr-050,88.671,0.098,9.03,0.42,0.54,0.11,,0.99,,,0.009,0.022,0.08,,,,,,,0.017,,0.013,,0,900,730,,,7.3,550,78,131834.3,48,89,,,,,,,,,,,25.885680000000004
9Cr-050,88.671,0.098,9.03,0.42,0.54,0.11,,0.99,,,0.009,0.022,0.08,,,,,,,0.017,,0.013,,0,900,730,,,7.3,600,108,116.7,76,92,,,,,,,,,,,25.885680000000004
9Cr-050,88.671,0.098,9.03,0.42,0.54,0.11,,0.99,,,0.009,0.022,0.08,,,,,,,0.017,,0.013,,0,900,730,,,7.3,600,88,538.7,62,93,,,,,,,,,,,25.885680000000004
9Cr-050,88.671,0.098,9.03,0.42,0.54,0.11,,0.99,,,0.009,0.022,0.08,,,,,,,0.017,,0.013,,0,900,730,,,7.3,600,69,5295.5,53,93,,,,,,,,,,,25.885680000000004
9Cr-050,88.671,0.098,9.03,0.42,0.54,0.11,,0.99,,,0.009,0.022,0.08,,,,,,,0.017,,0.013,,0,900,730,,,7.3,600,61,14573.2,51,92,,,,,,,,,,,25.885680000000004
9Cr-050,88.671,0.098,9.03,0.42,0.54,0.11,,0.99,,,0.009,0.022,0.08,,,,,,,0.017,,0.013,,0,900,730,,,7.3,600,53,52717.5,47,90,,,,,,,,,,,25.885680000000004
9Cr-050,88.671,0.098,9.03,0.42,0.54,0.11,,0.99,,,0.009,0.022,0.08,,,,,,,0.017,,0.013,,0,900,730,,,7.3,600,47,75981.6,44,92,,,,,,,,,,,25.885680000000004
9Cr-050,88.671,0.098,9.03,0.42,0.54,0.11,,0.99,,,0.009,0.022,0.08,,,,,,,0.017,,0.013,,0,900,730,,,7.3,650,69,84.7,70,94,,,,,,,,,,,25.885680000000004
9Cr-050,88.671,0.098,9.03,0.42,0.54,0.11,,0.99,,,0.009,0.022,0.08,,,,,,,0.017,,0.013,,0,900,730,,,7.3,650,53,594.6,85,95,,,,,,,,,,,25.885680000000004
9Cr-050,88.671,0.098,9.03,0.42,0.54,0.11,,0.99,,,0.009,0.022,0.08,,,,,,,0.017,,0.013,,0,900,730,,,7.3,650,41,3861,60,94,,,,,,,,,,,25.885680000000004
9Cr-050,88.671,0.098,9.03,0.42,0.54,0.11,,0.99,,,0.009,0.022,0.08,,,,,,,0.017,,0.013,,0,900,730,,,7.3,650,37,6247.5,70,94,,,,,,,,,,,25.885680000000004
9Cr-050,88.671,0.098,9.03,0.42,0.54,0.11,,0.99,,,0.009,0.022,0.08,,,,,,,0.017,,0.013,,0,900,730,,,7.3,650,33,10676.2,71,94,,,,,,,,,,,25.885680000000004
9Cr-050,88.671,0.098,9.03,0.42,0.54,0.11,,0.99,,,0.009,0.022,0.08,,,,,,,0.017,,0.013,,0,900,730,,,7.3,650,29,21360.5,58,90,,,,,,,,,,,25.885680000000004
9Cr-050,88.671,0.098,9.03,0.42,0.54,0.11,,0.99,,,0.009,0.022,0.08,,,,,,,0.017,,0.013,,0,900,730,,,7.3,700,37,199.7,88,96,,,,,,,,,,,25.885680000000004
9Cr-050,88.671,0.098,9.03,0.42,0.54,0.11,,0.99,,,0.009,0.022,0.08,,,,,,,0.017,,0.013,,0,900,730,,,7.3,700,29,599.1,91,95,,,,,,,,,,,25.885680000000004
9Cr-050,88.671,0.098,9.03,0.42,0.54,0.11,,0.99,,,0.009,0.022,0.08,,,,,,,0.017,,0.013,,0,900,730,,,7.3,700,26,1064.6,81,94,,,,,,,,,,,25.885680000000004
9Cr-050,88.671,0.098,9.03,0.42,0.54,0.11,,0.99,,,0.009,0.022,0.08,,,,,,,0.017,,0.013,,0,900,730,,,7.3,700,22,2135.6,75,94,,,,,,,,,,,25.885680000000004
9Cr-050,88.671,0.098,9.03,0.42,0.54,0.11,,0.99,,,0.009,0.022,0.08,,,,,,,0.017,,0.013,,0,900,730,,,7.3,700,18,5188.6,67,89,,,,,,,,,,,25.885680000000004
9Cr-051,88.499,0.12,8.89,0.49,0.86,0.047,,1,,,0.009,0.015,0.05,,,,,,,0.018,,0.002,,0,910,720,,,6.5,550,157,166.7,76,89,,,,,,,,,,,25.846099999999996
9Cr-051,88.499,0.12,8.89,0.49,0.86,0.047,,1,,,0.009,0.015,0.05,,,,,,,0.018,,0.002,,0,910,720,,,6.5,550,137,422.6,93,90,,,,,,,,,,,25.846099999999996
9Cr-051,88.499,0.12,8.89,0.49,0.86,0.047,,1,,,0.009,0.015,0.05,,,,,,,0.018,,0.002,,0,910,720,,,6.5,550,118,1509.4,64,91,,,,,,,,,,,25.846099999999996
9Cr-051,88.499,0.12,8.89,0.49,0.86,0.047,,1,,,0.009,0.015,0.05,,,,,,,0.018,,0.002,,0,910,720,,,6.5,550,108,2932.3,68,92,,,,,,,,,,,25.846099999999996
9Cr-051,88.499,0.12,8.89,0.49,0.86,0.047,,1,,,0.009,0.015,0.05,,,,,,,0.018,,0.002,,0,910,720,,,6.5,550,98,7850.8,56,92,,,,,,,,,,,25.846099999999996
9Cr-051,88.499,0.12,8.89,0.49,0.86,0.047,,1,,,0.009,0.015,0.05,,,,,,,0.018,,0.002,,0,910,720,,,6.5,550,88,24435.8,46,92,,,,,,,,,,,25.846099999999996
9Cr-051,88.499,0.12,8.89,0.49,0.86,0.047,,1,,,0.009,0.015,0.05,,,,,,,0.018,,0.002,,0,910,720,,,6.5,550,78,53267.7,85,92,,,,,,,,,,,25.846099999999996
9Cr-051,88.499,0.12,8.89,0.49,0.86,0.047,,1,,,0.009,0.015,0.05,,,,,,,0.018,,0.002,,0,910,720,,,6.5,600,108,88.1,81,93,,,,,,,,,,,25.846099999999996
9Cr-051,88.499,0.12,8.89,0.49,0.86,0.047,,1,,,0.009,0.015,0.05,,,,,,,0.018,,0.002,,0,910,720,,,6.5,600,88,382.8,84,94,,,,,,,,,,,25.846099999999996
9Cr-051,88.499,0.12,8.89,0.49,0.86,0.047,,1,,,0.009,0.015,0.05,,,,,,,0.018,,0.002,,0,910,720,,,6.5,600,69,2753.7,68,93,,,,,,,,,,,25.846099999999996
9Cr-051,88.499,0.12,8.89,0.49,0.86,0.047,,1,,,0.009,0.015,0.05,,,,,,,0.018,,0.002,,0,910,720,,,6.5,600,61,6074,87,94,,,,,,,,,,,25.846099999999996
9Cr-051,88.499,0.12,8.89,0.49,0.86,0.047,,1,,,0.009,0.015,0.05,,,,,,,0.018,,0.002,,0,910,720,,,6.5,600,53,14769.9,44,92,,,,,,,,,,,25.846099999999996
9Cr-051,88.499,0.12,8.89,0.49,0.86,0.047,,1,,,0.009,0.015,0.05,,,,,,,0.018,,0.002,,0,910,720,,,6.5,600,47,38532.6,86,93,,,,,,,,,,,25.846099999999996
9Cr-051,88.499,0.12,8.89,0.49,0.86,0.047,,1,,,0.009,0.015,0.05,,,,,,,0.018,,0.002,,0,910,720,,,6.5,600,41,99083.2,54,92,,,,,,,,,,,25.846099999999996
9Cr-051,88.499,0.12,8.89,0.49,0.86,0.047,,1,,,0.009,0.015,0.05,,,,,,,0.018,,0.002,,0,910,720,,,6.5,650,69,65.6,75,94,,,,,,,,,,,25.846099999999996
9Cr-051,88.499,0.12,8.89,0.49,0.86,0.047,,1,,,0.009,0.015,0.05,,,,,,,0.018,,0.002,,0,910,720,,,6.5,650,53,343.2,78,95,,,,,,,,,,,25.846099999999996
9Cr-051,88.499,0.12,8.89,0.49,0.86,0.047,,1,,,0.009,0.015,0.05,,,,,,,0.018,,0.002,,0,910,720,,,6.5,650,41,2599.2,60,95,,,,,,,,,,,25.846099999999996
9Cr-051,88.499,0.12,8.89,0.49,0.86,0.047,,1,,,0.009,0.015,0.05,,,,,,,0.018,,0.002,,0,910,720,,,6.5,650,37,5033.3,56,92,,,,,,,,,,,25.846099999999996
9Cr-051,88.499,0.12,8.89,0.49,0.86,0.047,,1,,,0.009,0.015,0.05,,,,,,,0.018,,0.002,,0,910,720,,,6.5,650,33,9435.7,61,94,,,,,,,,,,,25.846099999999996
9Cr-051,88.499,0.12,8.89,0.49,0.86,0.047,,1,,,0.009,0.015,0.05,,,,,,,0.018,,0.002,,0,910,720,,,6.5,650,29,18773,67,92,,,,,,,,,,,25.846099999999996
9Cr-051,88.499,0.12,8.89,0.49,0.86,0.047,,1,,,0.009,0.015,0.05,,,,,,,0.018,,0.002,,0,910,720,,,6.5,700,37,127.4,69,95,,,,,,,,,,,25.846099999999996
9Cr-051,88.499,0.12,8.89,0.49,0.86,0.047,,1,,,0.009,0.015,0.05,,,,,,,0.018,,0.002,,0,910,720,,,6.5,700,29,408,130,96,,,,,,,,,,,25.846099999999996
9Cr-051,88.499,0.12,8.89,0.49,0.86,0.047,,1,,,0.009,0.015,0.05,,,,,,,0.018,,0.002,,0,910,720,,,6.5,700,26,743.5,52,93,,,,,,,,,,,25.846099999999996
9Cr-051,88.499,0.12,8.89,0.49,0.86,0.047,,1,,,0.009,0.015,0.05,,,,,,,0.018,,0.002,,0,910,720,,,6.5,700,22,1928.4,100,92,,,,,,,,,,,25.846099999999996
9Cr-051,88.499,0.12,8.89,0.49,0.86,0.047,,1,,,0.009,0.015,0.05,,,,,,,0.018,,0.002,,0,910,720,,,6.5,700,18,3787.5,90,92,,,,,,,,,,,25.846099999999996
9Cr-052,88.515,0.11,9.15,0.41,0.59,0.1,,1.05,,,0.011,0.017,0.02,,,,,,,0.018,,0.009,,0,970,860,740,,6.2,550,157,182.5,97,93,,,,,,,,,,,25.883079999999993
9Cr-052,88.515,0.11,9.15,0.41,0.59,0.1,,1.05,,,0.011,0.017,0.02,,,,,,,0.018,,0.009,,0,970,860,740,,6.2,550,137,614,76,92,,,,,,,,,,,25.883079999999993
9Cr-052,88.515,0.11,9.15,0.41,0.59,0.1,,1.05,,,0.011,0.017,0.02,,,,,,,0.018,,0.009,,0,970,860,740,,6.2,550,118,2104.6,70,92,,,,,,,,,,,25.883079999999993
9Cr-052,88.515,0.11,9.15,0.41,0.59,0.1,,1.05,,,0.011,0.017,0.02,,,,,,,0.018,,0.009,,0,970,860,740,,6.2,550,108,4676.6,53,92,,,,,,,,,,,25.883079999999993
9Cr-052,88.515,0.11,9.15,0.41,0.59,0.1,,1.05,,,0.011,0.017,0.02,,,,,,,0.018,,0.009,,0,970,860,740,,6.2,550,98,10727.7,71,93,,,,,,,,,,,25.883079999999993
9Cr-052,88.515,0.11,9.15,0.41,0.59,0.1,,1.05,,,0.011,0.017,0.02,,,,,,,0.018,,0.009,,0,970,860,740,,6.2,550,88,36885.5,45,91,,,,,,,,,,,25.883079999999993
9Cr-052,88.515,0.11,9.15,0.41,0.59,0.1,,1.05,,,0.011,0.017,0.02,,,,,,,0.018,,0.009,,0,970,860,740,,6.2,550,78,91733.6,46,91,,,,,,,,,,,25.883079999999993
9Cr-052,88.515,0.11,9.15,0.41,0.59,0.1,,1.05,,,0.011,0.017,0.02,,,,,,,0.018,,0.009,,0,970,860,740,,6.2,600,108,103.6,95,98,,,,,,,,,,,25.883079999999993
9Cr-052,88.515,0.11,9.15,0.41,0.59,0.1,,1.05,,,0.011,0.017,0.02,,,,,,,0.018,,0.009,,0,970,860,740,,6.2,600,88,466,88,94,,,,,,,,,,,25.883079999999993
9Cr-052,88.515,0.11,9.15,0.41,0.59,0.1,,1.05,,,0.011,0.017,0.02,,,,,,,0.018,,0.009,,0,970,860,740,,6.2,600,69,3729.2,68,94,,,,,,,,,,,25.883079999999993
9Cr-052,88.515,0.11,9.15,0.41,0.59,0.1,,1.05,,,0.011,0.017,0.02,,,,,,,0.018,,0.009,,0,970,860,740,,6.2,600,61,9790.3,71,94,,,,,,,,,,,25.883079999999993
9Cr-052,88.515,0.11,9.15,0.41,0.59,0.1,,1.05,,,0.011,0.017,0.02,,,,,,,0.018,,0.009,,0,970,860,740,,6.2,600,53,16437.1,38,94,,,,,,,,,,,25.883079999999993
9Cr-052,88.515,0.11,9.15,0.41,0.59,0.1,,1.05,,,0.011,0.017,0.02,,,,,,,0.018,,0.009,,0,970,860,740,,6.2,600,47,54356.7,34,90,,,,,,,,,,,25.883079999999993
9Cr-052,88.515,0.11,9.15,0.41,0.59,0.1,,1.05,,,0.011,0.017,0.02,,,,,,,0.018,,0.009,,0,970,860,740,,6.2,650,69,68.5,66,95,,,,,,,,,,,25.883079999999993
9Cr-052,88.515,0.11,9.15,0.41,0.59,0.1,,1.05,,,0.011,0.017,0.02,,,,,,,0.018,,0.009,,0,970,860,740,,6.2,650,53,376.4,64,95,,,,,,,,,,,25.883079999999993
9Cr-052,88.515,0.11,9.15,0.41,0.59,0.1,,1.05,,,0.011,0.017,0.02,,,,,,,0.018,,0.009,,0,970,860,740,,6.2,650,41,2534.4,88,95,,,,,,,,,,,25.883079999999993
9Cr-052,88.515,0.11,9.15,0.41,0.59,0.1,,1.05,,,0.011,0.017,0.02,,,,,,,0.018,,0.009,,0,970,860,740,,6.2,650,37,3605.8,74,95,,,,,,,,,,,25.883079999999993
9Cr-052,88.515,0.11,9.15,0.41,0.59,0.1,,1.05,,,0.011,0.017,0.02,,,,,,,0.018,,0.009,,0,970,860,740,,6.2,650,33,5210.5,55,95,,,,,,,,,,,25.883079999999993
9Cr-052,88.515,0.11,9.15,0.41,0.59,0.1,,1.05,,,0.011,0.017,0.02,,,,,,,0.018,,0.009,,0,970,860,740,,6.2,650,29,10525,62,95,,,,,,,,,,,25.883079999999993
9Cr-052,88.515,0.11,9.15,0.41,0.59,0.1,,1.05,,,0.011,0.017,0.02,,,,,,,0.018,,0.009,,0,970,860,740,,6.2,700,37,115.7,112,97,,,,,,,,,,,25.883079999999993
9Cr-052,88.515,0.11,9.15,0.41,0.59,0.1,,1.05,,,0.011,0.017,0.02,,,,,,,0.018,,0.009,,0,970,860,740,,6.2,700,29,355.2,72,93,,,,,,,,,,,25.883079999999993
9Cr-052,88.515,0.11,9.15,0.41,0.59,0.1,,1.05,,,0.011,0.017,0.02,,,,,,,0.018,,0.009,,0,970,860,740,,6.2,700,26,558.8,83,96,,,,,,,,,,,25.883079999999993
9Cr-052,88.515,0.11,9.15,0.41,0.59,0.1,,1.05,,,0.011,0.017,0.02,,,,,,,0.018,,0.009,,0,970,860,740,,6.2,700,22,1095.2,81,96,,,,,,,,,,,25.883079999999993
9Cr-052,88.515,0.11,9.15,0.41,0.59,0.1,,1.05,,,0.011,0.017,0.02,,,,,,,0.018,,0.009,,0,970,860,740,,6.2,700,18,2268.6,82,96,,,,,,,,,,,25.883079999999993
9Cr-053,88.9056,0.12,8.72,0.47,0.66,0.07,,0.96,,,0.002,0.019,0.05,,,,,,,0.0174,,0.006,,0,,,,,7,550,157,124.6,66,90,,,,,,,,,,,25.867944000000012
9Cr-053,88.9056,0.12,8.72,0.47,0.66,0.07,,0.96,,,0.002,0.019,0.05,,,,,,,0.0174,,0.006,,0,,,,,7,550,137,322.8,77,91,,,,,,,,,,,25.867944000000012
9Cr-053,88.9056,0.12,8.72,0.47,0.66,0.07,,0.96,,,0.002,0.019,0.05,,,,,,,0.0174,,0.006,,0,,,,,7,550,118,1081,75,92,,,,,,,,,,,25.867944000000012
9Cr-053,88.9056,0.12,8.72,0.47,0.66,0.07,,0.96,,,0.002,0.019,0.05,,,,,,,0.0174,,0.006,,0,,,,,7,550,108,2428.8,89,93,,,,,,,,,,,25.867944000000012
9Cr-053,88.9056,0.12,8.72,0.47,0.66,0.07,,0.96,,,0.002,0.019,0.05,,,,,,,0.0174,,0.006,,0,,,,,7,550,98,5019.6,90,94,,,,,,,,,,,25.867944000000012
9Cr-053,88.9056,0.12,8.72,0.47,0.66,0.07,,0.96,,,0.002,0.019,0.05,,,,,,,0.0174,,0.006,,0,,,,,7,550,88,15286,83,94,,,,,,,,,,,25.867944000000012
9Cr-053,88.9056,0.12,8.72,0.47,0.66,0.07,,0.96,,,0.002,0.019,0.05,,,,,,,0.0174,,0.006,,0,,,,,7,550,78,43661,69,93,,,,,,,,,,,25.867944000000012
9Cr-053,88.9056,0.12,8.72,0.47,0.66,0.07,,0.96,,,0.002,0.019,0.05,,,,,,,0.0174,,0.006,,0,,,,,7,550,69,160792.6,42,92,,,,,,,,,,,25.867944000000012
9Cr-053,88.9056,0.12,8.72,0.47,0.66,0.07,,0.96,,,0.002,0.019,0.05,,,,,,,0.0174,,0.006,,0,,,,,7,600,108,58,80,93,,,,,,,,,,,25.867944000000012
9Cr-053,88.9056,0.12,8.72,0.47,0.66,0.07,,0.96,,,0.002,0.019,0.05,,,,,,,0.0174,,0.006,,0,,,,,7,600,88,235.9,65,94,,,,,,,,,,,25.867944000000012
9Cr-053,88.9056,0.12,8.72,0.47,0.66,0.07,,0.96,,,0.002,0.019,0.05,,,,,,,0.0174,,0.006,,0,,,,,7,600,69,1735.7,89,94,,,,,,,,,,,25.867944000000012
9Cr-053,88.9056,0.12,8.72,0.47,0.66,0.07,,0.96,,,0.002,0.019,0.05,,,,,,,0.0174,,0.006,,0,,,,,7,600,61,5141,56,95,,,,,,,,,,,25.867944000000012
9Cr-053,88.9056,0.12,8.72,0.47,0.66,0.07,,0.96,,,0.002,0.019,0.05,,,,,,,0.0174,,0.006,,0,,,,,7,600,53,15024.9,55,95,,,,,,,,,,,25.867944000000012
9Cr-053,88.9056,0.12,8.72,0.47,0.66,0.07,,0.96,,,0.002,0.019,0.05,,,,,,,0.0174,,0.006,,0,,,,,7,600,47,37488.6,44,94,,,,,,,,,,,25.867944000000012
9Cr-053,88.9056,0.12,8.72,0.47,0.66,0.07,,0.96,,,0.002,0.019,0.05,,,,,,,0.0174,,0.006,,0,,,,,7,650,69,57.2,91,96,,,,,,,,,,,25.867944000000012
9Cr-053,88.9056,0.12,8.72,0.47,0.66,0.07,,0.96,,,0.002,0.019,0.05,,,,,,,0.0174,,0.006,,0,,,,,7,650,53,261.6,69,96,,,,,,,,,,,25.867944000000012
9Cr-053,88.9056,0.12,8.72,0.47,0.66,0.07,,0.96,,,0.002,0.019,0.05,,,,,,,0.0174,,0.006,,0,,,,,7,650,41,2158,89,96,,,,,,,,,,,25.867944000000012
9Cr-053,88.9056,0.12,8.72,0.47,0.66,0.07,,0.96,,,0.002,0.019,0.05,,,,,,,0.0174,,0.006,,0,,,,,7,650,37,7763.9,49,94,,,,,,,,,,,25.867944000000012
9Cr-053,88.9056,0.12,8.72,0.47,0.66,0.07,,0.96,,,0.002,0.019,0.05,,,,,,,0.0174,,0.006,,0,,,,,7,650,33,14475.9,53,94,,,,,,,,,,,25.867944000000012
9Cr-053,88.9056,0.12,8.72,0.47,0.66,0.07,,0.96,,,0.002,0.019,0.05,,,,,,,0.0174,,0.006,,0,,,,,7,650,29,27255,76,93,,,,,,,,,,,25.867944000000012
9Cr-053,88.9056,0.12,8.72,0.47,0.66,0.07,,0.96,,,0.002,0.019,0.05,,,,,,,0.0174,,0.006,,0,,,,,7,700,37,159.3,76,97,,,,,,,,,,,25.867944000000012
9Cr-053,88.9056,0.12,8.72,0.47,0.66,0.07,,0.96,,,0.002,0.019,0.05,,,,,,,0.0174,,0.006,,0,,,,,7,700,29,717.2,78,96,,,,,,,,,,,25.867944000000012
9Cr-053,88.9056,0.12,8.72,0.47,0.66,0.07,,0.96,,,0.002,0.019,0.05,,,,,,,0.0174,,0.006,,0,,,,,7,700,26,1257.4,55,95,,,,,,,,,,,25.867944000000012
9Cr-053,88.9056,0.12,8.72,0.47,0.66,0.07,,0.96,,,0.002,0.019,0.05,,,,,,,0.0174,,0.006,,0,,,,,7,700,22,3783.4,64,93,,,,,,,,,,,25.867944000000012
9Cr-053,88.9056,0.12,8.72,0.47,0.66,0.07,,0.96,,,0.002,0.019,0.05,,,,,,,0.0174,,0.006,,0,,,,,7,700,18,8663.9,78,93,,,,,,,,,,,25.867944000000012
9Cr-054,89.517,0.12,8.5,0.43,0.34,0.075,,0.96,,,0.002,0.014,0.02,,,,,,,0.017,,0.005,,0,910,720,,,6.9,550,157,84.4,72,90,,,,,,,,,,,25.911070000000002
9Cr-054,89.517,0.12,8.5,0.43,0.34,0.075,,0.96,,,0.002,0.014,0.02,,,,,,,0.017,,0.005,,0,910,720,,,6.9,550,137,237.7,73,90,,,,,,,,,,,25.911070000000002
9Cr-054,89.517,0.12,8.5,0.43,0.34,0.075,,0.96,,,0.002,0.014,0.02,,,,,,,0.017,,0.005,,0,910,720,,,6.9,550,118,1149.2,78,92,,,,,,,,,,,25.911070000000002
9Cr-054,89.517,0.12,8.5,0.43,0.34,0.075,,0.96,,,0.002,0.014,0.02,,,,,,,0.017,,0.005,,0,910,720,,,6.9,550,108,2186.9,80,91,,,,,,,,,,,25.911070000000002
9Cr-054,89.517,0.12,8.5,0.43,0.34,0.075,,0.96,,,0.002,0.014,0.02,,,,,,,0.017,,0.005,,0,910,720,,,6.9,550,98,5921.7,74,92,,,,,,,,,,,25.911070000000002
9Cr-054,89.517,0.12,8.5,0.43,0.34,0.075,,0.96,,,0.002,0.014,0.02,,,,,,,0.017,,0.005,,0,910,720,,,6.9,550,88,13784.5,67,92,,,,,,,,,,,25.911070000000002
9Cr-054,89.517,0.12,8.5,0.43,0.34,0.075,,0.96,,,0.002,0.014,0.02,,,,,,,0.017,,0.005,,0,910,720,,,6.9,550,78,27941.4,53,91,,,,,,,,,,,25.911070000000002
9Cr-054,89.517,0.12,8.5,0.43,0.34,0.075,,0.96,,,0.002,0.014,0.02,,,,,,,0.017,,0.005,,0,910,720,,,6.9,550,69,100774.6,43,89,,,,,,,,,,,25.911070000000002
9Cr-054,89.517,0.12,8.5,0.43,0.34,0.075,,0.96,,,0.002,0.014,0.02,,,,,,,0.017,,0.005,,0,910,720,,,6.9,600,108,54,103,93,,,,,,,,,,,25.911070000000002
9Cr-054,89.517,0.12,8.5,0.43,0.34,0.075,,0.96,,,0.002,0.014,0.02,,,,,,,0.017,,0.005,,0,910,720,,,6.9,600,88,250.4,89,93,,,,,,,,,,,25.911070000000002
9Cr-054,89.517,0.12,8.5,0.43,0.34,0.075,,0.96,,,0.002,0.014,0.02,,,,,,,0.017,,0.005,,0,910,720,,,6.9,600,69,1724.8,80,92,,,,,,,,,,,25.911070000000002
9Cr-054,89.517,0.12,8.5,0.43,0.34,0.075,,0.96,,,0.002,0.014,0.02,,,,,,,0.017,,0.005,,0,910,720,,,6.9,600,61,3884.3,78,93,,,,,,,,,,,25.911070000000002
9Cr-054,89.517,0.12,8.5,0.43,0.34,0.075,,0.96,,,0.002,0.014,0.02,,,,,,,0.017,,0.005,,0,910,720,,,6.9,600,53,9468.8,72,93,,,,,,,,,,,25.911070000000002
9Cr-054,89.517,0.12,8.5,0.43,0.34,0.075,,0.96,,,0.002,0.014,0.02,,,,,,,0.017,,0.005,,0,910,720,,,6.9,600,47,23319.2,85,92,,,,,,,,,,,25.911070000000002
9Cr-054,89.517,0.12,8.5,0.43,0.34,0.075,,0.96,,,0.002,0.014,0.02,,,,,,,0.017,,0.005,,0,910,720,,,6.9,600,41,51324.5,44,90,,,,,,,,,,,25.911070000000002
9Cr-054,89.517,0.12,8.5,0.43,0.34,0.075,,0.96,,,0.002,0.014,0.02,,,,,,,0.017,,0.005,,0,910,720,,,6.9,650,69,57.1,94,94,,,,,,,,,,,25.911070000000002
9Cr-054,89.517,0.12,8.5,0.43,0.34,0.075,,0.96,,,0.002,0.014,0.02,,,,,,,0.017,,0.005,,0,910,720,,,6.9,650,53,319.9,110,93,,,,,,,,,,,25.911070000000002
9Cr-054,89.517,0.12,8.5,0.43,0.34,0.075,,0.96,,,0.002,0.014,0.02,,,,,,,0.017,,0.005,,0,910,720,,,6.9,650,41,1797.4,76,92,,,,,,,,,,,25.911070000000002
9Cr-054,89.517,0.12,8.5,0.43,0.34,0.075,,0.96,,,0.002,0.014,0.02,,,,,,,0.017,,0.005,,0,910,720,,,6.9,650,37,2927.2,74,91,,,,,,,,,,,25.911070000000002
9Cr-054,89.517,0.12,8.5,0.43,0.34,0.075,,0.96,,,0.002,0.014,0.02,,,,,,,0.017,,0.005,,0,910,720,,,6.9,650,33,5624.6,58,89,,,,,,,,,,,25.911070000000002
9Cr-054,89.517,0.12,8.5,0.43,0.34,0.075,,0.96,,,0.002,0.014,0.02,,,,,,,0.017,,0.005,,0,910,720,,,6.9,650,29,13361.4,65,87,,,,,,,,,,,25.911070000000002
9Cr-054,89.517,0.12,8.5,0.43,0.34,0.075,,0.96,,,0.002,0.014,0.02,,,,,,,0.017,,0.005,,0,910,720,,,6.9,700,37,164.3,75,94,,,,,,,,,,,25.911070000000002
9Cr-054,89.517,0.12,8.5,0.43,0.34,0.075,,0.96,,,0.002,0.014,0.02,,,,,,,0.017,,0.005,,0,910,720,,,6.9,700,29,561.6,116,94,,,,,,,,,,,25.911070000000002
9Cr-054,89.517,0.12,8.5,0.43,0.34,0.075,,0.96,,,0.002,0.014,0.02,,,,,,,0.017,,0.005,,0,910,720,,,6.9,700,26,901.2,93,92,,,,,,,,,,,25.911070000000002
9Cr-054,89.517,0.12,8.5,0.43,0.34,0.075,,0.96,,,0.002,0.014,0.02,,,,,,,0.017,,0.005,,0,910,720,,,6.9,700,22,2837.8,78,90,,,,,,,,,,,25.911070000000002
9Cr-054,89.517,0.12,8.5,0.43,0.34,0.075,,0.96,,,0.002,0.014,0.02,,,,,,,0.017,,0.005,,0,910,720,,,6.9,700,18,11278.4,49,55,,,,,,,,,,,25.911070000000002
9Cr-055,86.9059,0.14,9.28,0.31,0.08,0.15,1.33,1.51,0.005,0.05,0.007,0.006,,,,,,0.19,0.0091,0.026,,0.001,,0,1100,570,700,,,537.8,368.8697,589.7,13,68.7,0.004267827,0.6,,3.2,,28,121.2,330.2,562.6,,26.027279000000004
9Cr-055,86.9059,0.14,9.28,0.31,0.08,0.15,1.33,1.51,0.005,0.05,0.007,0.006,,,,,,0.19,0.0091,0.026,,0.001,,0,1100,570,700,,,537.8,341.2906,3054,11.9,64,0.001170634,3.3,,12.6,,162.1,798,1986.4,3021.3,,26.027279000000004
9Cr-055,86.9059,0.14,9.28,0.31,0.08,0.15,1.33,1.51,0.005,0.05,0.007,0.006,,,,,,0.19,0.0091,0.026,,0.001,,0,1100,570,700,,,537.8,320.6063,11811.4,8.9,53.4,0.00022415,4.9,,39.9,,620.9,2529.3,6760.3,11733.5,,26.027279000000004
9Cr-055,86.9059,0.14,9.28,0.31,0.08,0.15,1.33,1.51,0.005,0.05,0.007,0.006,,,,,,0.19,0.0091,0.026,,0.001,,0,1100,570,700,,,537.8,320.6063,6084.8,6.8,59,0.000324755,4.7,,36.2,,471.1,1808.7,4567.6,,,26.027279000000004
9Cr-055,86.9059,0.14,9.28,0.31,0.08,0.15,1.33,1.51,0.005,0.05,0.007,0.006,,,,,,0.19,0.0091,0.026,,0.001,,0,1100,570,700,,,550,301,8931,20.3,51.3,,,,,,727,2540,,,,26.027279000000004
9Cr-055,86.9059,0.14,9.28,0.31,0.08,0.15,1.33,1.51,0.005,0.05,0.007,0.006,,,,,,0.19,0.0091,0.026,,0.001,,0,1100,570,700,,,550,300.6115,6254.7,9.1,60.5,0.000317689,3.3,,28.6,,383.9,1701.6,4400.2,6242.5,,26.027279000000004
9Cr-055,86.9059,0.14,9.28,0.31,0.08,0.15,1.33,1.51,0.005,0.05,0.007,0.006,,,,,,0.19,0.0091,0.026,,0.001,,0,1100,570,700,,,565.6,315.78,849.9,11.1,25.4,0.00288268,1,,6.4,,57.7,242.9,619.5,846.1,,26.027279000000004
9Cr-055,86.9059,0.14,9.28,0.31,0.08,0.15,1.33,1.51,0.005,0.05,0.007,0.006,,,,,,0.19,0.0091,0.026,,0.001,,0,1100,570,700,,,565.6,289.5799,3826,10.1,62.7,0.000726662,,,0.2,,76,810.6,2644.4,3798.7,,26.027279000000004
9Cr-055,86.9059,0.14,9.28,0.31,0.08,0.15,1.33,1.51,0.005,0.05,0.007,0.006,,,,,,0.19,0.0091,0.026,,0.001,,0,1100,570,700,,,565.6,279.2378,5376.7,9,66.1,0.000355561,3.5,,32.9,,383.7,1590.6,3930.9,5363.6,,26.027279000000004
9Cr-055,86.9059,0.14,9.28,0.31,0.08,0.15,1.33,1.51,0.005,0.05,0.007,0.006,,,,,,0.19,0.0091,0.026,,0.001,,0,1100,570,700,,,565.6,258.5535,16458.1,8.8,62.8,7.24018e-05,9.8,,100.7,,1358.4,7270.1,15104.5,16447.2,,26.027279000000004
9Cr-055,86.9059,0.14,9.28,0.31,0.08,0.15,1.33,1.51,0.005,0.05,0.007,0.006,,,,,,0.19,0.0091,0.026,,0.001,,0,1100,570,700,,,565.6,244.764,29334,7.3,50.3,3.51004e-05,25.4,,214.6,,3122.8,15829.8,27185.1,29326.9,,26.027279000000004
9Cr-055,86.9059,0.14,9.28,0.31,0.08,0.15,1.33,1.51,0.005,0.05,0.007,0.006,,,,,,0.19,0.0091,0.026,,0.001,,0,1100,570,700,,,575,245,17266,10.5,36,,,,164,,1620,6910,,,,26.027279000000004
9Cr-055,86.9059,0.14,9.28,0.31,0.08,0.15,1.33,1.51,0.005,0.05,0.007,0.006,,,,,,0.19,0.0091,0.026,,0.001,,0,1100,570,700,,,575,244.764,11213.9,8.1,54.1,9.82065e-05,10.3,,98.1,,1127.6,5584.7,10409.2,11212.4,,26.027279000000004
9Cr-055,86.9059,0.14,9.28,0.31,0.08,0.15,1.33,1.51,0.005,0.05,0.007,0.006,,,,,,0.19,0.0091,0.026,,0.001,,0,1100,570,700,,,593.3,282.6852,414.4,10.7,69.5,0.004617067,0.5,,4,,38.4,141,307.7,413.1,,26.027279000000004
9Cr-055,86.9059,0.14,9.28,0.31,0.08,0.15,1.33,1.51,0.005,0.05,0.007,0.006,,,,,,0.19,0.0091,0.026,,0.001,,0,1100,570,700,,,593.3,265.4483,1175.9,10.5,65.5,0.001335841,0.6,,11.7,,127.9,472.4,967.8,1174.3,,26.027279000000004
9Cr-055,86.9059,0.14,9.28,0.31,0.08,0.15,1.33,1.51,0.005,0.05,0.007,0.006,,,,,,0.19,0.0091,0.026,,0.001,,0,1100,570,700,,,593.3,241.3166,4869.9,,,0.000223705,6.2,,39.3,,525.6,2504.4,4530.1,4866.7,,26.027279000000004
9Cr-055,86.9059,0.14,9.28,0.31,0.08,0.15,1.33,1.51,0.005,0.05,0.007,0.006,,,,,,0.19,0.0091,0.026,,0.001,,0,1100,570,700,,,593.3,237.8692,3702.6,8.2,70.2,0.000314716,3.6,,29.6,,375.9,1780.2,3390.6,,,26.027279000000004
9Cr-055,86.9059,0.14,9.28,0.31,0.08,0.15,1.33,1.51,0.005,0.05,0.007,0.006,,,,,,0.19,0.0091,0.026,,0.001,,0,1100,570,700,,,593.3,217.1849,10112.6,6.8,64.2,7.24106e-05,26,,189,,2149.9,7656.9,9977.5,,,26.027279000000004
9Cr-055,86.9059,0.14,9.28,0.31,0.08,0.15,1.33,1.51,0.005,0.05,0.007,0.006,,,,,,0.19,0.0091,0.026,,0.001,,0,1100,570,700,,,593.3,206.8428,16691.9,10.5,67.3,5.19711e-05,241,,177.3,,2922.6,10673.8,15631.7,16673.9,,26.027279000000004
9Cr-055,86.9059,0.14,9.28,0.31,0.08,0.15,1.33,1.51,0.005,0.05,0.007,0.006,,,,,,0.19,0.0091,0.026,,0.001,,0,1100,570,700,,,593.3,203.3954,13115.5,7.2,61.8,6.09015e-05,14.9,,122.6,,2031.8,8918.7,12547.8,,,26.027279000000004
9Cr-055,86.9059,0.14,9.28,0.31,0.08,0.15,1.33,1.51,0.005,0.05,0.007,0.006,,,,,,0.19,0.0091,0.026,,0.001,,0,1100,570,700,,,593.3,193.0533,22503.1,6.4,58.6,2.76925e-05,30.2,,237.8,,4694.7,18006.5,22147.1,,,26.027279000000004
9Cr-055,86.9059,0.14,9.28,0.31,0.08,0.15,1.33,1.51,0.005,0.05,0.007,0.006,,,,,,0.19,0.0091,0.026,,0.001,,0,1100,570,700,,,593.3,184.7796,30761.5,8.3,61.4,1.9418e-05,31.8,,253.8,,7069.4,24355.5,30039.9,30748.1,,26.027279000000004
