Repository: mamunm/xmat-pnnl

# Xtreme Materials
>A Repository for Lifetime Prediction of High Temperature Alloy Materials

In this repo, we will develop machine learning models to predict the lifetime of alloy materials for high temperature applications.

## Focus areas:

1. Build a simple physics based model to preserve some form of interpretability
2. Build a data driven machine learning model to get the residual of the physics based model

### Loading data and saving them 

`load_data` will ease loading the data into nice `pd.DataFrame` format. Below I demonstrate a code to quickly load the data:

```python
import numpy as np
import pandas as pd
import xmat_pnnl_code as xcode

File: data_processing/9Cr_data/Cleaned_data.csv (part 5 of 8)
ID,Fe,C,Cr,Mn,Si,Ni,Co,Mo,W,Nb,Al,P,Cu,Ti,Ta,Hf,Re,V,B,N,O,S,Zr,Homo,Normal,Temper1,Temper2,Temper3,AGS No.,CT_Temp,CT_CS,CT_RT,CT_EL,CT_RA,CT_MCR,CT_0.1% CS,CT_0.15%CS,CT_0.2% CS,CT_0.25% CS,CT_0.5% CS,CT_1.0% CS,CT_2.0% CS,CT_5.0% CS,CT_TTC,Weighted_AN
9Cr-055,86.9059,0.14,9.28,0.31,0.08,0.15,1.33,1.51,0.005,0.05,0.007,0.006,,,,,,0.19,0.0091,0.026,,0.001,,0,1100,570,700,,,593.3,184.7796,29883.7,6.6,59.3,1.8732e-05,67,,493.7,,9685.3,26315.3,29688.9,,,26.027279000000004
9Cr-055,86.9059,0.14,9.28,0.31,0.08,0.15,1.33,1.51,0.005,0.05,0.007,0.006,,,,,,0.19,0.0091,0.026,,0.001,,0,1100,570,700,,,600,207,10082,15,58.8,,,,212,,1930,4710,,,,26.027279000000004
9Cr-055,86.9059,0.14,9.28,0.31,0.08,0.15,1.33,1.51,0.005,0.05,0.007,0.006,,,,,,0.19,0.0091,0.026,,0.001,,0,1100,570,700,,,600,206.8428,10092.7,9.1,52.3,9.25852e-05,19.7,,200.8,,1931.4,6657.9,9615.4,10088.4,,26.027279000000004
9Cr-055,86.9059,0.14,9.28,0.31,0.08,0.15,1.33,1.51,0.005,0.05,0.007,0.006,,,,,,0.19,0.0091,0.026,,0.001,,0,1100,570,700,,,600,174.4374,28654.6,11.1,44.3,2.84897e-05,64.5,,445.4,,6195.7,20012,26813.8,28539.8,,26.027279000000004
9Cr-055,86.9059,0.14,9.28,0.31,0.08,0.15,1.33,1.51,0.005,0.05,0.007,0.006,,,,,,0.19,0.0091,0.026,,0.001,,0,1100,570,700,,,600,174,28563,13.3,49,,,,1300,,10400,22200,,,,26.027279000000004
9Cr-055,86.9059,0.14,9.28,0.31,0.08,0.15,1.33,1.51,0.005,0.05,0.007,0.006,,,,,,0.19,0.0091,0.026,,0.001,,0,1100,570,700,,,621.1,230.9745,598.2,11.5,68.5,0.002481986,1.8,,14,,110.5,301.3,507.4,595,,26.027279000000004
9Cr-055,86.9059,0.14,9.28,0.31,0.08,0.15,1.33,1.51,0.005,0.05,0.007,0.006,,,,,,0.19,0.0091,0.026,,0.001,,0,1100,570,700,,,621.1,217.1849,1134.6,10.3,66.2,0.001102443,4.5,,30.7,,223.3,652,1036.2,1132.9,,26.027279000000004
9Cr-055,86.9059,0.14,9.28,0.31,0.08,0.15,1.33,1.51,0.005,0.05,0.007,0.006,,,,,,0.19,0.0091,0.026,,0.001,,0,1100,570,700,,,621.1,196.5007,1650,8.3,71.8,0.000628394,6.3,,49.9,,408.9,1130.7,1577.6,1649.2,,26.027279000000004
9Cr-055,86.9059,0.14,9.28,0.31,0.08,0.15,1.33,1.51,0.005,0.05,0.007,0.006,,,,,,0.19,0.0091,0.026,,0.001,,0,1100,570,700,,,621.1,186.1585,4244.9,11.4,63.4,0.000239023,19.1,,144,,1058.2,2844.3,3977.5,4237.2,,26.027279000000004
9Cr-055,86.9059,0.14,9.28,0.31,0.08,0.15,1.33,1.51,0.005,0.05,0.007,0.006,,,,,,0.19,0.0091,0.026,,0.001,,0,1100,570,700,,,621.1,175.8164,6646.8,6.7,61.6,0.000104464,28.6,,230.6,,2307.1,5480.2,6532.5,,,26.027279000000004
9Cr-055,86.9059,0.14,9.28,0.31,0.08,0.15,1.33,1.51,0.005,0.05,0.007,0.006,,,,,,0.19,0.0091,0.026,,0.001,,0,1100,570,700,,,621.1,162.0269,11279,6.3,60.4,5.02642e-05,72.7,,589.8,,5510.4,9997.8,11181,,,26.027279000000004
9Cr-055,86.9059,0.14,9.28,0.31,0.08,0.15,1.33,1.51,0.005,0.05,0.007,0.006,,,,,,0.19,0.0091,0.026,,0.001,,0,1100,570,700,,,621.1,151.6847,14899.7,7.3,64.5,4.32599e-05,46.6,,382.2,,5745.8,12240,14645.3,,,26.027279000000004
9Cr-055,86.9059,0.14,9.28,0.31,0.08,0.15,1.33,1.51,0.005,0.05,0.007,0.006,,,,,,0.19,0.0091,0.026,,0.001,,0,1100,570,700,,,621.1,141.3426,21779.4,5,20.5,2.69882e-05,57.5,,636.9,,9277.2,17093,21527.3,,,26.027279000000004
9Cr-055,86.9059,0.14,9.28,0.31,0.08,0.15,1.33,1.51,0.005,0.05,0.007,0.006,,,,,,0.19,0.0091,0.026,,0.001,,0,1100,570,700,,,625,169,4467,19.5,55.6,,,,151,,1380,2630,,,,26.027279000000004
9Cr-055,86.9059,0.14,9.28,0.31,0.08,0.15,1.33,1.51,0.005,0.05,0.007,0.006,,,,,,0.19,0.0091,0.026,,0.001,,0,1100,570,700,,,625,168.9216,5517.9,9.8,58,0.000146317,23.3,,171.5,,1655.9,4002.7,5211.3,5509.4,,26.027279000000004
9Cr-055,86.9059,0.14,9.28,0.31,0.08,0.15,1.33,1.51,0.005,0.05,0.007,0.006,,,,,,0.19,0.0091,0.026,,0.001,,0,1100,570,700,,,625,154.4425,9583.5,8.2,52.5,8.54557e-05,38,,354.8,,3165.4,7321.5,9270.8,9580.2,,26.027279000000004
9Cr-055,86.9059,0.14,9.28,0.31,0.08,0.15,1.33,1.51,0.005,0.05,0.007,0.006,,,,,,0.19,0.0091,0.026,,0.001,,0,1100,570,700,,,625,154,9983,15.7,46.8,,,,478,,3600,5030,,,,26.027279000000004
9Cr-055,86.9059,0.14,9.28,0.31,0.08,0.15,1.33,1.51,0.005,0.05,0.007,0.006,,,,,,0.19,0.0091,0.026,,0.001,,0,1100,570,700,,,625,117,22594,19.2,59,,,,3490,,11700,15900,,,,26.027279000000004
9Cr-055,86.9059,0.14,9.28,0.31,0.08,0.15,1.33,1.51,0.005,0.05,0.007,0.006,,,,,,0.19,0.0091,0.026,,0.001,,0,1100,570,700,,,625,117,25747,14.3,48,,,,3660,,14200,18500,,,,26.027279000000004
9Cr-055,86.9059,0.14,9.28,0.31,0.08,0.15,1.33,1.51,0.005,0.05,0.007,0.006,,,,,,0.19,0.0091,0.026,,0.001,,0,1100,570,700,,,635,206.8428,342.8,10.1,67.5,0.003279484,3.8,,14.7,,94.4,212.8,313.8,,,26.027279000000004
9Cr-055,86.9059,0.14,9.28,0.31,0.08,0.15,1.33,1.51,0.005,0.05,0.007,0.006,,,,,,0.19,0.0091,0.026,,0.001,,0,1100,570,700,,,635,189.6059,1142.5,12.7,67,0.000935333,8.3,,43.6,,322.9,742.9,1047.1,1138.4,,26.027279000000004
9Cr-055,86.9059,0.14,9.28,0.31,0.08,0.15,1.33,1.51,0.005,0.05,0.007,0.006,,,,,,0.19,0.0091,0.026,,0.001,,0,1100,570,700,,,635,175.8164,1909.5,9.1,73.8,0.000391309,13,,86.8,,705.6,1507.9,1855.6,,,26.027279000000004
9Cr-055,86.9059,0.14,9.28,0.31,0.08,0.15,1.33,1.51,0.005,0.05,0.007,0.006,,,,,,0.19,0.0091,0.026,,0.001,,0,1100,570,700,,,635,155.1321,4517.7,9.5,71.2,0.000170905,30.2,,246.2,,1785.3,3449.5,4306.7,4516.3,,26.027279000000004
9Cr-055,86.9059,0.14,9.28,0.31,0.08,0.15,1.33,1.51,0.005,0.05,0.007,0.006,,,,,,0.19,0.0091,0.026,,0.001,,0,1100,570,700,,,635,141.3426,8406.5,7.6,61.1,0.000147446,68.9,,474.4,,3171.3,6148.8,7920.1,8403,,26.027279000000004
9Cr-055,86.9059,0.14,9.28,0.31,0.08,0.15,1.33,1.51,0.005,0.05,0.007,0.006,,,,,,0.19,0.0091,0.026,,0.001,,0,1100,570,700,,,635,129.6215,10967.7,7.3,64.5,6.84106e-05,31.7,,257.6,,3674.5,8053.3,10663.5,10967,,26.027279000000004
9Cr-055,86.9059,0.14,9.28,0.31,0.08,0.15,1.33,1.51,0.005,0.05,0.007,0.006,,,,,,0.19,0.0091,0.026,,0.001,,0,1100,570,700,,,635,127.5531,12906.2,8.7,57.9,6.1737e-05,35.7,,378.3,,4351.1,8948,12081.6,12894.6,,26.027279000000004
9Cr-055,86.9059,0.14,9.28,0.31,0.08,0.15,1.33,1.51,0.005,0.05,0.007,0.006,,,,,,0.19,0.0091,0.026,,0.001,,0,1100,570,700,,,635,110.3162,27913.2,7.5,44.6,3.15108e-05,81.1,,901.9,,9261.2,18905.7,25492.3,27894.8,,26.027279000000004
9Cr-055,86.9059,0.14,9.28,0.31,0.08,0.15,1.33,1.51,0.005,0.05,0.007,0.006,,,,,,0.19,0.0091,0.026,,0.001,,0,1100,570,700,,,635,110.3162,29659.1,14.3,42.1,2.8269e-05,334.8,,2343.8,,11799.7,19475.1,26767,29632.8,,26.027279000000004
9Cr-055,86.9059,0.14,9.28,0.31,0.08,0.15,1.33,1.51,0.005,0.05,0.007,0.006,,,,,,0.19,0.0091,0.026,,0.001,,0,1100,570,700,,,648.9,155.1321,1127.2,9.5,73.5,0.000630262,12.8,,72.4,,486.6,903.2,1087.8,1126.3,,26.027279000000004
9Cr-055,86.9059,0.14,9.28,0.31,0.08,0.15,1.33,1.51,0.005,0.05,0.007,0.006,,,,,,0.19,0.0091,0.026,,0.001,,0,1100,570,700,,,648.9,141.3426,1985.5,9.8,74.1,0.00043896,13,,86.8,,705.6,1507.9,1855.6,,,26.027279000000004
9Cr-055,86.9059,0.14,9.28,0.31,0.08,0.15,1.33,1.51,0.005,0.05,0.007,0.006,,,,,,0.19,0.0091,0.026,,0.001,,0,1100,570,700,,,648.9,127.5531,3891.6,8,73.5,0.000159432,32.3,,266.4,,1900.7,3241.7,3816.3,,,26.027279000000004
9Cr-055,86.9059,0.14,9.28,0.31,0.08,0.15,1.33,1.51,0.005,0.05,0.007,0.006,,,,,,0.19,0.0091,0.026,,0.001,,0,1100,570,700,,,648.9,117.2109,5377.3,8,69.9,0.000137959,210.2,,757.7,,2457.6,4012.6,5123.7,5376.4,,26.027279000000004
9Cr-055,86.9059,0.14,9.28,0.31,0.08,0.15,1.33,1.51,0.005,0.05,0.007,0.006,,,,,,0.19,0.0091,0.026,,0.001,,0,1100,570,700,,,648.9,113.7635,7388.3,8.3,67.8,0.000135102,42.3,,361.8,,2424.9,4697.7,6513.2,7374.3,,26.027279000000004
9Cr-055,86.9059,0.14,9.28,0.31,0.08,0.15,1.33,1.51,0.005,0.05,0.007,0.006,,,,,,0.19,0.0091,0.026,,0.001,,0,1100,570,700,,,650,141.3426,2387.8,11,66.8,0.000350714,15.1,,116.4,,883.4,1688.3,2213.3,2381.7,,26.027279000000004
9Cr-055,86.9059,0.14,9.28,0.31,0.08,0.15,1.33,1.51,0.005,0.05,0.007,0.006,,,,,,0.19,0.0091,0.026,,0.001,,0,1100,570,700,,,650,141,1367,21.6,68.6,,,,,,424,745,,,,26.027279000000004
9Cr-055,86.9059,0.14,9.28,0.31,0.08,0.15,1.33,1.51,0.005,0.05,0.007,0.006,,,,,,0.19,0.0091,0.026,,0.001,,0,1100,570,700,,,650,128,2584,24.1,70.2,,,,143,,869,1470,,,,26.027279000000004
9Cr-055,86.9059,0.14,9.28,0.31,0.08,0.15,1.33,1.51,0.005,0.05,0.007,0.006,,,,,,0.19,0.0091,0.026,,0.001,,0,1100,570,700,,,650,127.5531,4968.3,9.4,55.3,0.000169723,49.4,,346.8,,1987,3640,4651.1,4963.3,,26.027279000000004
9Cr-055,86.9059,0.14,9.28,0.31,0.08,0.15,1.33,1.51,0.005,0.05,0.007,0.006,,,,,,0.19,0.0091,0.026,,0.001,,0,1100,570,700,,,650,114,6198,13,43,,,,437,,1490,2640,,,,26.027279000000004
9Cr-055,86.9059,0.14,9.28,0.31,0.08,0.15,1.33,1.51,0.005,0.05,0.007,0.006,,,,,,0.19,0.0091,0.026,,0.001,,0,1100,570,700,,,650,114,4651,33.6,67.5,,,,373,,1290,2200,,,,26.027279000000004
9Cr-056,86.8853,0.12,9.31,0.34,0.09,0.15,1.25,1.54,,0.052,0.005,0.009,0.02,,,,,0.2,0.0096,0.016,0.0021,0.001,,0,1095,570,660,,,650,150,1379,28.8,77.7,,,,,,,,,,,26.032726
9Cr-056,86.8853,0.12,9.31,0.34,0.09,0.15,1.25,1.54,,0.052,0.005,0.009,0.02,,,,,0.2,0.0096,0.016,0.0021,0.001,,0,1095,570,660,,,650,150,1828,26.3,84.5,,,,,,,,,,,26.032726
9Cr-056,86.8853,0.12,9.31,0.34,0.09,0.15,1.25,1.54,,0.052,0.005,0.009,0.02,,,,,0.2,0.0096,0.016,0.0021,0.001,,0,1095,570,660,,,650,140,1704,26.9,71.6,,,,,,,,,,,26.032726
9Cr-056,86.8853,0.12,9.31,0.34,0.09,0.15,1.25,1.54,,0.052,0.005,0.009,0.02,,,,,0.2,0.0096,0.016,0.0021,0.001,,0,1095,570,660,,,650,140,1559,28.4,80.3,,,,,,,,,,,26.032726
9Cr-056,86.8853,0.12,9.31,0.34,0.09,0.15,1.25,1.54,,0.052,0.005,0.009,0.02,,,,,0.2,0.0096,0.016,0.0021,0.001,,0,1095,570,660,,,650,130,2510,25.8,72.4,,,,,,,,,,,26.032726
9Cr-056,86.8853,0.12,9.31,0.34,0.09,0.15,1.25,1.54,,0.052,0.005,0.009,0.02,,,,,0.2,0.0096,0.016,0.0021,0.001,,0,1095,570,660,,,650,130,2025,31.6,84.7,,,,,,,,,,,26.032726
9Cr-056,86.8853,0.12,9.31,0.34,0.09,0.15,1.25,1.54,,0.052,0.005,0.009,0.02,,,,,0.2,0.0096,0.016,0.0021,0.001,,0,1095,570,660,,,650,120,6465,25.6,71.5,,,,,,,,,,,26.032726
9Cr-056,86.8853,0.12,9.31,0.34,0.09,0.15,1.25,1.54,,0.052,0.005,0.009,0.02,,,,,0.2,0.0096,0.016,0.0021,0.001,,0,1095,570,660,,,650,120,3483,36.5,86,,,,,,,,,,,26.032726
9Cr-056,86.8853,0.12,9.31,0.34,0.09,0.15,1.25,1.54,,0.052,0.005,0.009,0.02,,,,,0.2,0.0096,0.016,0.0021,0.001,,0,1095,570,660,,,650,110,4772,21.4,87.9,,,,,,,,,,,26.032726
9Cr-057,86.393,0.15,9.94,0.55,0.05,0.67,,0.97,1,0.041,0.005,0.006,,,,,,0.18,,0.041,,0.004,,0,1050,570,660,630,,600,314,53,21,80,,,,,,,,,,,26.39955
9Cr-057,86.393,0.15,9.94,0.55,0.05,0.67,,0.97,1,0.041,0.005,0.006,,,,,,0.18,,0.041,,0.004,,0,1050,570,660,630,,600,314,49,23,79,,,,,,,,,,,26.39955
9Cr-057,86.393,0.15,9.94,0.55,0.05,0.67,,0.97,1,0.041,0.005,0.006,,,,,,0.18,,0.041,,0.004,,0,1050,570,660,630,,600,275,352.3,22,80,,,,,,,,,,,26.39955
9Cr-057,86.393,0.15,9.94,0.55,0.05,0.67,,0.97,1,0.041,0.005,0.006,,,,,,0.18,,0.041,,0.004,,0,1050,570,660,630,,600,275,280.1,21,82,,,,,,,,,,,26.39955
9Cr-057,86.393,0.15,9.94,0.55,0.05,0.67,,0.97,1,0.041,0.005,0.006,,,,,,0.18,,0.041,,0.004,,0,1050,570,660,630,,600,235,1372.3,21,80,,,,,,,,,,,26.39955
9Cr-057,86.393,0.15,9.94,0.55,0.05,0.67,,0.97,1,0.041,0.005,0.006,,,,,,0.18,,0.041,,0.004,,0,1050,570,660,630,,600,235,1044.1,19,81,,,,,,,,,,,26.39955
9Cr-057,86.393,0.15,9.94,0.55,0.05,0.67,,0.97,1,0.041,0.005,0.006,,,,,,0.18,,0.041,,0.004,,0,1050,570,660,630,,600,196,5004,18,78,,,,,,,,,,,26.39955
9Cr-057,86.393,0.15,9.94,0.55,0.05,0.67,,0.97,1,0.041,0.005,0.006,,,,,,0.18,,0.041,,0.004,,0,1050,570,660,630,,600,196,3964.7,18,80,,,,,,,,,,,26.39955
9Cr-057,86.393,0.15,9.94,0.55,0.05,0.67,,0.97,1,0.041,0.005,0.006,,,,,,0.18,,0.041,,0.004,,0,1050,570,660,630,,600,177,11087.6,21,78,,,,,,,,,,,26.39955
9Cr-057,86.393,0.15,9.94,0.55,0.05,0.67,,0.97,1,0.041,0.005,0.006,,,,,,0.18,,0.041,,0.004,,0,1050,570,660,630,,600,177,11023.8,23,79,,,,,,,,,,,26.39955
9Cr-057,86.393,0.15,9.94,0.55,0.05,0.67,,0.97,1,0.041,0.005,0.006,,,,,,0.18,,0.041,,0.004,,0,1050,570,660,630,,630,235,77,24,85,,,,,,,,,,,26.39955
9Cr-057,86.393,0.15,9.94,0.55,0.05,0.67,,0.97,1,0.041,0.005,0.006,,,,,,0.18,,0.041,,0.004,,0,1050,570,660,630,,630,235,60.5,25,87,,,,,,,,,,,26.39955
9Cr-057,86.393,0.15,9.94,0.55,0.05,0.67,,0.97,1,0.041,0.005,0.006,,,,,,0.18,,0.041,,0.004,,0,1050,570,660,630,,630,206,280.9,22,84,,,,,,,,,,,26.39955
9Cr-057,86.393,0.15,9.94,0.55,0.05,0.67,,0.97,1,0.041,0.005,0.006,,,,,,0.18,,0.041,,0.004,,0,1050,570,660,630,,630,206,212.4,23,75,,,,,,,,,,,26.39955
9Cr-057,86.393,0.15,9.94,0.55,0.05,0.67,,0.97,1,0.041,0.005,0.006,,,,,,0.18,,0.041,,0.004,,0,1050,570,660,630,,630,177,832,25,86,,,,,,,,,,,26.39955
9Cr-057,86.393,0.15,9.94,0.55,0.05,0.67,,0.97,1,0.041,0.005,0.006,,,,,,0.18,,0.041,,0.004,,0,1050,570,660,630,,630,177,747.8,22,87,,,,,,,,,,,26.39955
9Cr-057,86.393,0.15,9.94,0.55,0.05,0.67,,0.97,1,0.041,0.005,0.006,,,,,,0.18,,0.041,,0.004,,0,1050,570,660,630,,630,147,2517.6,18,79,,,,,,,,,,,26.39955
9Cr-057,86.393,0.15,9.94,0.55,0.05,0.67,,0.97,1,0.041,0.005,0.006,,,,,,0.18,,0.041,,0.004,,0,1050,570,660,630,,630,147,1918.3,23,87,,,,,,,,,,,26.39955
9Cr-057,86.393,0.15,9.94,0.55,0.05,0.67,,0.97,1,0.041,0.005,0.006,,,,,,0.18,,0.041,,0.004,,0,1050,570,660,630,,630,118,11859.7,,,,,,,,,,,,,26.39955
9Cr-057,86.393,0.15,9.94,0.55,0.05,0.67,,0.97,1,0.041,0.005,0.006,,,,,,0.18,,0.041,,0.004,,0,1050,570,660,630,,630,118,8553.3,22,84,,,,,,,,,,,26.39955
9Cr-058,84.6111,0.12,10.65,0.6,0.3,0.32,,0.34,1.89,0.05,0.007,0.013,0.85,,,,,0.19,0.0029,0.054,,0.002,,0,1050,770,,,4.6,550,280,380.6,23,77,0.0074,,,,,10,64,189,335,225,26.702891
9Cr-058,84.6111,0.12,10.65,0.6,0.3,0.32,,0.34,1.89,0.05,0.007,0.013,0.85,,,,,0.19,0.0029,0.054,,0.002,,0,1050,770,,,4.6,550,260,1479.6,20,77,0.0021,,,,,38,240,686,1340,861,26.702891
9Cr-058,84.6111,0.12,10.65,0.6,0.3,0.32,,0.34,1.89,0.05,0.007,0.013,0.85,,,,,0.19,0.0029,0.054,,0.002,,0,1050,770,,,4.6,550,250,3023.9,20,77,0.0012,,,,,59,372,1200,2720,2180,26.702891
9Cr-058,84.6111,0.12,10.65,0.6,0.3,0.32,,0.34,1.89,0.05,0.007,0.013,0.85,,,,,0.19,0.0029,0.054,,0.002,,0,1050,770,,,4.6,550,230,17654.8,19,71,0.00012,,,,,329,1870,8520,17000,13200,26.702891
9Cr-058,84.6111,0.12,10.65,0.6,0.3,0.32,,0.34,1.89,0.05,0.007,0.013,0.85,,,,,0.19,0.0029,0.054,,0.002,,0,1050,770,,,4.6,600,210,200.5,26,82,0.018,,,,,5,28,82,167,117,26.702891
9Cr-058,84.6111,0.12,10.65,0.6,0.3,0.32,,0.34,1.89,0.05,0.007,0.013,0.85,,,,,0.19,0.0029,0.054,,0.002,,0,1050,770,,,4.6,600,190,847.4,23,80,0.0043,,,,,14,75,273,725,570,26.702891
9Cr-058,84.6111,0.12,10.65,0.6,0.3,0.32,,0.34,1.89,0.05,0.007,0.013,0.85,,,,,0.19,0.0029,0.054,,0.002,,0,1050,770,,,4.6,600,180,3475.7,20,72,0.0007,,,,,30,194,1090,3270,2570,26.702891
9Cr-058,84.6111,0.12,10.65,0.6,0.3,0.32,,0.34,1.89,0.05,0.007,0.013,0.85,,,,,0.19,0.0029,0.054,,0.002,,0,1050,770,,,4.6,600,160,8368.7,14,56,0.00022,,,,,53,359,3650,8110,6010,26.702891
9Cr-058,84.6111,0.12,10.65,0.6,0.3,0.32,,0.34,1.89,0.05,0.007,0.013,0.85,,,,,0.19,0.0029,0.054,,0.002,,0,1050,770,,,4.6,600,140,22951,14,35,5.4e-05,,,,,270,4410,15900,22300,15500,26.702891
9Cr-058,84.6111,0.12,10.65,0.6,0.3,0.32,,0.34,1.89,0.05,0.007,0.013,0.85,,,,,0.19,0.0029,0.054,,0.002,,0,1050,770,,,4.6,600,130,29188,11,28,3.3e-05,,,,,963,13100,24500,28900,18900,26.702891
9Cr-058,84.6111,0.12,10.65,0.6,0.3,0.32,,0.34,1.89,0.05,0.007,0.013,0.85,,,,,0.19,0.0029,0.054,,0.002,,0,1050,770,,,4.6,600,120,42092.6,14,23,1.8e-05,,,,,4810,24800,35800,41200,27100,26.702891
9Cr-058,84.6111,0.12,10.65,0.6,0.3,0.32,,0.34,1.89,0.05,0.007,0.013,0.85,,,,,0.19,0.0029,0.054,,0.002,,0,1050,770,,,4.6,600,110,49753.3,9,11,1.7e-05,,,,,5480,29000,43200,49700,33400,26.702891
9Cr-058,84.6111,0.12,10.65,0.6,0.3,0.32,,0.34,1.89,0.05,0.007,0.013,0.85,,,,,0.19,0.0029,0.054,,0.002,,0,1050,770,,,4.6,625,160,627.5,22,77,0.0055,,,,,7,39,157,533,434,26.702891
9Cr-058,84.6111,0.12,10.65,0.6,0.3,0.32,,0.34,1.89,0.05,0.007,0.013,0.85,,,,,0.19,0.0029,0.054,,0.002,,0,1050,770,,,4.6,625,130,4414.4,12,49,0.00038,,,,,52,489,2780,4330,3100,26.702891
9Cr-058,84.6111,0.12,10.65,0.6,0.3,0.32,,0.34,1.89,0.05,0.007,0.013,0.85,,,,,0.19,0.0029,0.054,,0.002,,0,1050,770,,,4.6,625,110,12997.3,16,27,0.0001,,,,,527,4960,9750,12500,8110,26.702891
9Cr-058,84.6111,0.12,10.65,0.6,0.3,0.32,,0.34,1.89,0.05,0.007,0.013,0.85,,,,,0.19,0.0029,0.054,,0.002,,0,1050,770,,,4.6,625,90,31017.2,10,20,4e-05,,,,,3240,14600,24600,30400,19000,26.702891
9Cr-058,84.6111,0.12,10.65,0.6,0.3,0.32,,0.34,1.89,0.05,0.007,0.013,0.85,,,,,0.19,0.0029,0.054,,0.002,,0,1050,770,,,4.6,625,70,57095.4,11,12,1.3e-05,,,,,20000,35400,47300,55400,29800,26.702891
9Cr-058,84.6111,0.12,10.65,0.6,0.3,0.32,,0.34,1.89,0.05,0.007,0.013,0.85,,,,,0.19,0.0029,0.054,,0.002,,0,1050,770,,,4.6,650,140,156.9,22,82,0.026,,,,,1,7,33,127,112,26.702891
9Cr-058,84.6111,0.12,10.65,0.6,0.3,0.32,,0.34,1.89,0.05,0.007,0.013,0.85,,,,,0.19,0.0029,0.054,,0.002,,0,1050,770,,,4.6,650,120,985.2,18,69,0.0027,,,,,9,58,348,916,711,26.702891
9Cr-058,84.6111,0.12,10.65,0.6,0.3,0.32,,0.34,1.89,0.05,0.007,0.013,0.85,,,,,0.19,0.0029,0.054,,0.002,,0,1050,770,,,4.6,650,110,2171.4,17,55,0.00095,,,,,23,200,1110,2020,1360,26.702891
9Cr-058,84.6111,0.12,10.65,0.6,0.3,0.32,,0.34,1.89,0.05,0.007,0.013,0.85,,,,,0.19,0.0029,0.054,,0.002,,0,1050,770,,,4.6,650,90,7284.6,12,30,0.00026,,,,,128,1510,4430,6880,4260,26.702891
9Cr-058,84.6111,0.12,10.65,0.6,0.3,0.32,,0.34,1.89,0.05,0.007,0.013,0.85,,,,,0.19,0.0029,0.054,,0.002,,0,1050,770,,,4.6,650,80,14461.6,11,20,0.00014,,,,,489,3660,9110,13800,8890,26.702891
9Cr-058,84.6111,0.12,10.65,0.6,0.3,0.32,,0.34,1.89,0.05,0.007,0.013,0.85,,,,,0.19,0.0029,0.054,,0.002,,0,1050,770,,,4.6,650,70,25632.1,7,9,6.1e-05,,,,,3350,10900,19900,,16100,26.702891
9Cr-058,84.6111,0.12,10.65,0.6,0.3,0.32,,0.34,1.89,0.05,0.007,0.013,0.85,,,,,0.19,0.0029,0.054,,0.002,,0,1050,770,,,4.6,650,60,40713.3,13,22,2.8e-05,,,,,12600,23400,33200,39300,23000,26.702891
9Cr-058,84.6111,0.12,10.65,0.6,0.3,0.32,,0.34,1.89,0.05,0.007,0.013,0.85,,,,,0.19,0.0029,0.054,,0.002,,0,1050,770,,,4.6,650,50,70519.1,12,20,1.3e-05,,,,,22700,41600,55700,67900,37900,26.702891
9Cr-058,84.6111,0.12,10.65,0.6,0.3,0.32,,0.34,1.89,0.05,0.007,0.013,0.85,,,,,0.19,0.0029,0.054,,0.002,,0,1050,770,,,4.6,675,90,1293.8,18,60,0.0018,,,,,18,135,650,1220,889,26.702891
9Cr-058,84.6111,0.12,10.65,0.6,0.3,0.32,,0.34,1.89,0.05,0.007,0.013,0.85,,,,,0.19,0.0029,0.054,,0.002,,0,1050,770,,,4.6,675,70,4913,9,15,0.00051,,,,,245,1150,2810,4700,2980,26.702891
9Cr-058,84.6111,0.12,10.65,0.6,0.3,0.32,,0.34,1.89,0.05,0.007,0.013,0.85,,,,,0.19,0.0029,0.054,,0.002,,0,1050,770,,,4.6,675,60,12624.4,9,10,0.0002,,,,,428,2460,5870,12000,7830,26.702891
9Cr-058,84.6111,0.12,10.65,0.6,0.3,0.32,,0.34,1.89,0.05,0.007,0.013,0.85,,,,,0.19,0.0029,0.054,,0.002,,0,1050,770,,,4.6,675,50,27072.4,9,11,7.3e-05,,,,,2630,9260,18400,26200,16100,26.702891
9Cr-058,84.6111,0.12,10.65,0.6,0.3,0.32,,0.34,1.89,0.05,0.007,0.013,0.85,,,,,0.19,0.0029,0.054,,0.002,,0,1050,770,,,4.6,675,40,50872.3,14,9,2.6e-05,,,,,10700,24800,38600,48900,27900,26.702891
9Cr-058,84.6111,0.12,10.65,0.6,0.3,0.32,,0.34,1.89,0.05,0.007,0.013,0.85,,,,,0.19,0.0029,0.054,,0.002,,0,1050,770,,,4.6,700,70,522.2,17,67,0.007,,,,,13,66,205,462,323,26.702891
9Cr-058,84.6111,0.12,10.65,0.6,0.3,0.32,,0.34,1.89,0.05,0.007,0.013,0.85,,,,,0.19,0.0029,0.054,,0.002,,0,1050,770,,,4.6,700,60,1786.9,20,48,0.0021,,,,,59,273,711,1500,954,26.702891
9Cr-058,84.6111,0.12,10.65,0.6,0.3,0.32,,0.34,1.89,0.05,0.007,0.013,0.85,,,,,0.19,0.0029,0.054,,0.002,,0,1050,770,,,4.6,700,50,4427.2,11,18,0.0007,,,,,70,538,1920,4200,3030,26.702891
9Cr-058,84.6111,0.12,10.65,0.6,0.3,0.32,,0.34,1.89,0.05,0.007,0.013,0.85,,,,,0.19,0.0029,0.054,,0.002,,0,1050,770,,,4.6,700,40,15386.5,12,16,0.00015,,,,,1660,4860,9810,14600,9260,26.702891
9Cr-058,84.6111,0.12,10.65,0.6,0.3,0.32,,0.34,1.89,0.05,0.007,0.013,0.85,,,,,0.19,0.0029,0.054,,0.002,,0,1050,770,,,4.6,700,35,22002.6,12,6,7.6e-05,,,,,4000,9630,16000,21500,12400,26.702891
9Cr-058,84.6111,0.12,10.65,0.6,0.3,0.32,,0.34,1.89,0.05,0.007,0.013,0.85,,,,,0.19,0.0029,0.054,,0.002,,0,1050,770,,,4.6,700,30,37023,14,16,5.4e-05,,,,,5590,13900,25000,34900,20100,26.702891
9Cr-058,84.6111,0.12,10.65,0.6,0.3,0.32,,0.34,1.89,0.05,0.007,0.013,0.85,,,,,0.19,0.0029,0.054,,0.002,,0,1050,770,,,4.6,750,50,92.4,31,93,0.052,,,,,2,9,27,69,54,26.702891
9Cr-058,84.6111,0.12,10.65,0.6,0.3,0.32,,0.34,1.89,0.05,0.007,0.013,0.85,,,,,0.19,0.0029,0.054,,0.002,,0,1050,770,,,4.6,750,40,391.5,31,82,0.011,,,,,14,49,136,303,223,26.702891
9Cr-058,84.6111,0.12,10.65,0.6,0.3,0.32,,0.34,1.89,0.05,0.007,0.013,0.85,,,,,0.19,0.0029,0.054,,0.002,,0,1050,770,,,4.6,750,30,1729.5,16,35,0.0021,,,,,84,279,749,1510,1140,26.702891
9Cr-058,84.6111,0.12,10.65,0.6,0.3,0.32,,0.34,1.89,0.05,0.007,0.013,0.85,,,,,0.19,0.0029,0.054,,0.002,,0,1050,770,,,4.6,750,20,7114.5,29,36,0.00037,,,,,714,2050,4020,6180,3730,26.702891
9Cr-059,84.2271,0.12,10.73,0.63,0.24,0.36,,0.38,1.97,0.056,0.006,0.014,0.97,,,,,0.22,0.0039,0.072,,0.001,,0,1050,770,,,6.8,550,340,3.1,30,76,1.6,,,,,,,,2,1,26.753881
9Cr-059,84.2271,0.12,10.73,0.63,0.24,0.36,,0.38,1.97,0.056,0.006,0.014,0.97,,,,,0.22,0.0039,0.072,,0.001,,0,1050,770,,,6.8,550,320,12.2,31,78,0.42,,,,,,,3,8,6,26.753881
9Cr-059,84.2271,0.12,10.73,0.63,0.24,0.36,,0.38,1.97,0.056,0.006,0.014,0.97,,,,,0.22,0.0039,0.072,,0.001,,0,1050,770,,,6.8,550,300,28.7,33,78,0.18,,,,,,2,8,20,6,26.753881
9Cr-059,84.2271,0.12,10.73,0.63,0.24,0.36,,0.38,1.97,0.056,0.006,0.014,0.97,,,,,0.22,0.0039,0.072,,0.001,,0,1050,770,,,6.8,550,280,71.8,30,80,0.068,,,,,,6,20,50,37,26.753881
9Cr-059,84.2271,0.12,10.73,0.63,0.24,0.36,,0.38,1.97,0.056,0.006,0.014,0.97,,,,,0.22,0.0039,0.072,,0.001,,0,1050,770,,,6.8,550,260,215.1,26,81,0.021,,,,,3,16,60,159,116,26.753881
9Cr-059,84.2271,0.12,10.73,0.63,0.24,0.36,,0.38,1.97,0.056,0.006,0.014,0.97,,,,,0.22,0.0039,0.072,,0.001,,0,1050,770,,,6.8,550,230,2290,31,83,0.0021,,,,,8,71,390,1590,1380,26.753881
9Cr-059,84.2271,0.12,10.73,0.63,0.24,0.36,,0.38,1.97,0.056,0.006,0.014,0.97,,,,,0.22,0.0039,0.072,,0.001,,0,1050,770,,,6.8,600,220,26.8,29,85,0.22,,,,,,1,5,17,15,26.753881
9Cr-059,84.2271,0.12,10.73,0.63,0.24,0.36,,0.38,1.97,0.056,0.006,0.014,0.97,,,,,0.22,0.0039,0.072,,0.001,,0,1050,770,,,6.8,600,190,250.9,44,87,0.023,,,,,1,6,33,152,152,26.753881
9Cr-059,84.2271,0.12,10.73,0.63,0.24,0.36,,0.38,1.97,0.056,0.006,0.014,0.97,,,,,0.22,0.0039,0.072,,0.001,,0,1050,770,,,6.8,600,180,933.6,27,83,0.0041,,,,,3,22,130,704,603,26.753881
9Cr-059,84.2271,0.12,10.73,0.63,0.24,0.36,,0.38,1.97,0.056,0.006,0.014,0.97,,,,,0.22,0.0039,0.072,,0.001,,0,1050,770,,,6.8,600,160,5280,23,79,0.00041,,,,,12,114,1380,4830,3730,26.753881
9Cr-059,84.2271,0.12,10.73,0.63,0.24,0.36,,0.38,1.97,0.056,0.006,0.014,0.97,,,,,0.22,0.0039,0.072,,0.001,,0,1050,770,,,6.8,600,150,12298.7,21,75,0.00013,,,,,31,326,5440,11800,8460,26.753881
9Cr-059,84.2271,0.12,10.73,0.63,0.24,0.36,,0.38,1.97,0.056,0.006,0.014,0.97,,,,,0.22,0.0039,0.072,,0.001,,0,1050,770,,,6.8,600,140,21352.8,18,68,5.7e-05,,,,,76,1640,14900,21000,15000,26.753881
9Cr-059,84.2271,0.12,10.73,0.63,0.24,0.36,,0.38,1.97,0.056,0.006,0.014,0.97,,,,,0.22,0.0039,0.072,,0.001,,0,1050,770,,,6.8,600,130,26779.2,21,64,4.4e-05,,,,,174,5380,19400,25900,16800,26.753881
9Cr-059,84.2271,0.12,10.73,0.63,0.24,0.36,,0.38,1.97,0.056,0.006,0.014,0.97,,,,,0.22,0.0039,0.072,,0.001,,0,1050,770,,,6.8,600,120,39599.4,19,53,2.3e-05,,,,,1050,17400,31500,38400,24000,26.753881
9Cr-059,84.2271,0.12,10.73,0.63,0.24,0.36,,0.38,1.97,0.056,0.006,0.014,0.97,,,,,0.22,0.0039,0.072,,0.001,,0,1050,770,,,6.8,600,110,43848,24,60,1.6e-05,,,,,4130,24500,36000,42300,25400,26.753881
9Cr-059,84.2271,0.12,10.73,0.63,0.24,0.36,,0.38,1.97,0.056,0.006,0.014,0.97,,,,,0.22,0.0039,0.072,,0.001,,0,1050,770,,,6.8,625,160,389.6,30,86,0.011,,,,,,6,40,266,244,26.753881
9Cr-059,84.2271,0.12,10.73,0.63,0.24,0.36,,0.38,1.97,0.056,0.006,0.014,0.97,,,,,0.22,0.0039,0.072,,0.001,,0,1050,770,,,6.8,625,140,1991.5,24,82,0.0012,,,,,3,35,412,1770,1330,26.753881
9Cr-059,84.2271,0.12,10.73,0.63,0.24,0.36,,0.38,1.97,0.056,0.006,0.014,0.97,,,,,0.22,0.0039,0.072,,0.001,,0,1050,770,,,6.8,625,120,8449,23,72,0.0002,,,,,26,473,4490,7920,5150,26.753881
9Cr-059,84.2271,0.12,10.73,0.63,0.24,0.36,,0.38,1.97,0.056,0.006,0.014,0.97,,,,,0.22,0.0039,0.072,,0.001,,0,1050,770,,,6.8,625,110,11846.7,21,65,0.00013,,,,,161,2650,8310,11300,8020,26.753881
9Cr-059,84.2271,0.12,10.73,0.63,0.24,0.36,,0.38,1.97,0.056,0.006,0.014,0.97,,,,,0.22,0.0039,0.072,,0.001,,0,1050,770,,,6.8,625,100,15088.7,16,51,9.3e-05,,,,,539,5220,10600,14300,8680,26.753881
9Cr-059,84.2271,0.12,10.73,0.63,0.24,0.36,,0.38,1.97,0.056,0.006,0.014,0.97,,,,,0.22,0.0039,0.072,,0.001,,0,1050,770,,,6.8,625,100,14918,27,63,8.9e-05,,,,,206,4200,10400,14100,8820,26.753881
9Cr-059,84.2271,0.12,10.73,0.63,0.24,0.36,,0.38,1.97,0.056,0.006,0.014,0.97,,,,,0.22,0.0039,0.072,,0.001,,0,1050,770,,,6.8,625,90,21823,13,41,5.4e-05,,,,,1310,9000,16400,21100,12200,26.753881
9Cr-059,84.2271,0.12,10.73,0.63,0.24,0.36,,0.38,1.97,0.056,0.006,0.014,0.97,,,,,0.22,0.0039,0.072,,0.001,,0,1050,770,,,6.8,625,80,32708,17,43,2.7e-05,,,,,7320,17800,25300,31000,17500,26.753881
9Cr-059,84.2271,0.12,10.73,0.63,0.24,0.36,,0.38,1.97,0.056,0.006,0.014,0.97,,,,,0.22,0.0039,0.072,,0.001,,0,1050,770,,,6.8,625,70,42252.4,22,38,2.4e-05,,,,,6910,20700,31100,38800,21700,26.753881
9Cr-059,84.2271,0.12,10.73,0.63,0.24,0.36,,0.38,1.97,0.056,0.006,0.014,0.97,,,,,0.22,0.0039,0.072,,0.001,,0,1050,770,,,6.8,650,150,53.2,36,89,0.11,,,,,,1,7,32,31,26.753881
9Cr-059,84.2271,0.12,10.73,0.63,0.24,0.36,,0.38,1.97,0.056,0.006,0.014,0.97,,,,,0.22,0.0039,0.072,,0.001,,0,1050,770,,,6.8,650,140,122,34,87,0.045,,,,,,2,12,73,77,26.753881
9Cr-059,84.2271,0.12,10.73,0.63,0.24,0.36,,0.38,1.97,0.056,0.006,0.014,0.97,,,,,0.22,0.0039,0.072,,0.001,,0,1050,770,,,6.8,650,120,803.5,41,87,0.0037,,,,,2,22,174,673,520,26.753881
9Cr-059,84.2271,0.12,10.73,0.63,0.24,0.36,,0.38,1.97,0.056,0.006,0.014,0.97,,,,,0.22,0.0039,0.072,,0.001,,0,1050,770,,,6.8,650,110,1669.8,26,80,0.0014,,,,,9,86,661,1500,1050,26.753881
9Cr-059,84.2271,0.12,10.73,0.63,0.24,0.36,,0.38,1.97,0.056,0.006,0.014,0.97,,,,,0.22,0.0039,0.072,,0.001,,0,1050,770,,,6.8,650,90,6472.8,25,68,0.00029,,,,,147,1430,3790,5950,3440,26.753881
9Cr-059,84.2271,0.12,10.73,0.63,0.24,0.36,,0.38,1.97,0.056,0.006,0.014,0.97,,,,,0.22,0.0039,0.072,,0.001,,0,1050,770,,,6.8,650,80,11282.8,29,58,0.00018,,,,,627,3170,6600,10300,5410,26.753881
9Cr-059,84.2271,0.12,10.73,0.63,0.24,0.36,,0.38,1.97,0.056,0.006,0.014,0.97,,,,,0.22,0.0039,0.072,,0.001,,0,1050,770,,,6.8,650,70,16376.9,15,28,0.0001,,,,,1720,6150,11400,15700,8670,26.753881
9Cr-059,84.2271,0.12,10.73,0.63,0.24,0.36,,0.38,1.97,0.056,0.006,0.014,0.97,,,,,0.22,0.0039,0.072,,0.001,,0,1050,770,,,6.8,650,70,13181.4,26,51,0.00013,,,,,1130,4550,8530,12000,6540,26.753881
9Cr-059,84.2271,0.12,10.73,0.63,0.24,0.36,,0.38,1.97,0.056,0.006,0.014,0.97,,,,,0.22,0.0039,0.072,,0.001,,0,1050,770,,,6.8,650,60,27732.8,13,33,5e-05,,,,,5910,12800,20500,26400,13700,26.753881
9Cr-059,84.2271,0.12,10.73,0.63,0.24,0.36,,0.38,1.97,0.056,0.006,0.014,0.97,,,,,0.22,0.0039,0.072,,0.001,,0,1050,770,,,6.8,650,50,51410,23,28,2.8e-05,,,,,11000,22200,33800,45200,22200,26.753881
9Cr-059,84.2271,0.12,10.73,0.63,0.24,0.36,,0.38,1.97,0.056,0.006,0.014,0.97,,,,,0.22,0.0039,0.072,,0.001,,0,1050,770,,,6.8,675,70,4107.5,19,59,0.00072,,,,,102,666,1910,3630,2250,26.753881
9Cr-059,84.2271,0.12,10.73,0.63,0.24,0.36,,0.38,1.97,0.056,0.006,0.014,0.97,,,,,0.22,0.0039,0.072,,0.001,,0,1050,770,,,6.8,675,60,8864.8,16,40,0.00034,,,,,443,1860,4400,7880,4840,26.753881
9Cr-059,84.2271,0.12,10.73,0.63,0.24,0.36,,0.38,1.97,0.056,0.006,0.014,0.97,,,,,0.22,0.0039,0.072,,0.001,,0,1050,770,,,6.8,675,50,16966.8,20,31,0.00013,,,,,2050,5710,10300,15300,8450,26.753881
9Cr-059,84.2271,0.12,10.73,0.63,0.24,0.36,,0.38,1.97,0.056,0.006,0.014,0.97,,,,,0.22,0.0039,0.072,,0.001,,0,1050,770,,,6.8,675,40,38682.3,23,31,4.9e-05,,,,,6420,15100,25600,35300,19500,26.753881
9Cr-059,84.2271,0.12,10.73,0.63,0.24,0.36,,0.38,1.97,0.056,0.006,0.014,0.97,,,,,0.22,0.0039,0.072,,0.001,,0,1050,770,,,6.8,700,100,22,37,92,0.25,,,,,,,4,14,11,26.753881
9Cr-059,84.2271,0.12,10.73,0.63,0.24,0.36,,0.38,1.97,0.056,0.006,0.014,0.97,,,,,0.22,0.0039,0.072,,0.001,,0,1050,770,,,6.8,700,70,344.5,34,87,0.013,,,,,6,32,104,264,200,26.753881
9Cr-059,84.2271,0.12,10.73,0.63,0.24,0.36,,0.38,1.97,0.056,0.006,0.014,0.97,,,,,0.22,0.0039,0.072,,0.001,,0,1050,770,,,6.8,700,60,1404,38,75,0.0028,,,,,35,181,534,1140,816,26.753881
9Cr-059,84.2271,0.12,10.73,0.63,0.24,0.36,,0.38,1.97,0.056,0.006,0.014,0.97,,,,,0.22,0.0039,0.072,,0.001,,0,1050,770,,,6.8,700,50,4072,32,62,0.00075,,,,,246,863,2000,3510,2130,26.753881
9Cr-059,84.2271,0.12,10.73,0.63,0.24,0.36,,0.38,1.97,0.056,0.006,0.014,0.97,,,,,0.22,0.0039,0.072,,0.001,,0,1050,770,,,6.8,700,40,10226.7,11,30,0.00026,,,,,728,2480,5580,9520,5590,26.753881
9Cr-059,84.2271,0.12,10.73,0.63,0.24,0.36,,0.38,1.97,0.056,0.006,0.014,0.97,,,,,0.22,0.0039,0.072,,0.001,,0,1050,770,,,6.8,700,30,31185.5,11,27,7e-05,,,,,4790,11200,20500,29600,17400,26.753881
9Cr-059,84.2271,0.12,10.73,0.63,0.24,0.36,,0.38,1.97,0.056,0.006,0.014,0.97,,,,,0.22,0.0039,0.072,,0.001,,0,1050,770,,,6.8,750,60,24.3,34,94,0.2,,,,,,2,6,17,14,26.753881
9Cr-059,84.2271,0.12,10.73,0.63,0.24,0.36,,0.38,1.97,0.056,0.006,0.014,0.97,,,,,0.22,0.0039,0.072,,0.001,,0,1050,770,,,6.8,750,40,326.4,33,89,0.015,,,,,7,30,96,248,207,26.753881
9Cr-059,84.2271,0.12,10.73,0.63,0.24,0.36,,0.38,1.97,0.056,0.006,0.014,0.97,,,,,0.22,0.0039,0.072,,0.001,,0,1050,770,,,6.8,750,35,579,36,88,0.008,,,,,12,51,166,438,354,26.753881
9Cr-059,84.2271,0.12,10.73,0.63,0.24,0.36,,0.38,1.97,0.056,0.006,0.014,0.97,,,,,0.22,0.0039,0.072,,0.001,,0,1050,770,,,6.8,750,30,1043.2,45,84,0.0043,,,,,34,122,344,789,585,26.753881
9Cr-059,84.2271,0.12,10.73,0.63,0.24,0.36,,0.38,1.97,0.056,0.006,0.014,0.97,,,,,0.22,0.0039,0.072,,0.001,,0,1050,770,,,6.8,750,25,2332.6,42,75,0.0016,,,,,94,335,939,1850,1250,26.753881
9Cr-060,84.5656,0.13,10.65,0.6,0.31,0.36,,0.33,1.87,0.05,0.007,0.017,0.86,,,,,0.19,0.0024,0.057,,0.001,,0,1050,770,,,5.8,550,280,416.9,26,81,0.0075,,,,,7,52,178,359,238,26.688786000000004
9Cr-060,84.5656,0.13,10.65,0.6,0.31,0.36,,0.33,1.87,0.05,0.007,0.017,0.86,,,,,0.19,0.0024,0.057,,0.001,,0,1050,770,,,5.8,550,260,2213.2,24,80,0.0017,,,,,28,240,835,1930,1560,26.688786000000004
9Cr-060,84.5656,0.13,10.65,0.6,0.31,0.36,,0.33,1.87,0.05,0.007,0.017,0.86,,,,,0.19,0.0024,0.057,,0.001,,0,1050,770,,,5.8,550,250,4177.1,22,78,0.0008,,,,,63,461,1640,3770,2900,26.688786000000004
9Cr-060,84.5656,0.13,10.65,0.6,0.31,0.36,,0.33,1.87,0.05,0.007,0.017,0.86,,,,,0.19,0.0024,0.057,,0.001,,0,1050,770,,,5.8,550,230,19802.5,23,76,0.00012,,,,,36,574,4900,18300,14500,26.688786000000004
9Cr-060,84.5656,0.13,10.65,0.6,0.31,0.36,,0.33,1.87,0.05,0.007,0.017,0.86,,,,,0.19,0.0024,0.057,,0.001,,0,1050,770,,,5.8,550,210,18864.7,25,81,3.3e-05,,,,,485,3840,29600,51400,38900,26.688786000000004
9Cr-060,84.5656,0.13,10.65,0.6,0.31,0.36,,0.33,1.87,0.05,0.007,0.017,0.86,,,,,0.19,0.0024,0.057,,0.001,,0,1050,770,,,5.8,575,240,490.8,29,82,0.0077,,,,,3,35,158,400,297,26.688786000000004
9Cr-060,84.5656,0.13,10.65,0.6,0.31,0.36,,0.33,1.87,0.05,0.007,0.017,0.86,,,,,0.19,0.0024,0.057,,0.001,,0,1050,770,,,5.8,575,220,1556.3,36,82,0.0023,,,,,12,109,457,1300,1020,26.688786000000004
9Cr-060,84.5656,0.13,10.65,0.6,0.31,0.36,,0.33,1.87,0.05,0.007,0.017,0.86,,,,,0.19,0.0024,0.057,,0.001,,0,1050,770,,,5.8,575,200,8090.1,28,76,0.00028,,,,,26,282,2270,7370,5510,26.688786000000004
9Cr-060,84.5656,0.13,10.65,0.6,0.31,0.36,,0.33,1.87,0.05,0.007,0.017,0.86,,,,,0.19,0.0024,0.057,,0.001,,0,1050,770,,,5.8,575,190,15541.4,21,64,0.00013,,,,,145,1160,7830,14700,11100,26.688786000000004
9Cr-060,84.5656,0.13,10.65,0.6,0.31,0.36,,0.33,1.87,0.05,0.007,0.017,0.86,,,,,0.19,0.0024,0.057,,0.001,,0,1050,770,,,5.8,575,180,25137.6,18,58,6.6e-05,,,,,168,1770,14100,24200,17800,26.688786000000004
9Cr-060,84.5656,0.13,10.65,0.6,0.31,0.36,,0.33,1.87,0.05,0.007,0.017,0.86,,,,,0.19,0.0024,0.057,,0.001,,0,1050,770,,,5.8,575,170,39310.5,19,50,3.7e-05,,,,,167,2430,24600,38000,27900,26.688786000000004
9Cr-060,84.5656,0.13,10.65,0.6,0.31,0.36,,0.33,1.87,0.05,0.007,0.017,0.86,,,,,0.19,0.0024,0.057,,0.001,,0,1050,770,,,5.8,575,160,53010.3,18,46,2.3e-05,,,,,337,6470,38400,51500,37000,26.688786000000004
9Cr-060,84.5656,0.13,10.65,0.6,0.31,0.36,,0.33,1.87,0.05,0.007,0.017,0.86,,,,,0.19,0.0024,0.057,,0.001,,0,1050,770,,,5.8,600,210,186.5,26,83,0.022,,,,,2,15,57,149,116,26.688786000000004
9Cr-060,84.5656,0.13,10.65,0.6,0.31,0.36,,0.33,1.87,0.05,0.007,0.017,0.86,,,,,0.19,0.0024,0.057,,0.001,,0,1050,770,,,5.8,600,190,1334.7,25,80,0.0025,,,,,20,93,400,1170,948,26.688786000000004
9Cr-060,84.5656,0.13,10.65,0.6,0.31,0.36,,0.33,1.87,0.05,0.007,0.017,0.86,,,,,0.19,0.0024,0.057,,0.001,,0,1050,770,,,5.8,600,180,2745,23,76,0.00091,,,,,29,188,1020,2540,1940,26.688786000000004
9Cr-060,84.5656,0.13,10.65,0.6,0.31,0.36,,0.33,1.87,0.05,0.007,0.017,0.86,,,,,0.19,0.0024,0.057,,0.001,,0,1050,770,,,5.8,600,160,7599.1,16,60,0.00025,,,,,46,434,3750,7330,5610,26.688786000000004
9Cr-060,84.5656,0.13,10.65,0.6,0.31,0.36,,0.33,1.87,0.05,0.007,0.017,0.86,,,,,0.19,0.0024,0.057,,0.001,,0,1050,770,,,5.8,600,140,22002.9,15,39,6.7e-05,,,,,169,2360,14100,21100,14200,26.688786000000004
9Cr-060,84.5656,0.13,10.65,0.6,0.31,0.36,,0.33,1.87,0.05,0.007,0.017,0.86,,,,,0.19,0.0024,0.057,,0.001,,0,1050,770,,,5.8,600,130,26810.7,13,31,3.6e-05,,,,,672,10200,20800,26100,16100,26.688786000000004
9Cr-060,84.5656,0.13,10.65,0.6,0.31,0.36,,0.33,1.87,0.05,0.007,0.017,0.86,,,,,0.19,0.0024,0.057,,0.001,,0,1050,770,,,5.8,600,120,33459.9,14,24,2.9e-05,,,,,1200,15100,26700,32500,20700,26.688786000000004
9Cr-060,84.5656,0.13,10.65,0.6,0.31,0.36,,0.33,1.87,0.05,0.007,0.017,0.86,,,,,0.19,0.0024,0.057,,0.001,,0,1050,770,,,5.8,600,110,42005.1,11,15,1.9e-05,,,,,2190,21400,34200,41200,25200,26.688786000000004
9Cr-060,84.5656,0.13,10.65,0.6,0.31,0.36,,0.33,1.87,0.05,0.007,0.017,0.86,,,,,0.19,0.0024,0.057,,0.001,,0,1050,770,,,5.8,600,90,68911.8,11,13,6.7e-06,,,,,29900,46300,58100,66900,37600,26.688786000000004
9Cr-060,84.5656,0.13,10.65,0.6,0.31,0.36,,0.33,1.87,0.05,0.007,0.017,0.86,,,,,0.19,0.0024,0.057,,0.001,,0,1050,770,,,5.8,625,160,557,24,80,0.0063,,,,,4,28,130,468,390,26.688786000000004
9Cr-060,84.5656,0.13,10.65,0.6,0.31,0.36,,0.33,1.87,0.05,0.007,0.017,0.86,,,,,0.19,0.0024,0.057,,0.001,,0,1050,770,,,5.8,625,130,4782.3,26,61,0.00036,,,,,47,473,2760,4490,3060,26.688786000000004
9Cr-060,84.5656,0.13,10.65,0.6,0.31,0.36,,0.33,1.87,0.05,0.007,0.017,0.86,,,,,0.19,0.0024,0.057,,0.001,,0,1050,770,,,5.8,625,110,10338.2,13,30,0.00015,,,,,235,2840,7050,9850,6220,26.688786000000004
9Cr-060,84.5656,0.13,10.65,0.6,0.31,0.36,,0.33,1.87,0.05,0.007,0.017,0.86,,,,,0.19,0.0024,0.057,,0.001,,0,1050,770,,,5.8,625,90,24181.7,10,12,5e-05,,,,,3330,11400,18600,23600,13500,26.688786000000004
9Cr-060,84.5656,0.13,10.65,0.6,0.31,0.36,,0.33,1.87,0.05,0.007,0.017,0.86,,,,,0.19,0.0024,0.057,,0.001,,0,1050,770,,,5.8,625,70,55595.4,8,9,1.8e-05,,,,,10000,31200,46900,55600,34500,26.688786000000004
9Cr-060,84.5656,0.13,10.65,0.6,0.31,0.36,,0.33,1.87,0.05,0.007,0.017,0.86,,,,,0.19,0.0024,0.057,,0.001,,0,1050,770,,,5.8,650,140,288.5,27,81,0.014,,,,,2,10,55,230,207,26.688786000000004
9Cr-060,84.5656,0.13,10.65,0.6,0.31,0.36,,0.33,1.87,0.05,0.007,0.017,0.86,,,,,0.19,0.0024,0.057,,0.001,,0,1050,770,,,5.8,650,120,1004.4,23,66,0.0029,,,,,5,39,274,866,657,26.688786000000004
9Cr-060,84.5656,0.13,10.65,0.6,0.31,0.36,,0.33,1.87,0.05,0.007,0.017,0.86,,,,,0.19,0.0024,0.057,,0.001,,0,1050,770,,,5.8,650,110,1933.6,22,55,0.0013,,,,,26,174,898,1740,1250,26.688786000000004
9Cr-060,84.5656,0.13,10.65,0.6,0.31,0.36,,0.33,1.87,0.05,0.007,0.017,0.86,,,,,0.19,0.0024,0.057,,0.001,,0,1050,770,,,5.8,650,90,5720.9,23,35,0.00032,,,,,292,1670,3490,5280,2710,26.688786000000004
9Cr-060,84.5656,0.13,10.65,0.6,0.31,0.36,,0.33,1.87,0.05,0.007,0.017,0.86,,,,,0.19,0.0024,0.057,,0.001,,0,1050,770,,,5.8,650,80,10713,13,19,0.00018,,,,,615,3220,6650,10000,5450,26.688786000000004
9Cr-060,84.5656,0.13,10.65,0.6,0.31,0.36,,0.33,1.87,0.05,0.007,0.017,0.86,,,,,0.19,0.0024,0.057,,0.001,,0,1050,770,,,5.8,650,70,18158.3,7,10,0.00011,,,,,1550,5940,12300,18000,10900,26.688786000000004
9Cr-060,84.5656,0.13,10.65,0.6,0.31,0.36,,0.33,1.87,0.05,0.007,0.017,0.86,,,,,0.19,0.0024,0.057,,0.001,,0,1050,770,,,5.8,650,60,34222.8,8,11,5e-05,,,,,4500,13800,25400,33800,21100,26.688786000000004
9Cr-060,84.5656,0.13,10.65,0.6,0.31,0.36,,0.33,1.87,0.05,0.007,0.017,0.86,,,,,0.19,0.0024,0.057,,0.001,,0,1050,770,,,5.8,650,50,62361.1,12,12,2.1e-05,,,,,12000,30300,47200,59300,34600,26.688786000000004
9Cr-060,84.5656,0.13,10.65,0.6,0.31,0.36,,0.33,1.87,0.05,0.007,0.017,0.86,,,,,0.19,0.0024,0.057,,0.001,,0,1050,770,,,5.8,675,110,192.3,29,81,0.025,,,,,2,10,41,141,125,26.688786000000004
9Cr-060,84.5656,0.13,10.65,0.6,0.31,0.36,,0.33,1.87,0.05,0.007,0.017,0.86,,,,,0.19,0.0024,0.057,,0.001,,0,1050,770,,,5.8,675,90,1098.2,21,61,0.0026,,,,,2,34,309,952,692,26.688786000000004
9Cr-060,84.5656,0.13,10.65,0.6,0.31,0.36,,0.33,1.87,0.05,0.007,0.017,0.86,,,,,0.19,0.0024,0.057,,0.001,,0,1050,770,,,5.8,675,70,4516.2,20,30,0.00061,,,,,138,830,2280,4060,2620,26.688786000000004
9Cr-060,84.5656,0.13,10.65,0.6,0.31,0.36,,0.33,1.87,0.05,0.007,0.017,0.86,,,,,0.19,0.0024,0.057,,0.001,,0,1050,770,,,5.8,675,60,9343.4,11,14,0.0034,,,,,106,1070,3960,8420,6090,26.688786000000004
9Cr-060,84.5656,0.13,10.65,0.6,0.31,0.36,,0.33,1.87,0.05,0.007,0.017,0.86,,,,,0.19,0.0024,0.057,,0.001,,0,1050,770,,,5.8,675,50,15262.9,7,9,0.00014,,,,,1960,5520,10400,15200,9160,26.688786000000004
9Cr-060,84.5656,0.13,10.65,0.6,0.31,0.36,,0.33,1.87,0.05,0.007,0.017,0.86,,,,,0.19,0.0024,0.057,,0.001,,0,1050,770,,,5.8,675,40,42778,6,10,4.1e-05,,,,,1240,10300,29200,42700,28700,26.688786000000004
9Cr-060,84.5656,0.13,10.65,0.6,0.31,0.36,,0.33,1.87,0.05,0.007,0.017,0.86,,,,,0.19,0.0024,0.057,,0.001,,0,1050,770,,,5.8,700,90,56.7,31,88,0.073,,,,,,4,17,43,31,26.688786000000004
9Cr-060,84.5656,0.13,10.65,0.6,0.31,0.36,,0.33,1.87,0.05,0.007,0.017,0.86,,,,,0.19,0.0024,0.057,,0.001,,0,1050,770,,,5.8,700,70,566.8,21,61,0.0069,,,,,12,69,211,467,326,26.688786000000004
9Cr-060,84.5656,0.13,10.65,0.6,0.31,0.36,,0.33,1.87,0.05,0.007,0.017,0.86,,,,,0.19,0.0024,0.057,,0.001,,0,1050,770,,,5.8,700,60,1431.8,25,46,0.0026,,,,,31,169,530,1170,773,26.688786000000004
9Cr-060,84.5656,0.13,10.65,0.6,0.31,0.36,,0.33,1.87,0.05,0.007,0.017,0.86,,,,,0.19,0.0024,0.057,,0.001,,0,1050,770,,,5.8,700,50,3962.3,15,19,0.00089,,,,,76,562,1620,3450,2440,26.688786000000004
9Cr-060,84.5656,0.13,10.65,0.6,0.31,0.36,,0.33,1.87,0.05,0.007,0.017,0.86,,,,,0.19,0.0024,0.057,,0.001,,0,1050,770,,,5.8,700,40,11092.7,15,19,0.00024,,,,,856,2660,6040,10000,5790,26.688786000000004
9Cr-060,84.5656,0.13,10.65,0.6,0.31,0.36,,0.33,1.87,0.05,0.007,0.017,0.86,,,,,0.19,0.0024,0.057,,0.001,,0,1050,770,,,5.8,700,30,24738.6,11,10,8.5e-05,,,,,1380,6590,15100,23200,14100,26.688786000000004
9Cr-060,84.5656,0.13,10.65,0.6,0.31,0.36,,0.33,1.87,0.05,0.007,0.017,0.86,,,,,0.19,0.0024,0.057,,0.001,,0,1050,770,,,5.8,750,40,239.4,41,83,0.018,,,,,7,29,85,182,129,26.688786000000004
9Cr-060,84.5656,0.13,10.65,0.6,0.31,0.36,,0.33,1.87,0.05,0.007,0.017,0.86,,,,,0.19,0.0024,0.057,,0.001,,0,1050,770,,,5.8,750,30,1017.7,31,53,0.0038,,,,,47,160,414,819,565,26.688786000000004
9Cr-060,84.5656,0.13,10.65,0.6,0.31,0.36,,0.33,1.87,0.05,0.007,0.017,0.86,,,,,0.19,0.0024,0.057,,0.001,,0,1050,770,,,5.8,750,20,4209.2,26,30,0.00074,,,,,260,902,2060,3530,2200,26.688786000000004
9Cr-061,86.8761,0.12,11.8,0.42,0.43,0.19,,0.05,,,0.023,0.022,0.05,,,,,,,0.0149,,0.004,,0,950,650,,,5.8,450,373,132.3,33,81,0.0427,,,,,2,14,37,88,62,25.688859
9Cr-061,86.8761,0.12,11.8,0.42,0.43,0.19,,0.05,,,0.023,0.022,0.05,,,,,,,0.0149,,0.004,,0,950,650,,,5.8,450,333,746.1,35,83,0.00924,,,,,11,46,140,440,444,25.688859
9Cr-061,86.8761,0.12,11.8,0.42,0.43,0.19,,0.05,,,0.023,0.022,0.05,,,,,,,0.0149,,0.004,,0,950,650,,,5.8,450,294,11638.5,35,84,0.000497,,,,,54,230,1010,6490,6960,25.688859
9Cr-061,86.8761,0.12,11.8,0.42,0.43,0.19,,0.05,,,0.023,0.022,0.05,,,,,,,0.0149,,0.004,,0,950,650,,,5.8,450,265,88891.3,24,83,3.3e-05,,,,,122,1270,22500,75600,56400,25.688859
9Cr-061,86.8761,0.12,11.8,0.42,0.43,0.19,,0.05,,,0.023,0.022,0.05,,,,,,,0.0149,,0.004,,0,950,650,,,5.8,500,265,210.8,36,86,,,,,,,,,,,25.688859
9Cr-061,86.8761,0.12,11.8,0.42,0.43,0.19,,0.05,,,0.023,0.022,0.05,,,,,,,0.0149,,0.004,,0,950,650,,,5.8,500,235,1047.9,36,87,0.00591,,,,,5,24,118,576,564,25.688859
9Cr-061,86.8761,0.12,11.8,0.42,0.43,0.19,,0.05,,,0.023,0.022,0.05,,,,,,,0.0149,,0.004,,0,950,650,,,5.8,500,216,3201.7,35,86,0.00163,,,,,9,58,486,2020,1660,25.688859
