Repository: mamunm/xmat-pnnl

# Xtreme Materials
>A Repository for Lifetime Prediction of High Temperature Alloy Materials

In this repo, we will develop machine learning models to predict the lifetime of alloy materials for high temperature applications.

## Focus areas:

1. Build a simple physics based model to preserve some form of interpretability
2. Build a data driven machine learning model to get the residual of the physics based model

### Loading data and saving them 

`load_data` will ease loading the data into nice `pd.DataFrame` format. Below I demonstrate a code to quickly load the data:

```python
import numpy as np
import pandas as pd
import xmat_pnnl_code as xcode

File: data_processing/9Cr_data/Cleaned_data.csv (part 6 of 8)
ID,Fe,C,Cr,Mn,Si,Ni,Co,Mo,W,Nb,Al,P,Cu,Ti,Ta,Hf,Re,V,B,N,O,S,Zr,Homo,Normal,Temper1,Temper2,Temper3,AGS No.,CT_Temp,CT_CS,CT_RT,CT_EL,CT_RA,CT_MCR,CT_0.1% CS,CT_0.15%CS,CT_0.2% CS,CT_0.25% CS,CT_0.5% CS,CT_1.0% CS,CT_2.0% CS,CT_5.0% CS,CT_TTC,Weighted_AN
9Cr-061,86.8761,0.12,11.8,0.42,0.43,0.19,,0.05,,,0.023,0.022,0.05,,,,,,,0.0149,,0.004,,0,950,650,,,5.8,500,196,11451.7,32,83,0.000416,,,,,27,274,2330,7820,6240,25.688859
9Cr-061,86.8761,0.12,11.8,0.42,0.43,0.19,,0.05,,,0.023,0.022,0.05,,,,,,,0.0149,,0.004,,0,950,650,,,5.8,500,177,20424.2,27,80,0.000187,,,,,137,1830,7060,15700,10100,25.688859
9Cr-061,86.8761,0.12,11.8,0.42,0.43,0.19,,0.05,,,0.023,0.022,0.05,,,,,,,0.0149,,0.004,,0,950,650,,,5.8,500,157,63196.6,37,56,,,,,,,,,,,25.688859
9Cr-061,86.8761,0.12,11.8,0.42,0.43,0.19,,0.05,,,0.023,0.022,0.05,,,,,,,0.0149,,0.004,,0,950,650,,,5.8,550,177,351.3,44,91,,,,,,,,,,,25.688859
9Cr-061,86.8761,0.12,11.8,0.42,0.43,0.19,,0.05,,,0.023,0.022,0.05,,,,,,,0.0149,,0.004,,0,950,650,,,5.8,550,157,724.4,39,87,,,,,,,,,,,25.688859
9Cr-061,86.8761,0.12,11.8,0.42,0.43,0.19,,0.05,,,0.023,0.022,0.05,,,,,,,0.0149,,0.004,,0,950,650,,,5.8,550,137,2012.5,57,88,0.00239,,,,,18,169,597,1310,912,25.688859
9Cr-061,86.8761,0.12,11.8,0.42,0.43,0.19,,0.05,,,0.023,0.022,0.05,,,,,,,0.0149,,0.004,,0,950,650,,,5.8,550,118,5183.1,52,73,,,,,,,,,,,25.688859
9Cr-061,86.8761,0.12,11.8,0.42,0.43,0.19,,0.05,,,0.023,0.022,0.05,,,,,,,0.0149,,0.004,,0,950,650,,,5.8,550,98,10838.3,37,77,,,,,,,,,,,25.688859
9Cr-061,86.8761,0.12,11.8,0.42,0.43,0.19,,0.05,,,0.023,0.022,0.05,,,,,,,0.0149,,0.004,,0,950,650,,,5.8,550,88,32199,35,41,,,,,,,,,,,25.688859
9Cr-061,86.8761,0.12,11.8,0.42,0.43,0.19,,0.05,,,0.023,0.022,0.05,,,,,,,0.0149,,0.004,,0,950,650,,,5.8,550,78,32834.6,58,74,,,,,,,,,,,25.688859
9Cr-061,86.8761,0.12,11.8,0.42,0.43,0.19,,0.05,,,0.023,0.022,0.05,,,,,,,0.0149,,0.004,,0,950,650,,,5.8,600,118,140.8,53,89,,,,,,,,,,,25.688859
9Cr-061,86.8761,0.12,11.8,0.42,0.43,0.19,,0.05,,,0.023,0.022,0.05,,,,,,,0.0149,,0.004,,0,950,650,,,5.8,600,98,445.4,56,85,,,,,,,,,,,25.688859
9Cr-061,86.8761,0.12,11.8,0.42,0.43,0.19,,0.05,,,0.023,0.022,0.05,,,,,,,0.0149,,0.004,,0,950,650,,,5.8,600,78,1305.2,58,81,,,,,,,,,,,25.688859
9Cr-061,86.8761,0.12,11.8,0.42,0.43,0.19,,0.05,,,0.023,0.022,0.05,,,,,,,0.0149,,0.004,,0,950,650,,,5.8,600,61,4147.8,30,73,,,,,,,,,,,25.688859
9Cr-061,86.8761,0.12,11.8,0.42,0.43,0.19,,0.05,,,0.023,0.022,0.05,,,,,,,0.0149,,0.004,,0,950,650,,,5.8,600,47,19329.4,47,82,,,,,,,,,,,25.688859
9Cr-062,86.5103,0.12,12.1,0.46,0.41,0.23,,0.04,,,0.032,0.02,0.06,,,,,,,0.0137,,0.004,,0,950,650,,,5.6,450,373,144.8,33,81,,,,,,,,,,,25.683637
9Cr-062,86.5103,0.12,12.1,0.46,0.41,0.23,,0.04,,,0.032,0.02,0.06,,,,,,,0.0137,,0.004,,0,950,650,,,5.6,450,333,630.9,37,82,0.0114,,,,,6,36,121,361,372,25.683637
9Cr-062,86.5103,0.12,12.1,0.46,0.41,0.23,,0.04,,,0.032,0.02,0.06,,,,,,,0.0137,,0.004,,0,950,650,,,5.6,450,294,6441.1,33,84,0.001,,,,,28,120,494,3080,4130,25.683637
9Cr-062,86.5103,0.12,12.1,0.46,0.41,0.23,,0.04,,,0.032,0.02,0.06,,,,,,,0.0137,,0.004,,0,950,650,,,5.6,450,265,87950,29,82,4.85e-05,,,,,58,386,5770,61700,60700,25.683637
9Cr-062,86.5103,0.12,12.1,0.46,0.41,0.23,,0.04,,,0.032,0.02,0.06,,,,,,,0.0137,,0.004,,0,950,650,,,5.6,450,235,297588.7,38,71,5.85e-06,,,,,156,3440,143000,,189000,25.683637
9Cr-062,86.5103,0.12,12.1,0.46,0.41,0.23,,0.04,,,0.032,0.02,0.06,,,,,,,0.0137,,0.004,,0,950,650,,,5.6,500,265,184.9,33,85,,,,,,,,,,,25.683637
9Cr-062,86.5103,0.12,12.1,0.46,0.41,0.23,,0.04,,,0.032,0.02,0.06,,,,,,,0.0137,,0.004,,0,950,650,,,5.6,500,235,1090.2,36,85,0.00554,,,,,7,27,142,621,528,25.683637
9Cr-062,86.5103,0.12,12.1,0.46,0.41,0.23,,0.04,,,0.032,0.02,0.06,,,,,,,0.0137,,0.004,,0,950,650,,,5.6,500,216,3748.1,39,85,0.0016,,,,,9,49,403,2160,2160,25.683637
9Cr-062,86.5103,0.12,12.1,0.46,0.41,0.23,,0.04,,,0.032,0.02,0.06,,,,,,,0.0137,,0.004,,0,950,650,,,5.6,500,196,10360.4,28,83,0.000434,,,,,20,192,2050,7160,5400,25.683637
9Cr-062,86.5103,0.12,12.1,0.46,0.41,0.23,,0.04,,,0.032,0.02,0.06,,,,,,,0.0137,,0.004,,0,950,650,,,5.6,500,177,29213.2,28,72,0.00015,,,,,47,1370,8190,21300,15400,25.683637
9Cr-062,86.5103,0.12,12.1,0.46,0.41,0.23,,0.04,,,0.032,0.02,0.06,,,,,,,0.0137,,0.004,,0,950,650,,,5.6,500,157,26553.9,27,74,,,,,,,,,,,25.683637
9Cr-062,86.5103,0.12,12.1,0.46,0.41,0.23,,0.04,,,0.032,0.02,0.06,,,,,,,0.0137,,0.004,,0,950,650,,,5.6,500,157,60451.7,28,37,,,,,,,,,,,25.683637
9Cr-062,86.5103,0.12,12.1,0.46,0.41,0.23,,0.04,,,0.032,0.02,0.06,,,,,,,0.0137,,0.004,,0,950,650,,,5.6,550,177,248,28,85,,,,,,,,,,,25.683637
9Cr-062,86.5103,0.12,12.1,0.46,0.41,0.23,,0.04,,,0.032,0.02,0.06,,,,,,,0.0137,,0.004,,0,950,650,,,5.6,550,157,888.4,46,85,,,,,,,,,,,25.683637
9Cr-062,86.5103,0.12,12.1,0.46,0.41,0.23,,0.04,,,0.032,0.02,0.06,,,,,,,0.0137,,0.004,,0,950,650,,,5.6,550,137,934.5,41,86,0.00632,,,,,9,64,228,550,384,25.683637
9Cr-062,86.5103,0.12,12.1,0.46,0.41,0.23,,0.04,,,0.032,0.02,0.06,,,,,,,0.0137,,0.004,,0,950,650,,,5.6,550,137,1641.7,34,78,0.00316,,,,,20,156,476,1040,672,25.683637
9Cr-062,86.5103,0.12,12.1,0.46,0.41,0.23,,0.04,,,0.032,0.02,0.06,,,,,,,0.0137,,0.004,,0,950,650,,,5.6,550,137,2173.3,32,75,0.00184,,,,,69,342,763,1460,720,25.683637
9Cr-062,86.5103,0.12,12.1,0.46,0.41,0.23,,0.04,,,0.032,0.02,0.06,,,,,,,0.0137,,0.004,,0,950,650,,,5.6,550,118,6051.5,37,53,,,,,,,,,,,25.683637
9Cr-062,86.5103,0.12,12.1,0.46,0.41,0.23,,0.04,,,0.032,0.02,0.06,,,,,,,0.0137,,0.004,,0,950,650,,,5.6,550,98,15993.7,31,40,,,,,,,,,,,25.683637
9Cr-062,86.5103,0.12,12.1,0.46,0.41,0.23,,0.04,,,0.032,0.02,0.06,,,,,,,0.0137,,0.004,,0,950,650,,,5.6,550,88,21872.9,22,58,,,,,,,,,,,25.683637
9Cr-062,86.5103,0.12,12.1,0.46,0.41,0.23,,0.04,,,0.032,0.02,0.06,,,,,,,0.0137,,0.004,,0,950,650,,,5.6,550,78,20632.5,34,80,,,,,,,,,,,25.683637
9Cr-062,86.5103,0.12,12.1,0.46,0.41,0.23,,0.04,,,0.032,0.02,0.06,,,,,,,0.0137,,0.004,,0,950,650,,,5.6,550,78,25952.2,23,76,,,,,,,,,,,25.683637
9Cr-062,86.5103,0.12,12.1,0.46,0.41,0.23,,0.04,,,0.032,0.02,0.06,,,,,,,0.0137,,0.004,,0,950,650,,,5.6,550,61,37060,42,85,,,,,,,,,,,25.683637
9Cr-062,86.5103,0.12,12.1,0.46,0.41,0.23,,0.04,,,0.032,0.02,0.06,,,,,,,0.0137,,0.004,,0,950,650,,,5.6,550,47,84551.6,79,88,,,,,,,,,,,25.683637
9Cr-062,86.5103,0.12,12.1,0.46,0.41,0.23,,0.04,,,0.032,0.02,0.06,,,,,,,0.0137,,0.004,,0,950,650,,,5.6,550,41,177306.2,71,84,,,,,,,,,,,25.683637
9Cr-062,86.5103,0.12,12.1,0.46,0.41,0.23,,0.04,,,0.032,0.02,0.06,,,,,,,0.0137,,0.004,,0,950,650,,,5.6,600,118,123,45,87,,,,,,,,,,,25.683637
9Cr-062,86.5103,0.12,12.1,0.46,0.41,0.23,,0.04,,,0.032,0.02,0.06,,,,,,,0.0137,,0.004,,0,950,650,,,5.6,600,118,138.8,44,86,,,,,,,,,,,25.683637
9Cr-062,86.5103,0.12,12.1,0.46,0.41,0.23,,0.04,,,0.032,0.02,0.06,,,,,,,0.0137,,0.004,,0,950,650,,,5.6,600,98,423.8,48,82,,,,,,,,,,,25.683637
9Cr-062,86.5103,0.12,12.1,0.46,0.41,0.23,,0.04,,,0.032,0.02,0.06,,,,,,,0.0137,,0.004,,0,950,650,,,5.6,600,78,1486,54,83,,,,,,,,,,,25.683637
9Cr-062,86.5103,0.12,12.1,0.46,0.41,0.23,,0.04,,,0.032,0.02,0.06,,,,,,,0.0137,,0.004,,0,950,650,,,5.6,600,61,2359.9,49,89,,,,,,,,,,,25.683637
9Cr-062,86.5103,0.12,12.1,0.46,0.41,0.23,,0.04,,,0.032,0.02,0.06,,,,,,,0.0137,,0.004,,0,950,650,,,5.6,600,47,3974.9,84,92,,,,,,,,,,,25.683637
9Cr-062,86.5103,0.12,12.1,0.46,0.41,0.23,,0.04,,,0.032,0.02,0.06,,,,,,,0.0137,,0.004,,0,950,650,,,5.6,600,47,1667.4,43,92,,,,,,,,,,,25.683637
9Cr-063,86.7983,0.14,12,0.46,0.31,0.15,,0.04,,,0.008,0.019,0.05,,,,,,,0.0167,,0.008,,0,950,650,,,5.2,450,373,106.4,33,81,,,,,,,,,,,25.693997
9Cr-063,86.7983,0.14,12,0.46,0.31,0.15,,0.04,,,0.008,0.019,0.05,,,,,,,0.0167,,0.008,,0,950,650,,,5.2,450,333,638.3,38,83,0.0122,,,,,6,29,99,336,336,25.693997
9Cr-063,86.7983,0.14,12,0.46,0.31,0.15,,0.04,,,0.008,0.019,0.05,,,,,,,0.0167,,0.008,,0,950,650,,,5.2,450,294,5199.4,30,85,0.00132,,,,,29,115,485,2610,3120,25.693997
9Cr-063,86.7983,0.14,12,0.46,0.31,0.15,,0.04,,,0.008,0.019,0.05,,,,,,,0.0167,,0.008,,0,950,650,,,5.2,450,265,34111.2,33,85,0.000153,,,,,68,391,3170,20600,19200,25.693997
9Cr-063,86.7983,0.14,12,0.46,0.31,0.15,,0.04,,,0.008,0.019,0.05,,,,,,,0.0167,,0.008,,0,950,650,,,5.2,450,235,132112.4,30,84,2.2e-05,,,,,136,1120,24700,104000,76000,25.693997
9Cr-063,86.7983,0.14,12,0.46,0.31,0.15,,0.04,,,0.008,0.019,0.05,,,,,,,0.0167,,0.008,,0,950,650,,,5.2,500,265,161.2,43,88,,,,,,,,,,,25.693997
9Cr-063,86.7983,0.14,12,0.46,0.31,0.15,,0.04,,,0.008,0.019,0.05,,,,,,,0.0167,,0.008,,0,950,650,,,5.2,500,235,609.8,39,88,0.0127,,,,,4,15,62,289,336,25.693997
9Cr-063,86.7983,0.14,12,0.46,0.31,0.15,,0.04,,,0.008,0.019,0.05,,,,,,,0.0167,,0.008,,0,950,650,,,5.2,500,216,1598.3,34,88,0.00422,,,,,10,35,187,847,840,25.693997
9Cr-063,86.7983,0.14,12,0.46,0.31,0.15,,0.04,,,0.008,0.019,0.05,,,,,,,0.0167,,0.008,,0,950,650,,,5.2,500,196,5252.6,33,90,0.00113,,,,,17,106,720,3030,2780,25.693997
9Cr-063,86.7983,0.14,12,0.46,0.31,0.15,,0.04,,,0.008,0.019,0.05,,,,,,,0.0167,,0.008,,0,950,650,,,5.2,500,177,9884.4,61,91,0.000638,,,,,30,255,1730,5740,5180,25.693997
9Cr-063,86.7983,0.14,12,0.46,0.31,0.15,,0.04,,,0.008,0.019,0.05,,,,,,,0.0167,,0.008,,0,950,650,,,5.2,500,157,32240.5,45,86,,,,,,,,,,,25.693997
9Cr-063,86.7983,0.14,12,0.46,0.31,0.15,,0.04,,,0.008,0.019,0.05,,,,,,,0.0167,,0.008,,0,950,650,,,5.2,500,137,74957.4,43,77,,,,,,,,,,,25.693997
9Cr-063,86.7983,0.14,12,0.46,0.31,0.15,,0.04,,,0.008,0.019,0.05,,,,,,,0.0167,,0.008,,0,950,650,,,5.2,550,177,189.9,43,91,,,,,,,,,,,25.693997
9Cr-063,86.7983,0.14,12,0.46,0.31,0.15,,0.04,,,0.008,0.019,0.05,,,,,,,0.0167,,0.008,,0,950,650,,,5.2,550,157,327.8,43,93,,,,,,,,,,,25.693997
9Cr-063,86.7983,0.14,12,0.46,0.31,0.15,,0.04,,,0.008,0.019,0.05,,,,,,,0.0167,,0.008,,0,950,650,,,5.2,550,137,915.1,43,92,0.00793,,,,,10,53,180,472,312,25.693997
9Cr-063,86.7983,0.14,12,0.46,0.31,0.15,,0.04,,,0.008,0.019,0.05,,,,,,,0.0167,,0.008,,0,950,650,,,5.2,550,118,3257.6,66,91,,,,,,,,,,,25.693997
9Cr-063,86.7983,0.14,12,0.46,0.31,0.15,,0.04,,,0.008,0.019,0.05,,,,,,,0.0167,,0.008,,0,950,650,,,5.2,550,98,8136.4,60,92,,,,,,,,,,,25.693997
9Cr-063,86.7983,0.14,12,0.46,0.31,0.15,,0.04,,,0.008,0.019,0.05,,,,,,,0.0167,,0.008,,0,950,650,,,5.2,550,88,11302.7,51,89,,,,,,,,,,,25.693997
9Cr-063,86.7983,0.14,12,0.46,0.31,0.15,,0.04,,,0.008,0.019,0.05,,,,,,,0.0167,,0.008,,0,950,650,,,5.2,550,78,20800,50,88,,,,,,,,,,,25.693997
9Cr-063,86.7983,0.14,12,0.46,0.31,0.15,,0.04,,,0.008,0.019,0.05,,,,,,,0.0167,,0.008,,0,950,650,,,5.2,550,61,80277.2,75,77,,,,,,,,,,,25.693997
9Cr-063,86.7983,0.14,12,0.46,0.31,0.15,,0.04,,,0.008,0.019,0.05,,,,,,,0.0167,,0.008,,0,950,650,,,5.2,600,118,82.1,62,94,,,,,,,,,,,25.693997
9Cr-063,86.7983,0.14,12,0.46,0.31,0.15,,0.04,,,0.008,0.019,0.05,,,,,,,0.0167,,0.008,,0,950,650,,,5.2,600,98,247.1,64,95,,,,,,,,,,,25.693997
9Cr-063,86.7983,0.14,12,0.46,0.31,0.15,,0.04,,,0.008,0.019,0.05,,,,,,,0.0167,,0.008,,0,950,650,,,5.2,600,78,730,83,94,,,,,,,,,,,25.693997
9Cr-063,86.7983,0.14,12,0.46,0.31,0.15,,0.04,,,0.008,0.019,0.05,,,,,,,0.0167,,0.008,,0,950,650,,,5.2,600,61,2053.7,77,95,,,,,,,,,,,25.693997
9Cr-063,86.7983,0.14,12,0.46,0.31,0.15,,0.04,,,0.008,0.019,0.05,,,,,,,0.0167,,0.008,,0,950,650,,,5.2,600,47,5003.8,92,96,,,,,,,,,,,25.693997
9Cr-063,86.7983,0.14,12,0.46,0.31,0.15,,0.04,,,0.008,0.019,0.05,,,,,,,0.0167,,0.008,,0,950,650,,,5.2,600,41,9498.4,64,95,,,,,,,,,,,25.693997
9Cr-064,86.1095,0.14,11.78,0.67,0.5,0.32,,0.18,,,0.036,0.027,0.21,,,,,,,0.0175,,0.01,,0,970,750,,,6.9,450,373,18.8,32,76,0.457,,,,,,,1,,,25.699225000000002
9Cr-064,86.1095,0.14,11.78,0.67,0.5,0.32,,0.18,,,0.036,0.027,0.21,,,,,,,0.0175,,0.01,,0,970,750,,,6.9,450,333,298,29,75,0.03,,,,,,,18,112,183,25.699225000000002
9Cr-064,86.1095,0.14,11.78,0.67,0.5,0.32,,0.18,,,0.036,0.027,0.21,,,,,,,0.0175,,0.01,,0,970,750,,,6.9,450,294,51240.4,21,74,1.13e-05,,,,,1,43,4990,49800,39600,25.699225000000002
9Cr-064,86.1095,0.14,11.78,0.67,0.5,0.32,,0.18,,,0.036,0.027,0.21,,,,,,,0.0175,,0.01,,0,970,750,,,6.9,450,265,92775.7,27,76,4.3e-06,,,,,23,4510,81500,90500,74100,25.699225000000002
9Cr-064,86.1095,0.14,11.78,0.67,0.5,0.32,,0.18,,,0.036,0.027,0.21,,,,,,,0.0175,,0.01,,0,970,750,,,6.9,450,235,120374.5,30,76,1.07e-06,,,,,276,86300,105000,115000,78300,25.699225000000002
9Cr-064,86.1095,0.14,11.78,0.67,0.5,0.32,,0.18,,,0.036,0.027,0.21,,,,,,,0.0175,,0.01,,0,970,750,,,6.9,475,265,3213.8,23,78,,,,,,,,,,,25.699225000000002
9Cr-064,86.1095,0.14,11.78,0.67,0.5,0.32,,0.18,,,0.036,0.027,0.21,,,,,,,0.0175,,0.01,,0,970,750,,,6.9,500,235,195.7,42,83,,,,,,,,,,,25.699225000000002
9Cr-064,86.1095,0.14,11.78,0.67,0.5,0.32,,0.18,,,0.036,0.027,0.21,,,,,,,0.0175,,0.01,,0,970,750,,,6.9,500,216,429.3,37,82,0.0191,,,,,2,14,53,199,192,25.699225000000002
9Cr-064,86.1095,0.14,11.78,0.67,0.5,0.32,,0.18,,,0.036,0.027,0.21,,,,,,,0.0175,,0.01,,0,970,750,,,6.9,500,196,1305.4,39,82,,,,,,,,,,,25.699225000000002
9Cr-064,86.1095,0.14,11.78,0.67,0.5,0.32,,0.18,,,0.036,0.027,0.21,,,,,,,0.0175,,0.01,,0,970,750,,,6.9,500,177,2313.8,41,83,0.00218,,,,,43,171,596,1570,1100,25.699225000000002
9Cr-064,86.1095,0.14,11.78,0.67,0.5,0.32,,0.18,,,0.036,0.027,0.21,,,,,,,0.0175,,0.01,,0,970,750,,,6.9,500,157,5413.4,38,81,,,,,,,,,,,25.699225000000002
9Cr-064,86.1095,0.14,11.78,0.67,0.5,0.32,,0.18,,,0.036,0.027,0.21,,,,,,,0.0175,,0.01,,0,970,750,,,6.9,500,137,9264.7,48,81,,,,,,,,,,,25.699225000000002
9Cr-064,86.1095,0.14,11.78,0.67,0.5,0.32,,0.18,,,0.036,0.027,0.21,,,,,,,0.0175,,0.01,,0,970,750,,,6.9,500,98,77055.6,56,75,,,,,,,,,,,25.699225000000002
9Cr-064,86.1095,0.14,11.78,0.67,0.5,0.32,,0.18,,,0.036,0.027,0.21,,,,,,,0.0175,,0.01,,0,970,750,,,6.9,525,137,1286,69,86,,,,,,,,,,,25.699225000000002
9Cr-064,86.1095,0.14,11.78,0.67,0.5,0.32,,0.18,,,0.036,0.027,0.21,,,,,,,0.0175,,0.01,,0,970,750,,,6.9,550,137,164.3,57,91,,,,,,,,,,,25.699225000000002
9Cr-064,86.1095,0.14,11.78,0.67,0.5,0.32,,0.18,,,0.036,0.027,0.21,,,,,,,0.0175,,0.01,,0,970,750,,,6.9,550,118,582.7,70,87,,,,,,,,,,,25.699225000000002
9Cr-064,86.1095,0.14,11.78,0.67,0.5,0.32,,0.18,,,0.036,0.027,0.21,,,,,,,0.0175,,0.01,,0,970,750,,,6.9,550,98,2217.4,55,84,,,,,,,,,,,25.699225000000002
9Cr-064,86.1095,0.14,11.78,0.67,0.5,0.32,,0.18,,,0.036,0.027,0.21,,,,,,,0.0175,,0.01,,0,970,750,,,6.9,550,88,4549.4,38,76,,,,,,,,,,,25.699225000000002
9Cr-064,86.1095,0.14,11.78,0.67,0.5,0.32,,0.18,,,0.036,0.027,0.21,,,,,,,0.0175,,0.01,,0,970,750,,,6.9,550,78,8906.9,67,80,,,,,,,,,,,25.699225000000002
9Cr-064,86.1095,0.14,11.78,0.67,0.5,0.32,,0.18,,,0.036,0.027,0.21,,,,,,,0.0175,,0.01,,0,970,750,,,6.9,550,61,39857.6,53,76,,,,,,,,,,,25.699225000000002
9Cr-064,86.1095,0.14,11.78,0.67,0.5,0.32,,0.18,,,0.036,0.027,0.21,,,,,,,0.0175,,0.01,,0,970,750,,,6.9,550,47,205052.7,34,45,,,,,,,,,,,25.699225000000002
9Cr-064,86.1095,0.14,11.78,0.67,0.5,0.32,,0.18,,,0.036,0.027,0.21,,,,,,,0.0175,,0.01,,0,970,750,,,6.9,575,98,362.7,61,87,,,,,,,,,,,25.699225000000002
9Cr-064,86.1095,0.14,11.78,0.67,0.5,0.32,,0.18,,,0.036,0.027,0.21,,,,,,,0.0175,,0.01,,0,970,750,,,6.9,600,98,81,54,87,,,,,,,,,,,25.699225000000002
9Cr-064,86.1095,0.14,11.78,0.67,0.5,0.32,,0.18,,,0.036,0.027,0.21,,,,,,,0.0175,,0.01,,0,970,750,,,6.9,600,78,296,55,86,,,,,,,,,,,25.699225000000002
9Cr-064,86.1095,0.14,11.78,0.67,0.5,0.32,,0.18,,,0.036,0.027,0.21,,,,,,,0.0175,,0.01,,0,970,750,,,6.9,600,61,1489.7,75,85,,,,,,,,,,,25.699225000000002
9Cr-064,86.1095,0.14,11.78,0.67,0.5,0.32,,0.18,,,0.036,0.027,0.21,,,,,,,0.0175,,0.01,,0,970,750,,,6.9,600,47,7065.7,48,70,,,,,,,,,,,25.699225000000002
9Cr-064,86.1095,0.14,11.78,0.67,0.5,0.32,,0.18,,,0.036,0.027,0.21,,,,,,,0.0175,,0.01,,0,970,750,,,6.9,600,41,15309.2,47,66,,,,,,,,,,,25.699225000000002
9Cr-065,85.7296,0.12,12.38,0.71,0.48,0.31,,0.09,,,0.038,0.026,0.09,,,,,,,0.0194,,0.007,,0,970,750,,,7,450,373,0.6,29,74,,,,,,,,,,,25.674814000000005
9Cr-065,85.7296,0.12,12.38,0.71,0.48,0.31,,0.09,,,0.038,0.026,0.09,,,,,,,0.0194,,0.007,,0,970,750,,,7,450,333,11.5,34,77,0.984,,,,,,,,3,5,25.674814000000005
9Cr-065,85.7296,0.12,12.38,0.71,0.48,0.31,,0.09,,,0.038,0.026,0.09,,,,,,,0.0194,,0.007,,0,970,750,,,7,450,294,232.7,39,79,,,,,,,,,,,25.674814000000005
9Cr-065,85.7296,0.12,12.38,0.71,0.48,0.31,,0.09,,,0.038,0.026,0.09,,,,,,,0.0194,,0.007,,0,970,750,,,7,450,265,5952.5,30,79,0.000609,,,,,,19,104,1740,4340,25.674814000000005
9Cr-065,85.7296,0.12,12.38,0.71,0.48,0.31,,0.09,,,0.038,0.026,0.09,,,,,,,0.0194,,0.007,,0,970,750,,,7,450,235,14286.4,24,77,5.44e-05,,,,,11,104,3070,12900,9410,25.674814000000005
9Cr-065,85.7296,0.12,12.38,0.71,0.48,0.31,,0.09,,,0.038,0.026,0.09,,,,,,,0.0194,,0.007,,0,970,750,,,7,450,196,33104.8,26,77,6.3e-06,,,,,78,18200,25300,30200,19800,25.674814000000005
9Cr-065,85.7296,0.12,12.38,0.71,0.48,0.31,,0.09,,,0.038,0.026,0.09,,,,,,,0.0194,,0.007,,0,970,750,,,7,450,176,49487.3,48,82,,,,,,,,,,,25.674814000000005
9Cr-065,85.7296,0.12,12.38,0.71,0.48,0.31,,0.09,,,0.038,0.026,0.09,,,,,,,0.0194,,0.007,,0,970,750,,,7,450,176,50811,41,81,,,,,,,,,,,25.674814000000005
9Cr-065,85.7296,0.12,12.38,0.71,0.48,0.31,,0.09,,,0.038,0.026,0.09,,,,,,,0.0194,,0.007,,0,970,750,,,7,475,265,53.2,38,80,,,,,,,,,,,25.674814000000005
9Cr-065,85.7296,0.12,12.38,0.71,0.48,0.31,,0.09,,,0.038,0.026,0.09,,,,,,,0.0194,,0.007,,0,970,750,,,7,500,216,55.2,50,82,,,,,,,,,,,25.674814000000005
9Cr-065,85.7296,0.12,12.38,0.71,0.48,0.31,,0.09,,,0.038,0.026,0.09,,,,,,,0.0194,,0.007,,0,970,750,,,7,500,196,175.1,51,84,,,,,,,,,,,25.674814000000005
9Cr-065,85.7296,0.12,12.38,0.71,0.48,0.31,,0.09,,,0.038,0.026,0.09,,,,,,,0.0194,,0.007,,0,970,750,,,7,500,177,487.6,44,85,,,,,,,,,,,25.674814000000005
9Cr-065,85.7296,0.12,12.38,0.71,0.48,0.31,,0.09,,,0.038,0.026,0.09,,,,,,,0.0194,,0.007,,0,970,750,,,7,500,157,1275,47,83,,,,,,,,,,,25.674814000000005
9Cr-065,85.7296,0.12,12.38,0.71,0.48,0.31,,0.09,,,0.038,0.026,0.09,,,,,,,0.0194,,0.007,,0,970,750,,,7,500,137,2513.6,70,85,,,,,,,,,,,25.674814000000005
9Cr-065,85.7296,0.12,12.38,0.71,0.48,0.31,,0.09,,,0.038,0.026,0.09,,,,,,,0.0194,,0.007,,0,970,750,,,7,500,98,19287.2,78,83,,,,,,,,,,,25.674814000000005
9Cr-065,85.7296,0.12,12.38,0.71,0.48,0.31,,0.09,,,0.038,0.026,0.09,,,,,,,0.0194,,0.007,,0,970,750,,,7,500,78,67542,72,76,,,,,,,,,,,25.674814000000005
9Cr-065,85.7296,0.12,12.38,0.71,0.48,0.31,,0.09,,,0.038,0.026,0.09,,,,,,,0.0194,,0.007,,0,970,750,,,7,550,137,60.3,69,93,,,,,,,,,,,25.674814000000005
9Cr-065,85.7296,0.12,12.38,0.71,0.48,0.31,,0.09,,,0.038,0.026,0.09,,,,,,,0.0194,,0.007,,0,970,750,,,7,550,118,180.6,51,88,,,,,,,,,,,25.674814000000005
9Cr-065,85.7296,0.12,12.38,0.71,0.48,0.31,,0.09,,,0.038,0.026,0.09,,,,,,,0.0194,,0.007,,0,970,750,,,7,550,98,688.1,77,88,,,,,,,,,,,25.674814000000005
9Cr-065,85.7296,0.12,12.38,0.71,0.48,0.31,,0.09,,,0.038,0.026,0.09,,,,,,,0.0194,,0.007,,0,970,750,,,7,550,88,1276.6,79,88,,,,,,,,,,,25.674814000000005
9Cr-065,85.7296,0.12,12.38,0.71,0.48,0.31,,0.09,,,0.038,0.026,0.09,,,,,,,0.0194,,0.007,,0,970,750,,,7,550,78,2896.3,68,87,,,,,,,,,,,25.674814000000005
9Cr-065,85.7296,0.12,12.38,0.71,0.48,0.31,,0.09,,,0.038,0.026,0.09,,,,,,,0.0194,,0.007,,0,970,750,,,7,550,61,11462.2,81,82,,,,,,,,,,,25.674814000000005
9Cr-065,85.7296,0.12,12.38,0.71,0.48,0.31,,0.09,,,0.038,0.026,0.09,,,,,,,0.0194,,0.007,,0,970,750,,,7,550,47,49796.3,61,69,,,,,,,,,,,25.674814000000005
9Cr-065,85.7296,0.12,12.38,0.71,0.48,0.31,,0.09,,,0.038,0.026,0.09,,,,,,,0.0194,,0.007,,0,970,750,,,7,550,41,100427.4,73,68,,,,,,,,,,,25.674814000000005
9Cr-065,85.7296,0.12,12.38,0.71,0.48,0.31,,0.09,,,0.038,0.026,0.09,,,,,,,0.0194,,0.007,,0,970,750,,,7,600,78,103.8,73,91,,,,,,,,,,,25.674814000000005
9Cr-065,85.7296,0.12,12.38,0.71,0.48,0.31,,0.09,,,0.038,0.026,0.09,,,,,,,0.0194,,0.007,,0,970,750,,,7,600,61,502.5,85,92,,,,,,,,,,,25.674814000000005
9Cr-065,85.7296,0.12,12.38,0.71,0.48,0.31,,0.09,,,0.038,0.026,0.09,,,,,,,0.0194,,0.007,,0,970,750,,,7,600,47,1760.6,61,89,,,,,,,,,,,25.674814000000005
9Cr-065,85.7296,0.12,12.38,0.71,0.48,0.31,,0.09,,,0.038,0.026,0.09,,,,,,,0.0194,,0.007,,0,970,750,,,7,600,41,4288,118,91,,,,,,,,,,,25.674814000000005
9Cr-066,86.4977,0.12,11.8,0.66,0.21,0.41,,0.13,,,0.002,0.028,0.1,,,,,,,0.0393,,0.003,,0,970,750,,,5.6,450,373,31.4,31,90,,,,,,,,,,,25.729093
9Cr-066,86.4977,0.12,11.8,0.66,0.21,0.41,,0.13,,,0.002,0.028,0.1,,,,,,,0.0393,,0.003,,0,970,750,,,5.6,450,333,306.5,31,78,0.0179,,,,,,16,60,186,146,25.729093
9Cr-066,86.4977,0.12,11.8,0.66,0.21,0.41,,0.13,,,0.002,0.028,0.1,,,,,,,0.0393,,0.003,,0,970,750,,,5.6,450,294,17263.4,26,79,4.67e-05,,,,,10,104,1180,15900,11500,25.729093
9Cr-066,86.4977,0.12,11.8,0.66,0.21,0.41,,0.13,,,0.002,0.028,0.1,,,,,,,0.0393,,0.003,,0,970,750,,,5.6,450,265,34045.4,30,81,1.15e-05,,,,,148,17000,26600,32000,21100,25.729093
9Cr-066,86.4977,0.12,11.8,0.66,0.21,0.41,,0.13,,,0.002,0.028,0.1,,,,,,,0.0393,,0.003,,0,970,750,,,5.6,450,235,55868.8,35,82,5.01e-06,,,,,7750,33400,42100,50900,30000,25.729093
9Cr-066,86.4977,0.12,11.8,0.66,0.21,0.41,,0.13,,,0.002,0.028,0.1,,,,,,,0.0393,,0.003,,0,970,750,,,5.6,450,216,92380.5,30,82,3.17e-06,,,,,21400,44000,60800,82000,36500,25.729093
9Cr-066,86.4977,0.12,11.8,0.66,0.21,0.41,,0.13,,,0.002,0.028,0.1,,,,,,,0.0393,,0.003,,0,970,750,,,5.6,475,265,988.6,35,83,,,,,,,,,,,25.729093
9Cr-066,86.4977,0.12,11.8,0.66,0.21,0.41,,0.13,,,0.002,0.028,0.1,,,,,,,0.0393,,0.003,,0,970,750,,,5.6,500,235,131.4,44,87,,,,,,,,,,,25.729093
9Cr-066,86.4977,0.12,11.8,0.66,0.21,0.41,,0.13,,,0.002,0.028,0.1,,,,,,,0.0393,,0.003,,0,970,750,,,5.6,500,216,312.9,55,85,0.0216,,,,,7,20,55,160,126,25.729093
9Cr-066,86.4977,0.12,11.8,0.66,0.21,0.41,,0.13,,,0.002,0.028,0.1,,,,,,,0.0393,,0.003,,0,970,750,,,5.6,500,196,1229.2,44,85,,,,,,,,,,,25.729093
9Cr-066,86.4977,0.12,11.8,0.66,0.21,0.41,,0.13,,,0.002,0.028,0.1,,,,,,,0.0393,,0.003,,0,970,750,,,5.6,500,177,3478.2,42,86,0.00163,,,,,34,130,472,2040,1780,25.729093
9Cr-066,86.4977,0.12,11.8,0.66,0.21,0.41,,0.13,,,0.002,0.028,0.1,,,,,,,0.0393,,0.003,,0,970,750,,,5.6,500,157,11922.6,47,87,,,,,,,,,,,25.729093
9Cr-066,86.4977,0.12,11.8,0.66,0.21,0.41,,0.13,,,0.002,0.028,0.1,,,,,,,0.0393,,0.003,,0,970,750,,,5.6,500,137,35036,51,88,,,,,,,,,,,25.729093
9Cr-066,86.4977,0.12,11.8,0.66,0.21,0.41,,0.13,,,0.002,0.028,0.1,,,,,,,0.0393,,0.003,,0,970,750,,,5.6,500,118,141691.4,46,85,,,,,,,,,,,25.729093
9Cr-066,86.4977,0.12,11.8,0.66,0.21,0.41,,0.13,,,0.002,0.028,0.1,,,,,,,0.0393,,0.003,,0,970,750,,,5.6,550,157,169.6,70,89,,,,,,,,,,,25.729093
9Cr-066,86.4977,0.12,11.8,0.66,0.21,0.41,,0.13,,,0.002,0.028,0.1,,,,,,,0.0393,,0.003,,0,970,750,,,5.6,550,137,551.1,61,91,0.0149,,,,,2,12,50,239,270,25.729093
9Cr-066,86.4977,0.12,11.8,0.66,0.21,0.41,,0.13,,,0.002,0.028,0.1,,,,,,,0.0393,,0.003,,0,970,750,,,5.6,550,118,2070.6,55,91,,,,,,,,,,,25.729093
9Cr-066,86.4977,0.12,11.8,0.66,0.21,0.41,,0.13,,,0.002,0.028,0.1,,,,,,,0.0393,,0.003,,0,970,750,,,5.6,550,98,8613.6,66,93,,,,,,,,,,,25.729093
9Cr-066,86.4977,0.12,11.8,0.66,0.21,0.41,,0.13,,,0.002,0.028,0.1,,,,,,,0.0393,,0.003,,0,970,750,,,5.6,550,88,20108.2,63,91,,,,,,,,,,,25.729093
9Cr-066,86.4977,0.12,11.8,0.66,0.21,0.41,,0.13,,,0.002,0.028,0.1,,,,,,,0.0393,,0.003,,0,970,750,,,5.6,550,78,31310.1,35,45,,,,,,,,,,,25.729093
9Cr-066,86.4977,0.12,11.8,0.66,0.21,0.41,,0.13,,,0.002,0.028,0.1,,,,,,,0.0393,,0.003,,0,970,750,,,5.6,550,61,167723.8,46,64,,,,,,,,,,,25.729093
9Cr-066,86.4977,0.12,11.8,0.66,0.21,0.41,,0.13,,,0.002,0.028,0.1,,,,,,,0.0393,,0.003,,0,970,750,,,5.6,600,98,208.7,64,93,,,,,,,,,,,25.729093
9Cr-066,86.4977,0.12,11.8,0.66,0.21,0.41,,0.13,,,0.002,0.028,0.1,,,,,,,0.0393,,0.003,,0,970,750,,,5.6,600,78,829,59,94,,,,,,,,,,,25.729093
9Cr-066,86.4977,0.12,11.8,0.66,0.21,0.41,,0.13,,,0.002,0.028,0.1,,,,,,,0.0393,,0.003,,0,970,750,,,5.6,600,61,3569.8,63,94,,,,,,,,,,,25.729093
9Cr-066,86.4977,0.12,11.8,0.66,0.21,0.41,,0.13,,,0.002,0.028,0.1,,,,,,,0.0393,,0.003,,0,970,750,,,5.6,600,47,14204.5,69,93,,,,,,,,,,,25.729093
9Cr-067,86.3296,0.13,11.64,0.61,0.5,0.43,,0.18,,,0.044,0.016,0.08,,,,,,,0.0264,,0.014,,0,980,650,630,,7.8,450,373,219.1,34,79,0.0317,,,,,2,6,21,106,119,25.701004
9Cr-067,86.3296,0.13,11.64,0.61,0.5,0.43,,0.18,,,0.044,0.016,0.08,,,,,,,0.0264,,0.014,,0,980,650,630,,7.8,450,333,1383.1,37,82,0.00533,,,,,14,52,181,695,660,25.701004
9Cr-067,86.3296,0.13,11.64,0.61,0.5,0.43,,0.18,,,0.044,0.016,0.08,,,,,,,0.0264,,0.014,,0,980,650,630,,7.8,450,294,8030.1,32,82,0.000528,,,,,30,165,892,5730,5090,25.701004
9Cr-067,86.3296,0.13,11.64,0.61,0.5,0.43,,0.18,,,0.044,0.016,0.08,,,,,,,0.0264,,0.014,,0,980,650,630,,7.8,450,265,22824.8,29,83,9.33e-05,,,,,106,684,8330,19700,13200,25.701004
9Cr-067,86.3296,0.13,11.64,0.61,0.5,0.43,,0.18,,,0.044,0.016,0.08,,,,,,,0.0264,,0.014,,0,980,650,630,,7.8,450,235,46800.6,32,85,2.27e-05,,,,,226,5910,31000,41400,26900,25.701004
9Cr-067,86.3296,0.13,11.64,0.61,0.5,0.43,,0.18,,,0.044,0.016,0.08,,,,,,,0.0264,,0.014,,0,980,650,630,,7.8,450,216,77238.6,48,87,8.33e-06,,,,,1180,35900,50600,62900,39200,25.701004
9Cr-067,86.3296,0.13,11.64,0.61,0.5,0.43,,0.18,,,0.044,0.016,0.08,,,,,,,0.0264,,0.014,,0,980,650,630,,7.8,500,265,337,35,84,,,,,,,,,,,25.701004
9Cr-067,86.3296,0.13,11.64,0.61,0.5,0.43,,0.18,,,0.044,0.016,0.08,,,,,,,0.0264,,0.014,,0,980,650,630,,7.8,500,235,1627.3,43,86,0.00362,,,,,6,26,136,898,924,25.701004
9Cr-067,86.3296,0.13,11.64,0.61,0.5,0.43,,0.18,,,0.044,0.016,0.08,,,,,,,0.0264,,0.014,,0,980,650,630,,7.8,500,216,3518,34,85,0.00117,,,,,8,48,415,2430,1970,25.701004
9Cr-067,86.3296,0.13,11.64,0.61,0.5,0.43,,0.18,,,0.044,0.016,0.08,,,,,,,0.0264,,0.014,,0,980,650,630,,7.8,500,196,7835.6,31,86,0.000329,,,,,24,341,3050,6400,4270,25.701004
9Cr-067,86.3296,0.13,11.64,0.61,0.5,0.43,,0.18,,,0.044,0.016,0.08,,,,,,,0.0264,,0.014,,0,980,650,630,,7.8,500,177,16160.4,33,87,9.26e-05,,,,,135,3540,10000,14200,8450,25.701004
9Cr-067,86.3296,0.13,11.64,0.61,0.5,0.43,,0.18,,,0.044,0.016,0.08,,,,,,,0.0264,,0.014,,0,980,650,630,,7.8,500,157,25871.1,47,89,,,,,,,,,,,25.701004
9Cr-067,86.3296,0.13,11.64,0.61,0.5,0.43,,0.18,,,0.044,0.016,0.08,,,,,,,0.0264,,0.014,,0,980,650,630,,7.8,500,137,36220,53,89,,,,,,,,,,,25.701004
9Cr-067,86.3296,0.13,11.64,0.61,0.5,0.43,,0.18,,,0.044,0.016,0.08,,,,,,,0.0264,,0.014,,0,980,650,630,,7.8,500,118,70163,34,84,,,,,,,,,,,25.701004
9Cr-067,86.3296,0.13,11.64,0.61,0.5,0.43,,0.18,,,0.044,0.016,0.08,,,,,,,0.0264,,0.014,,0,980,650,630,,7.8,550,177,474.5,45,88,,,,,,,,,,,25.701004
9Cr-067,86.3296,0.13,11.64,0.61,0.5,0.43,,0.18,,,0.044,0.016,0.08,,,,,,,0.0264,,0.014,,0,980,650,630,,7.8,550,157,1012.1,41,86,,,,,,,,,,,25.701004
9Cr-067,86.3296,0.13,11.64,0.61,0.5,0.43,,0.18,,,0.044,0.016,0.08,,,,,,,0.0264,,0.014,,0,980,650,630,,7.8,550,137,2604.8,31,76,0.0019,,,,,24,243,760,1710,1060,25.701004
9Cr-067,86.3296,0.13,11.64,0.61,0.5,0.43,,0.18,,,0.044,0.016,0.08,,,,,,,0.0264,,0.014,,0,980,650,630,,7.8,550,118,6239.3,42,80,,,,,,176,1010,2530,4770,2880,25.701004
9Cr-067,86.3296,0.13,11.64,0.61,0.5,0.43,,0.18,,,0.044,0.016,0.08,,,,,,,0.0264,,0.014,,0,980,650,630,,7.8,550,118,6938.2,50,81,0.00061,,,,,,,,,,25.701004
9Cr-067,86.3296,0.13,11.64,0.61,0.5,0.43,,0.18,,,0.044,0.016,0.08,,,,,,,0.0264,,0.014,,0,980,650,630,,7.8,550,98,11798,36,85,,,,,,,,,,,25.701004
9Cr-067,86.3296,0.13,11.64,0.61,0.5,0.43,,0.18,,,0.044,0.016,0.08,,,,,,,0.0264,,0.014,,0,980,650,630,,7.8,550,88,15891.4,43,90,,,,,,,,,,,25.701004
9Cr-067,86.3296,0.13,11.64,0.61,0.5,0.43,,0.18,,,0.044,0.016,0.08,,,,,,,0.0264,,0.014,,0,980,650,630,,7.8,550,78,21484.1,41,88,,,,,,,,,,,25.701004
9Cr-067,86.3296,0.13,11.64,0.61,0.5,0.43,,0.18,,,0.044,0.016,0.08,,,,,,,0.0264,,0.014,,0,980,650,630,,7.8,550,61,57197.2,41,90,,,,,,,,,,,25.701004
9Cr-067,86.3296,0.13,11.64,0.61,0.5,0.43,,0.18,,,0.044,0.016,0.08,,,,,,,0.0264,,0.014,,0,980,650,630,,7.8,550,47,121369,43,93,,,,,,,,,,,25.701004
9Cr-067,86.3296,0.13,11.64,0.61,0.5,0.43,,0.18,,,0.044,0.016,0.08,,,,,,,0.0264,,0.014,,0,980,650,630,,7.8,600,118,171.5,47,89,,,,,,,,,,,25.701004
9Cr-067,86.3296,0.13,11.64,0.61,0.5,0.43,,0.18,,,0.044,0.016,0.08,,,,,,,0.0264,,0.014,,0,980,650,630,,7.8,600,98,422.6,61,90,,,,,,,,,,,25.701004
9Cr-067,86.3296,0.13,11.64,0.61,0.5,0.43,,0.18,,,0.044,0.016,0.08,,,,,,,0.0264,,0.014,,0,980,650,630,,7.8,600,78,1173.8,63,92,,,,,,,,,,,25.701004
9Cr-067,86.3296,0.13,11.64,0.61,0.5,0.43,,0.18,,,0.044,0.016,0.08,,,,,,,0.0264,,0.014,,0,980,650,630,,7.8,600,61,2460.1,63,94,,,,,,,,,,,25.701004
9Cr-067,86.3296,0.13,11.64,0.61,0.5,0.43,,0.18,,,0.044,0.016,0.08,,,,,,,0.0264,,0.014,,0,980,650,630,,7.8,600,47,4183.4,57,95,,,,,,,,,,,25.701004
9Cr-067,86.3296,0.13,11.64,0.61,0.5,0.43,,0.18,,,0.044,0.016,0.08,,,,,,,0.0264,,0.014,,0,980,650,630,,7.8,600,41,6316,85,96,,,,,,,,,,,25.701004
9Cr-068,86.501,0.13,11.69,0.65,0.36,0.38,,0.19,,,0.016,0.015,0.03,,,,,,,0.027,,0.011,,0,980,640,630,,4.8,450,373,192,29,78,0.0292,,,,,5,22,57,117,83,25.719440000000002
9Cr-068,86.501,0.13,11.69,0.65,0.36,0.38,,0.19,,,0.016,0.015,0.03,,,,,,,0.027,,0.011,,0,980,640,630,,4.8,450,333,1301,28,79,0.00543,,,,,14,65,207,738,780,25.719440000000002
9Cr-068,86.501,0.13,11.69,0.65,0.36,0.38,,0.19,,,0.016,0.015,0.03,,,,,,,0.027,,0.011,,0,980,640,630,,4.8,450,294,11330.7,29,78,0.00039,,,,,48,260,1440,7730,6620,25.719440000000002
9Cr-068,86.501,0.13,11.69,0.65,0.36,0.38,,0.19,,,0.016,0.015,0.03,,,,,,,0.027,,0.011,,0,980,640,630,,4.8,450,265,66867.4,33,72,4.49e-05,,,,,204,2150,21400,54200,38400,25.719440000000002
9Cr-068,86.501,0.13,11.69,0.65,0.36,0.38,,0.19,,,0.016,0.015,0.03,,,,,,,0.027,,0.011,,0,980,640,630,,4.8,450,235,192607.2,38,82,1.16e-05,,,,,592,20100,90900,161000,91400,25.719440000000002
9Cr-068,86.501,0.13,11.69,0.65,0.36,0.38,,0.19,,,0.016,0.015,0.03,,,,,,,0.027,,0.011,,0,980,640,630,,4.8,500,265,488.3,30,84,,,,,,,,,,,25.719440000000002
9Cr-068,86.501,0.13,11.69,0.65,0.36,0.38,,0.19,,,0.016,0.015,0.03,,,,,,,0.027,,0.011,,0,980,640,630,,4.8,500,235,2168.4,36,84,0.00259,,,,,16,74,359,1330,1130,25.719440000000002
9Cr-068,86.501,0.13,11.69,0.65,0.36,0.38,,0.19,,,0.016,0.015,0.03,,,,,,,0.027,,0.011,,0,980,640,630,,4.8,500,216,5922.7,42,85,0.000868,,,,,13,107,910,3860,3500,25.719440000000002
9Cr-068,86.501,0.13,11.69,0.65,0.36,0.38,,0.19,,,0.016,0.015,0.03,,,,,,,0.027,,0.011,,0,980,640,630,,4.8,500,196,17645,29,82,0.000265,,,,,64,754,4120,12600,9600,25.719440000000002
9Cr-068,86.501,0.13,11.69,0.65,0.36,0.38,,0.19,,,0.016,0.015,0.03,,,,,,,0.027,,0.011,,0,980,640,630,,4.8,500,177,48837.6,29,77,8.87e-05,,,,,326,3730,15200,36500,26100,25.719440000000002
9Cr-068,86.501,0.13,11.69,0.65,0.36,0.38,,0.19,,,0.016,0.015,0.03,,,,,,,0.027,,0.011,,0,980,640,630,,4.8,550,177,686.4,31,85,,,,,,,,,,,25.719440000000002
9Cr-068,86.501,0.13,11.69,0.65,0.36,0.38,,0.19,,,0.016,0.015,0.03,,,,,,,0.027,,0.011,,0,980,640,630,,4.8,550,157,1818.8,36,83,,,,,,,,,,,25.719440000000002
9Cr-068,86.501,0.13,11.69,0.65,0.36,0.38,,0.19,,,0.016,0.015,0.03,,,,,,,0.027,,0.011,,0,980,640,630,,4.8,550,137,4868.3,37,75,0.00136,,,,,52,350,1110,2890,2350,25.719440000000002
9Cr-068,86.501,0.13,11.69,0.65,0.36,0.38,,0.19,,,0.016,0.015,0.03,,,,,,,0.027,,0.011,,0,980,640,630,,4.8,550,118,13758.8,27,44,,,,,,,,,,,25.719440000000002
9Cr-068,86.501,0.13,11.69,0.65,0.36,0.38,,0.19,,,0.016,0.015,0.03,,,,,,,0.027,,0.011,,0,980,640,630,,4.8,550,98,39708.1,24,27,,,,,,,,,,,25.719440000000002
9Cr-068,86.501,0.13,11.69,0.65,0.36,0.38,,0.19,,,0.016,0.015,0.03,,,,,,,0.027,,0.011,,0,980,640,630,,4.8,550,88,68809.3,17,23,,,,,,,,,,,25.719440000000002
9Cr-068,86.501,0.13,11.69,0.65,0.36,0.38,,0.19,,,0.016,0.015,0.03,,,,,,,0.027,,0.011,,0,980,640,630,,4.8,550,78,116766.3,24,23,,,,,,,,,,,25.719440000000002
9Cr-068,86.501,0.13,11.69,0.65,0.36,0.38,,0.19,,,0.016,0.015,0.03,,,,,,,0.027,,0.011,,0,980,640,630,,4.8,600,118,398.5,50,83,,,,,,,,,,,25.719440000000002
9Cr-068,86.501,0.13,11.69,0.65,0.36,0.38,,0.19,,,0.016,0.015,0.03,,,,,,,0.027,,0.011,,0,980,640,630,,4.8,600,98,1150.7,51,68,,,,,,,,,,,25.719440000000002
9Cr-068,86.501,0.13,11.69,0.65,0.36,0.38,,0.19,,,0.016,0.015,0.03,,,,,,,0.027,,0.011,,0,980,640,630,,4.8,600,78,3894.5,43,51,,,,,,,,,,,25.719440000000002
9Cr-068,86.501,0.13,11.69,0.65,0.36,0.38,,0.19,,,0.016,0.015,0.03,,,,,,,0.027,,0.011,,0,980,640,630,,4.8,600,61,14062.6,43,51,,,,,,,,,,,25.719440000000002
9Cr-069,86.2977,0.14,11.92,0.59,0.28,0.45,,0.21,,,0.007,0.018,0.04,,,,,,,0.0303,,0.017,,0,980,630,610,,5.1,450,373,286.9,38,80,,,,,,,,,,,25.72755300000001
9Cr-069,86.2977,0.14,11.92,0.59,0.28,0.45,,0.21,,,0.007,0.018,0.04,,,,,,,0.0303,,0.017,,0,980,630,610,,5.1,450,333,1172.4,25,81,0.00644,,,,,19,62,204,645,636,25.72755300000001
9Cr-069,86.2977,0.14,11.92,0.59,0.28,0.45,,0.21,,,0.007,0.018,0.04,,,,,,,0.0303,,0.017,,0,980,630,610,,5.1,450,294,9280.1,37,83,0.000601,,,,,47,253,1030,5520,5290,25.72755300000001
9Cr-069,86.2977,0.14,11.92,0.59,0.28,0.45,,0.21,,,0.007,0.018,0.04,,,,,,,0.0303,,0.017,,0,980,630,610,,5.1,450,265,47345.8,31,84,7.43e-05,,,,,130,1060,10000,36700,26900,25.72755300000001
9Cr-069,86.2977,0.14,11.92,0.59,0.28,0.45,,0.21,,,0.007,0.018,0.04,,,,,,,0.0303,,0.017,,0,980,630,610,,5.1,450,235,152931.7,30,85,1.38e-05,,,,,618,16500,82500,132000,85600,25.72755300000001
9Cr-069,86.2977,0.14,11.92,0.59,0.28,0.45,,0.21,,,0.007,0.018,0.04,,,,,,,0.0303,,0.017,,0,980,630,610,,5.1,500,265,254.2,36,86,,,,,,,,,,,25.72755300000001
9Cr-069,86.2977,0.14,11.92,0.59,0.28,0.45,,0.21,,,0.007,0.018,0.04,,,,,,,0.0303,,0.017,,0,980,630,610,,5.1,500,235,1059.7,36,87,0.00619,,,,,8,36,164,614,576,25.72755300000001
9Cr-069,86.2977,0.14,11.92,0.59,0.28,0.45,,0.21,,,0.007,0.018,0.04,,,,,,,0.0303,,0.017,,0,980,630,610,,5.1,500,216,2839,34,88,0.00216,,,,,13,72,369,1640,1440,25.72755300000001
9Cr-069,86.2977,0.14,11.92,0.59,0.28,0.45,,0.21,,,0.007,0.018,0.04,,,,,,,0.0303,,0.017,,0,980,630,610,,5.1,500,196,7564.1,35,88,0.000659,,,,,22,164,1290,4820,3840,25.72755300000001
9Cr-069,86.2977,0.14,11.92,0.59,0.28,0.45,,0.21,,,0.007,0.018,0.04,,,,,,,0.0303,,0.017,,0,980,630,610,,5.1,500,177,20418.8,35,89,0.000234,,,,,83,1020,5210,14400,10900,25.72755300000001
9Cr-069,86.2977,0.14,11.92,0.59,0.28,0.45,,0.21,,,0.007,0.018,0.04,,,,,,,0.0303,,0.017,,0,980,630,610,,5.1,500,157,58380.6,49,90,,,,,,,,,,,25.72755300000001
9Cr-069,86.2977,0.14,11.92,0.59,0.28,0.45,,0.21,,,0.007,0.018,0.04,,,,,,,0.0303,,0.017,,0,980,630,610,,5.1,550,177,319.4,40,91,,,,,,,,,,,25.72755300000001
9Cr-069,86.2977,0.14,11.92,0.59,0.28,0.45,,0.21,,,0.007,0.018,0.04,,,,,,,0.0303,,0.017,,0,980,630,610,,5.1,550,157,871,53,91,,,,,,,,,,,25.72755300000001
9Cr-069,86.2977,0.14,11.92,0.59,0.28,0.45,,0.21,,,0.007,0.018,0.04,,,,,,,0.0303,,0.017,,0,980,630,610,,5.1,550,137,2168,55,92,0.00327,,,,,23,136,456,1210,1060,25.72755300000001
9Cr-069,86.2977,0.14,11.92,0.59,0.28,0.45,,0.21,,,0.007,0.018,0.04,,,,,,,0.0303,,0.017,,0,980,630,610,,5.1,550,118,5825.8,43,90,,,,,,,,,,,25.72755300000001
9Cr-069,86.2977,0.14,11.92,0.59,0.28,0.45,,0.21,,,0.007,0.018,0.04,,,,,,,0.0303,,0.017,,0,980,630,610,,5.1,550,98,17233.8,49,91,,,,,,,,,,,25.72755300000001
9Cr-069,86.2977,0.14,11.92,0.59,0.28,0.45,,0.21,,,0.007,0.018,0.04,,,,,,,0.0303,,0.017,,0,980,630,610,,5.1,550,88,31822.7,45,85,,,,,,,,,,,25.72755300000001
9Cr-069,86.2977,0.14,11.92,0.59,0.28,0.45,,0.21,,,0.007,0.018,0.04,,,,,,,0.0303,,0.017,,0,980,630,610,,5.1,550,78,56088.2,41,77,,,,,,,,,,,25.72755300000001
9Cr-069,86.2977,0.14,11.92,0.59,0.28,0.45,,0.21,,,0.007,0.018,0.04,,,,,,,0.0303,,0.017,,0,980,630,610,,5.1,600,118,170.4,66,95,,,,,,,,,,,25.72755300000001
9Cr-069,86.2977,0.14,11.92,0.59,0.28,0.45,,0.21,,,0.007,0.018,0.04,,,,,,,0.0303,,0.017,,0,980,630,610,,5.1,600,98,464.5,74,94,,,,,,,,,,,25.72755300000001
9Cr-069,86.2977,0.14,11.92,0.59,0.28,0.45,,0.21,,,0.007,0.018,0.04,,,,,,,0.0303,,0.017,,0,980,630,610,,5.1,600,78,1680.3,66,95,,,,,,,,,,,25.72755300000001
9Cr-069,86.2977,0.14,11.92,0.59,0.28,0.45,,0.21,,,0.007,0.018,0.04,,,,,,,0.0303,,0.017,,0,980,630,610,,5.1,600,61,5653,81,94,,,,,,,,,,,25.72755300000001
9Cr-069,86.2977,0.14,11.92,0.59,0.28,0.45,,0.21,,,0.007,0.018,0.04,,,,,,,0.0303,,0.017,,0,980,630,610,,5.1,600,47,21227.3,51,91,,,,,,,,,,,25.72755300000001
9Cr-070,84.347,0.2,11,0.59,0.5,0.78,0.04,1.1,1.07,,0.03,0.021,0.09,,,,,0.21,,0.015,,0.007,,0,1030,630,,,2.8,500,471,197.4,33,73,0.0186,,,,,1,15,68,153,111,26.36634
9Cr-070,84.347,0.2,11,0.59,0.5,0.78,0.04,1.1,1.07,,0.03,0.021,0.09,,,,,0.21,,0.015,,0.007,,0,1030,630,,,2.8,500,431,1040.6,21,75,,,,,,,,,,,26.36634
9Cr-070,84.347,0.2,11,0.59,0.5,0.78,0.04,1.1,1.07,,0.03,0.021,0.09,,,,,0.21,,0.015,,0.007,,0,1030,630,,,2.8,500,412,2834.4,21,76,,,,,,,,,,,26.36634
9Cr-070,84.347,0.2,11,0.59,0.5,0.78,0.04,1.1,1.07,,0.03,0.021,0.09,,,,,0.21,,0.015,,0.007,,0,1030,630,,,2.8,500,373,8075,23,74,0.000166,,,,,128,894,5370,7810,6050,26.36634
9Cr-070,84.347,0.2,11,0.59,0.5,0.78,0.04,1.1,1.07,,0.03,0.021,0.09,,,,,0.21,,0.015,,0.007,,0,1030,630,,,2.8,500,333,12781.8,21,74,7.41e-05,,,,,487,4130,10500,12400,9120,26.36634
9Cr-070,84.347,0.2,11,0.59,0.5,0.78,0.04,1.1,1.07,,0.03,0.021,0.09,,,,,0.21,,0.015,,0.007,,0,1030,630,,,2.8,500,294,20494.8,23,77,3.76e-05,,,,,1430,11400,16200,19300,13000,26.36634
9Cr-070,84.347,0.2,11,0.59,0.5,0.78,0.04,1.1,1.07,,0.03,0.021,0.09,,,,,0.21,,0.015,,0.007,,0,1030,630,,,2.8,500,235,73005.8,28,70,1.42e-05,,,,,9020,19800,30000,61700,17700,26.36634
9Cr-070,84.347,0.2,11,0.59,0.5,0.78,0.04,1.1,1.07,,0.03,0.021,0.09,,,,,0.21,,0.015,,0.007,,0,1030,630,,,2.8,550,373,107.1,28,79,,,,,,,,,,,26.36634
9Cr-070,84.347,0.2,11,0.59,0.5,0.78,0.04,1.1,1.07,,0.03,0.021,0.09,,,,,0.21,,0.015,,0.007,,0,1030,630,,,2.8,550,333,929.2,27,78,0.00347,,,,,2,26,225,791,600,26.36634
9Cr-070,84.347,0.2,11,0.59,0.5,0.78,0.04,1.1,1.07,,0.03,0.021,0.09,,,,,0.21,,0.015,,0.007,,0,1030,630,,,2.8,550,294,3630.4,21,62,0.000623,,,,,27,298,1780,3420,2660,26.36634
9Cr-070,84.347,0.2,11,0.59,0.5,0.78,0.04,1.1,1.07,,0.03,0.021,0.09,,,,,0.21,,0.015,,0.007,,0,1030,630,,,2.8,550,265,6966.9,16,44,0.000228,,,,,92,1130,4820,6730,4990,26.36634
9Cr-070,84.347,0.2,11,0.59,0.5,0.78,0.04,1.1,1.07,,0.03,0.021,0.09,,,,,0.21,,0.015,,0.007,,0,1030,630,,,2.8,550,235,11405.5,20,62,9.17e-05,,,,,370,5050,9320,11100,7870,26.36634
9Cr-070,84.347,0.2,11,0.59,0.5,0.78,0.04,1.1,1.07,,0.03,0.021,0.09,,,,,0.21,,0.015,,0.007,,0,1030,630,,,2.8,550,216,13205.6,10,24,6.58e-05,,,,,1030,7490,11100,13100,8640,26.36634
9Cr-070,84.347,0.2,11,0.59,0.5,0.78,0.04,1.1,1.07,,0.03,0.021,0.09,,,,,0.21,,0.015,,0.007,,0,1030,630,,,2.8,550,196,17273.5,18,42,8.33e-06,,,,,22900,35400,48500,71600,26400,26.36634
9Cr-070,84.347,0.2,11,0.59,0.5,0.78,0.04,1.1,1.07,,0.03,0.021,0.09,,,,,0.21,,0.015,,0.007,,0,1030,630,,,2.8,550,176,22062.7,18,42,,,,,,,,,,,26.36634
9Cr-070,84.347,0.2,11,0.59,0.5,0.78,0.04,1.1,1.07,,0.03,0.021,0.09,,,,,0.21,,0.015,,0.007,,0,1030,630,,,2.8,550,137,41792.4,17,44,,,,,,,,,,,26.36634
9Cr-070,84.347,0.2,11,0.59,0.5,0.78,0.04,1.1,1.07,,0.03,0.021,0.09,,,,,0.21,,0.015,,0.007,,0,1030,630,,,2.8,550,108,82719.8,14,12,,,,,,,,,,,26.36634
9Cr-070,84.347,0.2,11,0.59,0.5,0.78,0.04,1.1,1.07,,0.03,0.021,0.09,,,,,0.21,,0.015,,0.007,,0,1030,630,,,2.8,600,294,47.2,24,83,,,,,,,,,,,26.36634
9Cr-070,84.347,0.2,11,0.59,0.5,0.78,0.04,1.1,1.07,,0.03,0.021,0.09,,,,,0.21,,0.015,,0.007,,0,1030,630,,,2.8,600,216,690.9,23,74,0.00239,,,,,43,240,480,654,413,26.36634
9Cr-070,84.347,0.2,11,0.59,0.5,0.78,0.04,1.1,1.07,,0.03,0.021,0.09,,,,,0.21,,0.015,,0.007,,0,1030,630,,,2.8,600,157,2287.6,20,39,,,,,,,,,,,26.36634
9Cr-070,84.347,0.2,11,0.59,0.5,0.78,0.04,1.1,1.07,,0.03,0.021,0.09,,,,,0.21,,0.015,,0.007,,0,1030,630,,,2.8,600,98,10201.2,8,7,,,,,,,,,,,26.36634
9Cr-070,84.347,0.2,11,0.59,0.5,0.78,0.04,1.1,1.07,,0.03,0.021,0.09,,,,,0.21,,0.015,,0.007,,0,1030,630,,,2.8,600,69,38945.6,12,19,,,,,,,,,,,26.36634
9Cr-070,84.347,0.2,11,0.59,0.5,0.78,0.04,1.1,1.07,,0.03,0.021,0.09,,,,,0.21,,0.015,,0.007,,0,1030,630,,,2.8,600,53,94403.8,16,25,,,,,,,,,,,26.36634
9Cr-070,84.347,0.2,11,0.59,0.5,0.78,0.04,1.1,1.07,,0.03,0.021,0.09,,,,,0.21,,0.015,,0.007,,0,1030,630,,,2.8,650,137,86.5,35,90,,,,,,,,,,,26.36634
9Cr-070,84.347,0.2,11,0.59,0.5,0.78,0.04,1.1,1.07,,0.03,0.021,0.09,,,,,0.21,,0.015,,0.007,,0,1030,630,,,2.8,650,98,375.4,32,85,0.00779,,,,,44,100,178,302,136,26.36634
9Cr-070,84.347,0.2,11,0.59,0.5,0.78,0.04,1.1,1.07,,0.03,0.021,0.09,,,,,0.21,,0.015,,0.007,,0,1030,630,,,2.8,650,69,1601,28,63,0.00258,,,,,135,331,668,1210,732,26.36634
9Cr-070,84.347,0.2,11,0.59,0.5,0.78,0.04,1.1,1.07,,0.03,0.021,0.09,,,,,0.21,,0.015,,0.007,,0,1030,630,,,2.8,650,47,7507,36,64,,,,,,,,,,,26.36634
9Cr-071,84.291,0.23,11.3,0.55,0.37,0.64,0.04,1.2,0.96,,0.039,0.023,0.11,,,,,0.22,,0.019,,0.008,,0,1030,630,,,3,500,510,63.9,25,64,,,,,,,,,,,26.32879
9Cr-071,84.291,0.23,11.3,0.55,0.37,0.64,0.04,1.2,0.96,,0.039,0.023,0.11,,,,,0.22,,0.019,,0.008,,0,1030,630,,,3,500,471,340.3,24,69,0.0102,,,,,1,20,112,278,214,26.32879
