Repository: mamunm/xmat-pnnl

# Xtreme Materials
>A Repository for Lifetime Prediction of High Temperature Alloy Materials

In this repo, we will develop machine learning models to predict the lifetime of alloy materials for high temperature applications.

## Focus areas:

1. Build a simple physics based model to preserve some form of interpretability
2. Build a data driven machine learning model to get the residual of the physics based model

### Loading data and saving them 

`load_data` will ease loading the data into nice `pd.DataFrame` format. Below I demonstrate a code to quickly load the data:

```python
import numpy as np
import pandas as pd
import xmat_pnnl_code as xcode

File: data_processing/9Cr_data/Cleaned_data.csv (part 8 of 8)
ID,Fe,C,Cr,Mn,Si,Ni,Co,Mo,W,Nb,Al,P,Cu,Ti,Ta,Hf,Re,V,B,N,O,S,Zr,Homo,Normal,Temper1,Temper2,Temper3,AGS No.,CT_Temp,CT_CS,CT_RT,CT_EL,CT_RA,CT_MCR,CT_0.1% CS,CT_0.15%CS,CT_0.2% CS,CT_0.25% CS,CT_0.5% CS,CT_1.0% CS,CT_2.0% CS,CT_5.0% CS,CT_TTC,Weighted_AN
9Cr-078,84.321,0.23,11.2,0.69,0.32,0.68,0.04,1,1.13,,0.005,0.016,0.03,,,,,0.3,,0.029,,0.009,,0,1050,660,640,,5,650,98,645.3,38,91,0.00746,,,,,52,118,252,502,400,26.38418
9Cr-078,84.321,0.23,11.2,0.69,0.32,0.68,0.04,1,1.13,,0.005,0.016,0.03,,,,,0.3,,0.029,,0.009,,0,1050,660,640,,5,650,69,3199.1,28,86,0.00112,,,,,235,684,1480,2650,1660,26.38418
9Cr-078,84.321,0.23,11.2,0.69,0.32,0.68,0.04,1,1.13,,0.005,0.016,0.03,,,,,0.3,,0.029,,0.009,,0,1050,660,640,,5,650,47,17269.6,30,82,,,,,,,,,,,26.38418
9Cr-078,84.321,0.23,11.2,0.69,0.32,0.68,0.04,1,1.13,,0.005,0.016,0.03,,,,,0.3,,0.029,,0.009,,0,1050,660,640,,5,650,47,17114.1,48,85,,,,,,,,,,,26.38418
9Cr-078,84.321,0.23,11.2,0.69,0.32,0.68,0.04,1,1.13,,0.005,0.016,0.03,,,,,0.3,,0.029,,0.009,,0,1050,660,640,,5,650,35,53670,26,65,,,,,,,,,,,26.38418
9Cr-079,83.268,0.11,12.1,0.59,0.27,0.33,,0.34,1.82,0.06,0.016,0.015,0.82,,,,,0.19,0.003,0.066,,0.002,,0,1050,790,,,9.2,550,300,68,31,79,0.063,,,,,2,8,23,50,33,26.643100000000004
9Cr-079,83.268,0.11,12.1,0.59,0.27,0.33,,0.34,1.82,0.06,0.016,0.015,0.82,,,,,0.19,0.003,0.066,,0.002,,0,1050,790,,,9.2,550,280,219.5,32,80,0.023,,,,,4,20,63,154,115,26.643100000000004
9Cr-079,83.268,0.11,12.1,0.59,0.27,0.33,,0.34,1.82,0.06,0.016,0.015,0.82,,,,,0.19,0.003,0.066,,0.002,,0,1050,790,,,9.2,550,260,808.5,27,78,0.00064,,,,,8,46,178,554,452,26.643100000000004
9Cr-079,83.268,0.11,12.1,0.59,0.27,0.33,,0.34,1.82,0.06,0.016,0.015,0.82,,,,,0.19,0.003,0.066,,0.002,,0,1050,790,,,9.2,550,250,1762.5,24,77,0.0026,,,,,16,94,378,1310,1090,26.643100000000004
9Cr-079,83.268,0.11,12.1,0.59,0.27,0.33,,0.34,1.82,0.06,0.016,0.015,0.82,,,,,0.19,0.003,0.066,,0.002,,0,1050,790,,,9.2,550,230,15029.2,18,64,0.00018,,,,,46,402,3020,13500,11100,26.643100000000004
9Cr-079,83.268,0.11,12.1,0.59,0.27,0.33,,0.34,1.82,0.06,0.016,0.015,0.82,,,,,0.19,0.003,0.066,,0.002,,0,1050,790,,,9.2,550,210,51674.1,19,51,3.2e-05,,,,,161,1850,25700,49500,37500,26.643100000000004
9Cr-079,83.268,0.11,12.1,0.59,0.27,0.33,,0.34,1.82,0.06,0.016,0.015,0.82,,,,,0.19,0.003,0.066,,0.002,,0,1050,790,,,9.2,550,199,84914.3,14,43,1.5e-05,,,,,363,7280,58700,82800,58700,26.643100000000004
9Cr-079,83.268,0.11,12.1,0.59,0.27,0.33,,0.34,1.82,0.06,0.016,0.015,0.82,,,,,0.19,0.003,0.066,,0.002,,0,1050,790,,,9.2,575,240,279.7,33,82,0.019,,,,,2,13,53,186,165,26.643100000000004
9Cr-079,83.268,0.11,12.1,0.59,0.27,0.33,,0.34,1.82,0.06,0.016,0.015,0.82,,,,,0.19,0.003,0.066,,0.002,,0,1050,790,,,9.2,575,220,1234.4,28,80,0.0032,,,,,10,66,327,977,751,26.643100000000004
9Cr-079,83.268,0.11,12.1,0.59,0.27,0.33,,0.34,1.82,0.06,0.016,0.015,0.82,,,,,0.19,0.003,0.066,,0.002,,0,1050,790,,,9.2,575,200,8712.9,26,66,0.00027,,,,,23,233,2180,7930,6050,26.643100000000004
9Cr-079,83.268,0.11,12.1,0.59,0.27,0.33,,0.34,1.82,0.06,0.016,0.015,0.82,,,,,0.19,0.003,0.066,,0.002,,0,1050,790,,,9.2,575,190,13277.3,23,58,0.00013,,,,,31,380,5080,12400,9150,26.643100000000004
9Cr-079,83.268,0.11,12.1,0.59,0.27,0.33,,0.34,1.82,0.06,0.016,0.015,0.82,,,,,0.19,0.003,0.066,,0.002,,0,1050,790,,,9.2,575,180,21579.8,24,53,6.5e-05,,,,,80,1210,13100,20600,14600,26.643100000000004
9Cr-079,83.268,0.11,12.1,0.59,0.27,0.33,,0.34,1.82,0.06,0.016,0.015,0.82,,,,,0.19,0.003,0.066,,0.002,,0,1050,790,,,9.2,575,170,31396.7,21,49,4.3e-05,,,,,139,2640,21200,30200,21700,26.643100000000004
9Cr-079,83.268,0.11,12.1,0.59,0.27,0.33,,0.34,1.82,0.06,0.016,0.015,0.82,,,,,0.19,0.003,0.066,,0.002,,0,1050,790,,,9.2,575,160,41702.1,15,33,2.4e-05,,,,,369,10600,32000,40500,26800,26.643100000000004
9Cr-079,83.268,0.11,12.1,0.59,0.27,0.33,,0.34,1.82,0.06,0.016,0.015,0.82,,,,,0.19,0.003,0.066,,0.002,,0,1050,790,,,9.2,575,150,55043.2,17,37,1.4e-05,,,,,3280,30500,45200,53500,34800,26.643100000000004
9Cr-079,83.268,0.11,12.1,0.59,0.27,0.33,,0.34,1.82,0.06,0.016,0.015,0.82,,,,,0.19,0.003,0.066,,0.002,,0,1050,790,,,9.2,600,220,102.5,36,83,0.051,,,,,,5,21,69,57,26.643100000000004
9Cr-079,83.268,0.11,12.1,0.59,0.27,0.33,,0.34,1.82,0.06,0.016,0.015,0.82,,,,,0.19,0.003,0.066,,0.002,,0,1050,790,,,9.2,600,210,233.4,30,82,0.021,,,,,1,7,39,159,140,26.643100000000004
9Cr-079,83.268,0.11,12.1,0.59,0.27,0.33,,0.34,1.82,0.06,0.016,0.015,0.82,,,,,0.19,0.003,0.066,,0.002,,0,1050,790,,,9.2,600,190,1143.8,25,73,0.0032,,,,,4,33,199,900,737,26.643100000000004
9Cr-079,83.268,0.11,12.1,0.59,0.27,0.33,,0.34,1.82,0.06,0.016,0.015,0.82,,,,,0.19,0.003,0.066,,0.002,,0,1050,790,,,9.2,600,180,2402.8,19,65,0.0011,,,,,12,91,611,2180,1680,26.643100000000004
9Cr-079,83.268,0.11,12.1,0.59,0.27,0.33,,0.34,1.82,0.06,0.016,0.015,0.82,,,,,0.19,0.003,0.066,,0.002,,0,1050,790,,,9.2,600,160,7173.1,26,56,0.00023,,,,,65,627,4300,6760,4780,26.643100000000004
9Cr-079,83.268,0.11,12.1,0.59,0.27,0.33,,0.34,1.82,0.06,0.016,0.015,0.82,,,,,0.19,0.003,0.066,,0.002,,0,1050,790,,,9.2,600,140,14862,23,47,7.5e-05,,,,,300,5310,11400,14300,9760,26.643100000000004
9Cr-079,83.268,0.11,12.1,0.59,0.27,0.33,,0.34,1.82,0.06,0.016,0.015,0.82,,,,,0.19,0.003,0.066,,0.002,,0,1050,790,,,9.2,600,130,17818.3,14,37,5.4e-05,,,,,769,8490,14300,17300,11500,26.643100000000004
9Cr-079,83.268,0.11,12.1,0.59,0.27,0.33,,0.34,1.82,0.06,0.016,0.015,0.82,,,,,0.19,0.003,0.066,,0.002,,0,1050,790,,,9.2,600,120,24656.4,12,33,2.7e-05,,,,,3440,15500,21000,24100,16000,26.643100000000004
9Cr-079,83.268,0.11,12.1,0.59,0.27,0.33,,0.34,1.82,0.06,0.016,0.015,0.82,,,,,0.19,0.003,0.066,,0.002,,0,1050,790,,,9.2,600,110,29672.6,17,33,2.3e-05,,,,,3840,17400,24200,28500,17600,26.643100000000004
9Cr-079,83.268,0.11,12.1,0.59,0.27,0.33,,0.34,1.82,0.06,0.016,0.015,0.82,,,,,0.19,0.003,0.066,,0.002,,0,1050,790,,,9.2,600,100,37741.7,19,31,1.5e-05,,,,,12400,23400,30400,35900,20600,26.643100000000004
9Cr-079,83.268,0.11,12.1,0.59,0.27,0.33,,0.34,1.82,0.06,0.016,0.015,0.82,,,,,0.19,0.003,0.066,,0.002,,0,1050,790,,,9.2,600,90,51539,20,30,1.4e-05,,,,,15200,29900,39800,48300,27200,26.643100000000004
9Cr-079,83.268,0.11,12.1,0.59,0.27,0.33,,0.34,1.82,0.06,0.016,0.015,0.82,,,,,0.19,0.003,0.066,,0.002,,0,1050,790,,,9.2,625,160,762.9,28,74,0.0043,,,,,,9,84,603,515,26.643100000000004
9Cr-079,83.268,0.11,12.1,0.59,0.27,0.33,,0.34,1.82,0.06,0.016,0.015,0.82,,,,,0.19,0.003,0.066,,0.002,,0,1050,790,,,9.2,625,130,3966.3,26,55,0.00033,,,,,36,558,2690,3760,2530,26.643100000000004
9Cr-079,83.268,0.11,12.1,0.59,0.27,0.33,,0.34,1.82,0.06,0.016,0.015,0.82,,,,,0.19,0.003,0.066,,0.002,,0,1050,790,,,9.2,625,110,6929.5,9,14,0.00012,,,,,585,3860,5880,6920,4500,26.643100000000004
9Cr-079,83.268,0.11,12.1,0.59,0.27,0.33,,0.34,1.82,0.06,0.016,0.015,0.82,,,,,0.19,0.003,0.066,,0.002,,0,1050,790,,,9.2,625,90,12400.1,16,36,6.2e-05,,,,,3060,7420,10000,11800,7240,26.643100000000004
9Cr-079,83.268,0.11,12.1,0.59,0.27,0.33,,0.34,1.82,0.06,0.016,0.015,0.82,,,,,0.19,0.003,0.066,,0.002,,0,1050,790,,,9.2,625,70,21980,11,18,3e-05,,,,,8390,13500,17100,20900,11900,26.643100000000004
9Cr-079,83.268,0.11,12.1,0.59,0.27,0.33,,0.34,1.82,0.06,0.016,0.015,0.82,,,,,0.19,0.003,0.066,,0.002,,0,1050,790,,,9.2,625,60,32950.4,19,20,2.8e-05,,,,,8410,15400,21800,29000,13100,26.643100000000004
9Cr-079,83.268,0.11,12.1,0.59,0.27,0.33,,0.34,1.82,0.06,0.016,0.015,0.82,,,,,0.19,0.003,0.066,,0.002,,0,1050,790,,,9.2,650,150,84.6,28,81,0.062,,,,,,,16,59,55,26.643100000000004
9Cr-079,83.268,0.11,12.1,0.59,0.27,0.33,,0.34,1.82,0.06,0.016,0.015,0.82,,,,,0.19,0.003,0.066,,0.002,,0,1050,790,,,9.2,650,140,241.3,24,73,0.016,,,,,1,10,53,193,157,26.643100000000004
9Cr-079,83.268,0.11,12.1,0.59,0.27,0.33,,0.34,1.82,0.06,0.016,0.015,0.82,,,,,0.19,0.003,0.066,,0.002,,0,1050,790,,,9.2,650,120,1008.1,21,55,0.002,,,,,6,57,460,932,685,26.643100000000004
9Cr-079,83.268,0.11,12.1,0.59,0.27,0.33,,0.34,1.82,0.06,0.016,0.015,0.82,,,,,0.19,0.003,0.066,,0.002,,0,1050,790,,,9.2,650,110,1614.6,16,46,0.00092,,,,,27,287,1090,1540,1050,26.643100000000004
9Cr-079,83.268,0.11,12.1,0.59,0.27,0.33,,0.34,1.82,0.06,0.016,0.015,0.82,,,,,0.19,0.003,0.066,,0.002,,0,1050,790,,,9.2,650,80,4783,22,36,0.00018,,,,,1050,2670,3750,4480,2610,26.643100000000004
9Cr-079,83.268,0.11,12.1,0.59,0.27,0.33,,0.34,1.82,0.06,0.016,0.015,0.82,,,,,0.19,0.003,0.066,,0.002,,0,1050,790,,,9.2,650,70,6909,26,34,9.7e-05,,,,,1990,3970,5250,6320,3370,26.643100000000004
9Cr-079,83.268,0.11,12.1,0.59,0.27,0.33,,0.34,1.82,0.06,0.016,0.015,0.82,,,,,0.19,0.003,0.066,,0.002,,0,1050,790,,,9.2,650,60,9734.3,23,35,5.4e-05,,,,,3660,5690,7480,8880,4460,26.643100000000004
9Cr-079,83.268,0.11,12.1,0.59,0.27,0.33,,0.34,1.82,0.06,0.016,0.015,0.82,,,,,0.19,0.003,0.066,,0.002,,0,1050,790,,,9.2,650,55,11985.2,21,32,5.5e-05,,,,,3910,6340,8520,10700,4740,26.643100000000004
9Cr-079,83.268,0.11,12.1,0.59,0.27,0.33,,0.34,1.82,0.06,0.016,0.015,0.82,,,,,0.19,0.003,0.066,,0.002,,0,1050,790,,,9.2,650,50,15963.4,19,28,4.5e-05,,,,,5390,8350,11100,14100,6210,26.643100000000004
9Cr-079,83.268,0.11,12.1,0.59,0.27,0.33,,0.34,1.82,0.06,0.016,0.015,0.82,,,,,0.19,0.003,0.066,,0.002,,0,1050,790,,,9.2,650,40,33651.7,19,19,3.4e-05,,,,,7860,13600,19800,28100,10800,26.643100000000004
9Cr-079,83.268,0.11,12.1,0.59,0.27,0.33,,0.34,1.82,0.06,0.016,0.015,0.82,,,,,0.19,0.003,0.066,,0.002,,0,1050,790,,,9.2,675,110,205.3,39,79,0.019,,,,,,5,35,159,139,26.643100000000004
9Cr-079,83.268,0.11,12.1,0.59,0.27,0.33,,0.34,1.82,0.06,0.016,0.015,0.82,,,,,0.19,0.003,0.066,,0.002,,0,1050,790,,,9.2,675,90,847.4,33,62,0.0022,,,,,25,190,540,779,523,26.643100000000004
9Cr-079,83.268,0.11,12.1,0.59,0.27,0.33,,0.34,1.82,0.06,0.016,0.015,0.82,,,,,0.19,0.003,0.066,,0.002,,0,1050,790,,,9.2,675,70,2356.8,21,42,0.00065,,,,,123,846,1610,2190,1320,26.643100000000004
9Cr-079,83.268,0.11,12.1,0.59,0.27,0.33,,0.34,1.82,0.06,0.016,0.015,0.82,,,,,0.19,0.003,0.066,,0.002,,0,1050,790,,,9.2,675,60,3665.6,23,37,0.00049,,,,,124,1010,2280,3320,1870,26.643100000000004
9Cr-079,83.268,0.11,12.1,0.59,0.27,0.33,,0.34,1.82,0.06,0.016,0.015,0.82,,,,,0.19,0.003,0.066,,0.002,,0,1050,790,,,9.2,675,50,5921.4,38,48,0.00019,,,,,1400,2970,4380,5390,2890,26.643100000000004
9Cr-079,83.268,0.11,12.1,0.59,0.27,0.33,,0.34,1.82,0.06,0.016,0.015,0.82,,,,,0.19,0.003,0.066,,0.002,,0,1050,790,,,9.2,675,40,10758.2,31,42,0.00012,,,,,2860,5480,7690,9530,5440,26.643100000000004
9Cr-079,83.268,0.11,12.1,0.59,0.27,0.33,,0.34,1.82,0.06,0.016,0.015,0.82,,,,,0.19,0.003,0.066,,0.002,,0,1050,790,,,9.2,675,30,23441.8,27,35,7.7e-05,,,,,4110,8650,13700,19500,9550,26.643100000000004
9Cr-079,83.268,0.11,12.1,0.59,0.27,0.33,,0.34,1.82,0.06,0.016,0.015,0.82,,,,,0.19,0.003,0.066,,0.002,,0,1050,790,,,9.2,700,90,70.7,34,83,0.061,,,,,,6,21,54,39,26.643100000000004
9Cr-079,83.268,0.11,12.1,0.59,0.27,0.33,,0.34,1.82,0.06,0.016,0.015,0.82,,,,,0.19,0.003,0.066,,0.002,,0,1050,790,,,9.2,700,70,486.6,22,59,0.0052,,,,,14,86,248,435,269,26.643100000000004
9Cr-079,83.268,0.11,12.1,0.59,0.27,0.33,,0.34,1.82,0.06,0.016,0.015,0.82,,,,,0.19,0.003,0.066,,0.002,,0,1050,790,,,9.2,700,60,1174.7,19,46,0.0022,,,,,51,258,648,1060,689,26.643100000000004
9Cr-079,83.268,0.11,12.1,0.59,0.27,0.33,,0.34,1.82,0.06,0.016,0.015,0.82,,,,,0.19,0.003,0.066,,0.002,,0,1050,790,,,9.2,700,50,2634.7,22,39,0.00072,,,,,239,898,1650,2410,1330,26.643100000000004
9Cr-079,83.268,0.11,12.1,0.59,0.27,0.33,,0.34,1.82,0.06,0.016,0.015,0.82,,,,,0.19,0.003,0.066,,0.002,,0,1050,790,,,9.2,700,40,5185.4,17,39,0.00035,,,,,609,1960,3630,4850,3070,26.643100000000004
9Cr-079,83.268,0.11,12.1,0.59,0.27,0.33,,0.34,1.82,0.06,0.016,0.015,0.82,,,,,0.19,0.003,0.066,,0.002,,0,1050,790,,,9.2,700,30,9703.3,37,45,,,,,,,,,,,26.643100000000004
9Cr-079,83.268,0.11,12.1,0.59,0.27,0.33,,0.34,1.82,0.06,0.016,0.015,0.82,,,,,0.19,0.003,0.066,,0.002,,0,1050,790,,,9.2,700,25,14339.6,30,41,8.6e-05,,,,,3950,7140,10300,13000,6350,26.643100000000004
9Cr-079,83.268,0.11,12.1,0.59,0.27,0.33,,0.34,1.82,0.06,0.016,0.015,0.82,,,,,0.19,0.003,0.066,,0.002,,0,1050,790,,,9.2,750,40,203.6,53,82,0.016,,,,,16,48,98,163,98,26.643100000000004
9Cr-079,83.268,0.11,12.1,0.59,0.27,0.33,,0.34,1.82,0.06,0.016,0.015,0.82,,,,,0.19,0.003,0.066,,0.002,,0,1050,790,,,9.2,750,35,383.7,48,75,0.0094,,,,,23,73,165,303,180,26.643100000000004
9Cr-079,83.268,0.11,12.1,0.59,0.27,0.33,,0.34,1.82,0.06,0.016,0.015,0.82,,,,,0.19,0.003,0.066,,0.002,,0,1050,790,,,9.2,750,30,666.6,16,55,0.0048,,,,,44,143,329,583,377,26.643100000000004
9Cr-079,83.268,0.11,12.1,0.59,0.27,0.33,,0.34,1.82,0.06,0.016,0.015,0.82,,,,,0.19,0.003,0.066,,0.002,,0,1050,790,,,9.2,750,25,1307.1,26,52,0.0026,,,,,124,315,623,1060,624,26.643100000000004
9Cr-079,83.268,0.11,12.1,0.59,0.27,0.33,,0.34,1.82,0.06,0.016,0.015,0.82,,,,,0.19,0.003,0.066,,0.002,,0,1050,790,,,9.2,750,20,2819.3,34,45,0.0009,,,,,433,922,1570,2340,1250,26.643100000000004
9Cr-080,86.015,0.13,10.2,0.44,0.07,0.78,,1.1,0.99,0.04,0.008,0.006,,,,,,0.17,,0.05,,0.001,,0,1050,570,650,,,593,387,13.168888888888889,8.649999999999999,,0.0018792000000000001,,,,,,,,,,26.4136
9Cr-080,86.015,0.13,10.2,0.44,0.07,0.78,,1.1,0.99,0.04,0.008,0.006,,,,,,0.17,,0.05,,0.001,,0,1050,570,650,,,593,365,25.219166666666666,7.13,,0.0008891999999999999,,,,,,,,,,26.4136
9Cr-080,86.015,0.13,10.2,0.44,0.07,0.78,,1.1,0.99,0.04,0.008,0.006,,,,,,0.17,,0.05,,0.001,,0,1050,570,650,,,593,350,56.57222222222222,7.249999999999999,,0.00034704,,,,,,,,,,26.4136
9Cr-080,86.015,0.13,10.2,0.44,0.07,0.78,,1.1,0.99,0.04,0.008,0.006,,,,,,0.17,,0.05,,0.001,,0,1050,570,650,,,593,350,86.625,11.16,,0.00029664,,,,,,,,,,26.4136
9Cr-080,86.015,0.13,10.2,0.44,0.07,0.78,,1.1,0.99,0.04,0.008,0.006,,,,,,0.17,,0.05,,0.001,,0,1050,570,650,,,593,350,68.60833333333333,8.469999999999999,,0.00033192000000000003,,,,,,,,,,26.4136
9Cr-080,86.015,0.13,10.2,0.44,0.07,0.78,,1.1,0.99,0.04,0.008,0.006,,,,,,0.17,,0.05,,0.001,,0,1050,570,650,,,593,350,86.85,8.06,,0.00022248,,,,,,,,,,26.4136
9Cr-080,86.015,0.13,10.2,0.44,0.07,0.78,,1.1,0.99,0.04,0.008,0.006,,,,,,0.17,,0.05,,0.001,,0,1050,570,650,,,593,330,93.20833333333333,4.95,,0.0001548,,,,,,,,,,26.4136
9Cr-080,86.015,0.13,10.2,0.44,0.07,0.78,,1.1,0.99,0.04,0.008,0.006,,,,,,0.17,,0.05,,0.001,,0,1050,570,650,,,593,311,371.5,8,,4.176e-05,,,,,,,,,,26.4136
9Cr-080,86.015,0.13,10.2,0.44,0.07,0.78,,1.1,0.99,0.04,0.008,0.006,,,,,,0.17,,0.05,,0.001,,0,1050,570,650,,,593,293,696.25,6.35,,1.7496e-05,,,,,,,,,,26.4136
9Cr-080,86.015,0.13,10.2,0.44,0.07,0.78,,1.1,0.99,0.04,0.008,0.006,,,,,,0.17,,0.05,,0.001,,0,1050,570,650,,,593,274,1693.75,6.99,,6.948e-06,,,,,,,,,,26.4136
9Cr-080,86.015,0.13,10.2,0.44,0.07,0.78,,1.1,0.99,0.04,0.008,0.006,,,,,,0.17,,0.05,,0.001,,0,1050,570,650,,,633,304,17.149444444444445,6.7,,0.0007992,,,,,,,,,,26.4136
9Cr-080,86.015,0.13,10.2,0.44,0.07,0.78,,1.1,0.99,0.04,0.008,0.006,,,,,,0.17,,0.05,,0.001,,0,1050,570,650,,,633,286,28,6.660000000000001,,0.000432,,,,,,,,,,26.4136
9Cr-080,86.015,0.13,10.2,0.44,0.07,0.78,,1.1,0.99,0.04,0.008,0.006,,,,,,0.17,,0.05,,0.001,,0,1050,570,650,,,633,264,64.48055555555555,7.109999999999999,,0.00014724,,,,,,,,,,26.4136
9Cr-080,86.015,0.13,10.2,0.44,0.07,0.78,,1.1,0.99,0.04,0.008,0.006,,,,,,0.17,,0.05,,0.001,,0,1050,570,650,,,633,249,111.96666666666667,5.84,,9.756000000000001e-05,,,,,,,,,,26.4136
9Cr-080,86.015,0.13,10.2,0.44,0.07,0.78,,1.1,0.99,0.04,0.008,0.006,,,,,,0.17,,0.05,,0.001,,0,1050,570,650,,,633,229,230.34722222222223,8.89,,4.104e-05,,,,,,,,,,26.4136
9Cr-080,86.015,0.13,10.2,0.44,0.07,0.78,,1.1,0.99,0.04,0.008,0.006,,,,,,0.17,,0.05,,0.001,,0,1050,570,650,,,633,210,679.4166666666666,6.49,,1.5192e-05,,,,,,,,,,26.4136
9Cr-080,86.015,0.13,10.2,0.44,0.07,0.78,,1.1,0.99,0.04,0.008,0.006,,,,,,0.17,,0.05,,0.001,,0,1050,570,650,,,633,192,705.4722222222222,5.0200000000000005,,8.784e-06,,,,,,,,,,26.4136
9Cr-080,86.015,0.13,10.2,0.44,0.07,0.78,,1.1,0.99,0.04,0.008,0.006,,,,,,0.17,,0.05,,0.001,,0,1050,570,650,,,633,173,1743,7.7,,4.716e-06,,,,,,,,,,26.4136
9Cr-080,86.015,0.13,10.2,0.44,0.07,0.78,,1.1,0.99,0.04,0.008,0.006,,,,,,0.17,,0.05,,0.001,,0,1050,570,650,,,553,517,0.7041666666666667,9.370000000000001,,0.05184,,,,,,,,,,26.4136
9Cr-080,86.015,0.13,10.2,0.44,0.07,0.78,,1.1,0.99,0.04,0.008,0.006,,,,,,0.17,,0.05,,0.001,,0,1050,570,650,,,553,463,3.5436111111111113,8.63,,0.009467999999999999,,,,,,,,,,26.4136
9Cr-080,86.015,0.13,10.2,0.44,0.07,0.78,,1.1,0.99,0.04,0.008,0.006,,,,,,0.17,,0.05,,0.001,,0,1050,570,650,,,553,446,11.006388888888889,8.59,,0.0025776,,,,,,,,,,26.4136
9Cr-080,86.015,0.13,10.2,0.44,0.07,0.78,,1.1,0.99,0.04,0.008,0.006,,,,,,0.17,,0.05,,0.001,,0,1050,570,650,,,553,435,26.18722222222222,7.75,,0.0012167999999999999,,,,,,,,,,26.4136
9Cr-080,86.015,0.13,10.2,0.44,0.07,0.78,,1.1,0.99,0.04,0.008,0.006,,,,,,0.17,,0.05,,0.001,,0,1050,570,650,,,553,426,91.02833333333334,10.41,,0.0006119999999999999,,,,,,,,,,26.4136
9Cr-080,86.015,0.13,10.2,0.44,0.07,0.78,,1.1,0.99,0.04,0.008,0.006,,,,,,0.17,,0.05,,0.001,,0,1050,570,650,,,553,400,148.59444444444443,6.36,,0.00010512,,,,,,,,,,26.4136
9Cr-080,86.015,0.13,10.2,0.44,0.07,0.78,,1.1,0.99,0.04,0.008,0.006,,,,,,0.17,,0.05,,0.001,,0,1050,570,650,,,553,380,805.1111111111111,7.23,,2.2284000000000002e-05,,,,,,,,,,26.4136
9Cr-080,86.015,0.13,10.2,0.44,0.07,0.78,,1.1,0.99,0.04,0.008,0.006,,,,,,0.17,,0.05,,0.001,,0,1050,570,650,,,553,365,1500.9722222222222,5.89,,7.416e-06,,,,,,,,,,26.4136
9Cr-080,86.015,0.13,10.2,0.44,0.07,0.78,,1.1,0.99,0.04,0.008,0.006,,,,,,0.17,,0.05,,0.001,,0,1050,570,650,,,553,350,2584.8888888888887,7.1,,5.796e-06,,,,,,,,,,26.4136
9Cr-080,86.015,0.13,10.2,0.44,0.07,0.78,,1.1,0.99,0.04,0.008,0.006,,,,,,0.17,,0.05,,0.001,,0,1050,570,650,,,613,336,32.69166666666667,9.74,,0.0006408000000000001,,,,,,,,,,26.4136
9Cr-080,86.015,0.13,10.2,0.44,0.07,0.78,,1.1,0.99,0.04,0.008,0.006,,,,,,0.17,,0.05,,0.001,,0,1050,570,650,,,613,315,74.25555555555556,10.639999999999999,,0.000243,,,,,,,,,,26.4136
9Cr-080,86.015,0.13,10.2,0.44,0.07,0.78,,1.1,0.99,0.04,0.008,0.006,,,,,,0.17,,0.05,,0.001,,0,1050,570,650,,,613,299,130.44444444444446,9.29,,0.00011952,,,,,,,,,,26.4136
9Cr-080,86.015,0.13,10.2,0.44,0.07,0.78,,1.1,0.99,0.04,0.008,0.006,,,,,,0.17,,0.05,,0.001,,0,1050,570,650,,,613,280,217.54444444444445,5.91,,6.840000000000001e-05,,,,,,,,,,26.4136
9Cr-080,86.015,0.13,10.2,0.44,0.07,0.78,,1.1,0.99,0.04,0.008,0.006,,,,,,0.17,,0.05,,0.001,,0,1050,570,650,,,613,261,304.4166666666667,7.37,,3.672e-05,,,,,,,,,,26.4136
9Cr-080,86.015,0.13,10.2,0.44,0.07,0.78,,1.1,0.99,0.04,0.008,0.006,,,,,,0.17,,0.05,,0.001,,0,1050,570,650,,,613,243,1237.7472222222223,6.45,,8.208e-06,,,,,,,,,,26.4136
9Cr-080,86.015,0.13,10.2,0.44,0.07,0.78,,1.1,0.99,0.04,0.008,0.006,,,,,,0.17,,0.05,,0.001,,0,1050,570,650,,,613,223,1906.638888888889,8.09,,5.5080000000000005e-06,,,,,,,,,,26.4136
9Cr-080,86.015,0.13,10.2,0.44,0.07,0.78,,1.1,0.99,0.04,0.008,0.006,,,,,,0.17,,0.05,,0.001,,0,1050,570,650,,,573,416,12.960833333333333,9.3,,0.0022716,,,,,,,,,,26.4136
9Cr-080,86.015,0.13,10.2,0.44,0.07,0.78,,1.1,0.99,0.04,0.008,0.006,,,,,,0.17,,0.05,,0.001,,0,1050,570,650,,,573,401,58.48888888888889,7.739999999999999,,0.000414,,,,,,,,,,26.4136
9Cr-080,86.015,0.13,10.2,0.44,0.07,0.78,,1.1,0.99,0.04,0.008,0.006,,,,,,0.17,,0.05,,0.001,,0,1050,570,650,,,573,381,106.98611111111111,7.829999999999999,,0.0001764,,,,,,,,,,26.4136
9Cr-080,86.015,0.13,10.2,0.44,0.07,0.78,,1.1,0.99,0.04,0.008,0.006,,,,,,0.17,,0.05,,0.001,,0,1050,570,650,,,573,362,265.5777777777778,7.829999999999999,,8.1e-05,,,,,,,,,,26.4136
9Cr-080,86.015,0.13,10.2,0.44,0.07,0.78,,1.1,0.99,0.04,0.008,0.006,,,,,,0.17,,0.05,,0.001,,0,1050,570,650,,,573,344,571.6388888888889,6.909999999999999,,1.494e-05,,,,,,,,,,26.4136
9Cr-080,86.015,0.13,10.2,0.44,0.07,0.78,,1.1,0.99,0.04,0.008,0.006,,,,,,0.17,,0.05,,0.001,,0,1050,570,650,,,573,334,962.9861111111111,6.18,,1.5731999999999998e-05,,,,,,,,,,26.4136
9Cr-080,86.015,0.13,10.2,0.44,0.07,0.78,,1.1,0.99,0.04,0.008,0.006,,,,,,0.17,,0.05,,0.001,,0,1050,570,650,,,573,325,661.7777777777778,6.29,,2.1168e-05,,,,,,,,,,26.4136
9Cr-080,86.015,0.13,10.2,0.44,0.07,0.78,,1.1,0.99,0.04,0.008,0.006,,,,,,0.17,,0.05,,0.001,,0,1050,570,650,,,573,310,1685.75,6.84,,7.416e-06,,,,,,,,,,26.4136
9Cr-080,86.015,0.13,10.2,0.44,0.07,0.78,,1.1,0.99,0.04,0.008,0.006,,,,,,0.17,,0.05,,0.001,,0,1050,570,650,,,537.8,393,1501.2,7.4,75.7,0.000959,1.3,,8.9,,146.3,625.6,1296.6,,,26.4136
9Cr-080,86.015,0.13,10.2,0.44,0.07,0.78,,1.1,0.99,0.04,0.008,0.006,,,,,,0.17,,0.05,,0.001,,0,1050,570,650,,,537.8,393,1600.7,6.2,72.5,0.000881,1.4,,8.8,,144.6,654.1,1394.3,,,26.4136
9Cr-080,86.015,0.13,10.2,0.44,0.07,0.78,,1.1,0.99,0.04,0.008,0.006,,,,,,0.17,,0.05,,0.001,,0,1050,570,650,,,565.6,330.9485,1561.3,6.3,79.2,0.000619,2.1,,21.1,,325.5,1040.1,1523,,,26.4136
9Cr-080,86.015,0.13,10.2,0.44,0.07,0.78,,1.1,0.99,0.04,0.008,0.006,,,,,,0.17,,0.05,,0.001,,0,1050,570,650,,,565.6,330.9485,1586.3,6.6,78.4,0.000724,2.1,,22.4,,294.2,939,1492.8,,,26.4136
9Cr-080,86.015,0.13,10.2,0.44,0.07,0.78,,1.1,0.99,0.04,0.008,0.006,,,,,,0.17,,0.05,,0.001,,0,1050,570,650,,,565.6,289.5799,6768.8,5.6,78.1,0.000109,15.5,,162,,2042.6,5521.3,6709.2,,,26.4136
9Cr-080,86.015,0.13,10.2,0.44,0.07,0.78,,1.1,0.99,0.04,0.008,0.006,,,,,,0.17,,0.05,,0.001,,0,1050,570,650,,,593.3,268.8956,1440.1,7.4,84.2,0.000534,6.2,,53.8,,482.4,1147.1,1412.6,,,26.4136
9Cr-080,86.015,0.13,10.2,0.44,0.07,0.78,,1.1,0.99,0.04,0.008,0.006,,,,,,0.17,,0.05,,0.001,,0,1050,570,650,,,593.3,268.8956,1594.3,6.4,83.5,0.00044,4.1,,36.3,,497.9,1323.6,1578.2,,,26.4136
9Cr-080,86.015,0.13,10.2,0.44,0.07,0.78,,1.1,0.99,0.04,0.008,0.006,,,,,,0.17,,0.05,,0.001,,0,1050,570,650,,,593.3,220.6323,6652.3,5.2,81.3,0.000101,44.3,,359.2,,2891.1,5871.3,6624.7,,,26.4136
9Cr-080,86.015,0.13,10.2,0.44,0.07,0.78,,1.1,0.99,0.04,0.008,0.006,,,,,,0.17,,0.05,,0.001,,0,1050,570,650,,,621.1,199.948,1611.8,6,86.3,0.000429,94.8,,304.1,,1069.9,1516.9,1606.7,,,26.4136
9Cr-080,86.015,0.13,10.2,0.44,0.07,0.78,,1.1,0.99,0.04,0.008,0.006,,,,,,0.17,,0.05,,0.001,,0,1050,570,650,,,621.1,199.948,1234.5,6,86.4,0.000415,16.4,,113.6,,735.3,1144.6,1230.7,,,26.4136
9Cr-080,86.015,0.13,10.2,0.44,0.07,0.78,,1.1,0.99,0.04,0.008,0.006,,,,,,0.17,,0.05,,0.001,,0,1050,570,650,,,648.9,131.0004,1645.8,8.5,46.84,0.000439,21.9,,140.8,,710.2,1147.8,1491,,,26.4136
9Cr-080,86.015,0.13,10.2,0.44,0.07,0.78,,1.1,0.99,0.04,0.008,0.006,,,,,,0.17,,0.05,,0.001,,0,1050,570,650,,,648.9,131.0004,1502,9,46.77,0.000464,91.6,,290.7,,795.7,1156,1412.5,1500.3,,26.4136
9Cr-081,85.859,0.13,10.4,0.42,0.06,0.79,,1.06,0.97,0.04,0.008,0.006,,,,,,0.2,,0.055,,0.002,,0,1050,570,650,,,593,387,29.088055555555556,8.74,,0.0007776,,,,,,,,,,26.393250000000002
9Cr-081,85.859,0.13,10.4,0.42,0.06,0.79,,1.06,0.97,0.04,0.008,0.006,,,,,,0.2,,0.055,,0.002,,0,1050,570,650,,,593,365,59.47361111111111,8.94,,0.00034884,,,,,,,,,,26.393250000000002
9Cr-081,85.859,0.13,10.4,0.42,0.06,0.79,,1.06,0.97,0.04,0.008,0.006,,,,,,0.2,,0.055,,0.002,,0,1050,570,650,,,593,350,107.95722222222223,8.709999999999999,,0.00023364000000000002,,,,,,,,,,26.393250000000002
9Cr-081,85.859,0.13,10.4,0.42,0.06,0.79,,1.06,0.97,0.04,0.008,0.006,,,,,,0.2,,0.055,,0.002,,0,1050,570,650,,,593,330,326.26944444444445,9.85,,6.0480000000000004e-05,,,,,,,,,,26.393250000000002
9Cr-081,85.859,0.13,10.4,0.42,0.06,0.79,,1.06,0.97,0.04,0.008,0.006,,,,,,0.2,,0.055,,0.002,,0,1050,570,650,,,593,311,636.7916666666666,8.219999999999999,,2.2752e-05,,,,,,,,,,26.393250000000002
9Cr-081,85.859,0.13,10.4,0.42,0.06,0.79,,1.06,0.97,0.04,0.008,0.006,,,,,,0.2,,0.055,,0.002,,0,1050,570,650,,,593,293,819.1694444444445,8.1,,1.8252e-05,,,,,,,,,,26.393250000000002
9Cr-081,85.859,0.13,10.4,0.42,0.06,0.79,,1.06,0.97,0.04,0.008,0.006,,,,,,0.2,,0.055,,0.002,,0,1050,570,650,,,593,284,913.4444444444445,6.01,,1.1052e-05,,,,,,,,,,26.393250000000002
9Cr-082,86.025,0.12,10.44,0.41,0.06,0.77,0.02,1.05,0.99,0.05,0.008,0.006,,,,,,0.17,,0.05,,0.001,,0,1050,570,690,,,537.8,332.3274,3120.1,10.2,77.4,0.000733,2.5,,11.1,,117.7,513.8,1882.5,3064.6,,26.450000000000006
9Cr-082,86.025,0.12,10.44,0.41,0.06,0.77,0.02,1.05,0.99,0.05,0.008,0.006,,,,,,0.17,,0.05,,0.001,,0,1050,570,690,,,537.8,332.3274,815,7.2,74.2,0.002305,0.6,,2.6,,41.3,189.1,597.7,,,26.450000000000006
9Cr-082,86.025,0.12,10.44,0.41,0.06,0.77,0.02,1.05,0.99,0.05,0.008,0.006,,,,,,0.17,,0.05,,0.001,,0,1050,570,690,,,550,310,4097,22.8,72.6,,,,,,206,1070,,,,26.450000000000006
9Cr-082,86.025,0.12,10.44,0.41,0.06,0.77,0.02,1.05,0.99,0.05,0.008,0.006,,,,,,0.17,,0.05,,0.001,,0,1050,570,690,,,565.6,277.1694,1949.8,13.1,83,0.001084,1.4,,8.7,,102.3,451.9,1253.1,1908.9,,26.450000000000006
9Cr-082,86.025,0.12,10.44,0.41,0.06,0.77,0.02,1.05,0.99,0.05,0.008,0.006,,,,,,0.17,,0.05,,0.001,,0,1050,570,690,,,565.6,277.1694,2561.2,8.1,80.4,0.000514,2.2,,17.3,,296.9,1193.8,2337.8,,,26.450000000000006
9Cr-082,86.025,0.12,10.44,0.41,0.06,0.77,0.02,1.05,0.99,0.05,0.008,0.006,,,,,,0.17,,0.05,,0.001,,0,1050,570,690,,,565.5555555555555,272.34301999999997,1631.5,,77.5,,,,,,,,,,,26.450000000000006
9Cr-082,86.025,0.12,10.44,0.41,0.06,0.77,0.02,1.05,0.99,0.05,0.008,0.006,,,,,,0.17,,0.05,,0.001,,0,1050,570,690,,,565.5555555555555,272.34301999999997,1637,,79.3,,,,,,,,,,,26.450000000000006
9Cr-082,86.025,0.12,10.44,0.41,0.06,0.77,0.02,1.05,0.99,0.05,0.008,0.006,,,,,,0.17,,0.05,,0.001,,0,1050,570,690,,,565.5555555555555,272.34301999999997,1553.1,,81.1,,,,,,,,,,,26.450000000000006
9Cr-082,86.025,0.12,10.44,0.41,0.06,0.77,0.02,1.05,0.99,0.05,0.008,0.006,,,,,,0.17,,0.05,,0.001,,0,1050,570,690,,,565.5555555555555,272.34301999999997,1621.4,,81.3,,,,,,,,,,,26.450000000000006
9Cr-082,86.025,0.12,10.44,0.41,0.06,0.77,0.02,1.05,0.99,0.05,0.008,0.006,,,,,,0.17,,0.05,,0.001,,0,1050,570,690,,,565.6,252.3482,6819.7,8.4,76.7,0.000193,5.6,,53.4,,753.2,3129.9,6037.2,6817.6,,26.450000000000006
9Cr-082,86.025,0.12,10.44,0.41,0.06,0.77,0.02,1.05,0.99,0.05,0.008,0.006,,,,,,0.17,,0.05,,0.001,,0,1050,570,690,,,565.6,234.4218,14541.3,8.4,74.8,7.25e-05,10.5,,126.4,,2022.5,8238,13605.5,14539.3,,26.450000000000006
9Cr-082,86.025,0.12,10.44,0.41,0.06,0.77,0.02,1.05,0.99,0.05,0.008,0.006,,,,,,0.17,,0.05,,0.001,,0,1050,570,690,,,565.6,227.5271,20852.3,6.1,72.3,4.08e-05,22.9,,252,,3810.2,14480.7,20366.9,20852,,26.450000000000006
9Cr-082,86.025,0.12,10.44,0.41,0.06,0.77,0.02,1.05,0.99,0.05,0.008,0.006,,,,,,0.17,,0.05,,0.001,,0,1050,570,690,,,575,243,4992,15.9,68,,,,,,817,2260,,,,26.450000000000006
9Cr-082,86.025,0.12,10.44,0.41,0.06,0.77,0.02,1.05,0.99,0.05,0.008,0.006,,,,,,0.17,,0.05,,0.001,,0,1050,570,690,,,575,212,18597,12.9,62,,,,524,,4590,12300,,,,26.450000000000006
9Cr-082,86.025,0.12,10.44,0.41,0.06,0.77,0.02,1.05,0.99,0.05,0.008,0.006,,,,,,0.17,,0.05,,0.001,,0,1050,570,690,,,593.3333333333334,237.86921999999998,1293.7,,81.8,,,,,,,,,,,26.450000000000006
9Cr-082,86.025,0.12,10.44,0.41,0.06,0.77,0.02,1.05,0.99,0.05,0.008,0.006,,,,,,0.17,,0.05,,0.001,,0,1050,570,690,,,593.3333333333334,237.86921999999998,1244.1,,78.9,,,,,,,,,,,26.450000000000006
9Cr-082,86.025,0.12,10.44,0.41,0.06,0.77,0.02,1.05,0.99,0.05,0.008,0.006,,,,,,0.17,,0.05,,0.001,,0,1050,570,690,,,593.3333333333334,237.86921999999998,1250,,83,,,,,,,,,,,26.450000000000006
9Cr-082,86.025,0.12,10.44,0.41,0.06,0.77,0.02,1.05,0.99,0.05,0.008,0.006,,,,,,0.17,,0.05,,0.001,,0,1050,570,690,,,593.3333333333334,237.86921999999998,1294.7,,82.8,,,,,,,,,,,26.450000000000006
9Cr-082,86.025,0.12,10.44,0.41,0.06,0.77,0.02,1.05,0.99,0.05,0.008,0.006,,,,,,0.17,,0.05,,0.001,,0,1050,570,690,,,593.3,222.0113,3100.6,9.1,79.1,0.0004,4.5,,37.7,,447.1,1605.7,2783.6,3098.1,,26.450000000000006
9Cr-082,86.025,0.12,10.44,0.41,0.06,0.77,0.02,1.05,0.99,0.05,0.008,0.006,,,,,,0.17,,0.05,,0.001,,0,1050,570,690,,,593.3,222.0113,1808.2,9.6,83.5,0.000867,4.3,,28.4,,260.5,795.8,1476.7,1804.2,,26.450000000000006
9Cr-082,86.025,0.12,10.44,0.41,0.06,0.77,0.02,1.05,0.99,0.05,0.008,0.006,,,,,,0.17,,0.05,,0.001,,0,1050,570,690,,,593.3,196.5007,5018.4,8,84.6,0.000243,9.7,,65.7,,750.8,2647.6,4581.2,,,26.450000000000006
9Cr-082,86.025,0.12,10.44,0.41,0.06,0.77,0.02,1.05,0.99,0.05,0.008,0.006,,,,,,0.17,,0.05,,0.001,,0,1050,570,690,,,593.3,177.8848,11091.2,10.6,83.5,9.42e-05,22.2,,192.2,,2101.1,6696.8,10102.3,11071,,26.450000000000006
9Cr-082,86.025,0.12,10.44,0.41,0.06,0.77,0.02,1.05,0.99,0.05,0.008,0.006,,,,,,0.17,,0.05,,0.001,,0,1050,570,690,,,593.3,153.7531,20729.1,10.1,77.6,3.23e-05,63.9,,507.1,,6962.5,15582.5,19280.1,20694.2,,26.450000000000006
9Cr-082,86.025,0.12,10.44,0.41,0.06,0.77,0.02,1.05,0.99,0.05,0.008,0.006,,,,,,0.17,,0.05,,0.001,,0,1050,570,690,,,593.3,153.7531,19924,10.5,84.1,3.9e-05,72.3,,558.1,,6013.1,14325.8,18209.6,19875.2,,26.450000000000006
9Cr-082,86.025,0.12,10.44,0.41,0.06,0.77,0.02,1.05,0.99,0.05,0.008,0.006,,,,,,0.17,,0.05,,0.001,,0,1050,570,690,,,593.3,137.8952,29847.4,12.7,85.6,1.98e-05,124.5,,1070.6,,12864.9,21660.8,26660.2,29509.3,,26.450000000000006
9Cr-082,86.025,0.12,10.44,0.41,0.06,0.77,0.02,1.05,0.99,0.05,0.008,0.006,,,,,,0.17,,0.05,,0.001,,0,1050,570,690,,,593.3,137.8952,30566.3,12.2,85.3,2.04e-05,131.3,,1071.2,,12764.4,22069.1,27252.7,30255.8,,26.450000000000006
9Cr-082,86.025,0.12,10.44,0.41,0.06,0.77,0.02,1.05,0.99,0.05,0.008,0.006,,,,,,0.17,,0.05,,0.001,,0,1050,570,690,,,600,190,5111,20.5,75,,,,229,,1390,3150,,,,26.450000000000006
9Cr-082,86.025,0.12,10.44,0.41,0.06,0.77,0.02,1.05,0.99,0.05,0.008,0.006,,,,,,0.17,,0.05,,0.001,,0,1050,570,690,,,600,159,14488,26.4,83,,,,595,,4800,10100,,,,26.450000000000006
9Cr-082,86.025,0.12,10.44,0.41,0.06,0.77,0.02,1.05,0.99,0.05,0.008,0.006,,,,,,0.17,,0.05,,0.001,,0,1050,570,690,,,600,125,25408,26.4,76,,,,2380,,11100,17000,,,,26.450000000000006
9Cr-082,86.025,0.12,10.44,0.41,0.06,0.77,0.02,1.05,0.99,0.05,0.008,0.006,,,,,,0.17,,0.05,,0.001,,0,1050,570,690,,,600,125,28000,28.4,73,,,,3090,,13600,19100,,,,26.450000000000006
9Cr-082,86.025,0.12,10.44,0.41,0.06,0.77,0.02,1.05,0.99,0.05,0.008,0.006,,,,,,0.17,,0.05,,0.001,,0,1050,570,690,,,621.1111111111111,199.94804,887.5,,84.3,,,,,,,,,,,26.450000000000006
9Cr-082,86.025,0.12,10.44,0.41,0.06,0.77,0.02,1.05,0.99,0.05,0.008,0.006,,,,,,0.17,,0.05,,0.001,,0,1050,570,690,,,621.1111111111111,199.94804,892.2,,83.6,,,,,,,,,,,26.450000000000006
9Cr-082,86.025,0.12,10.44,0.41,0.06,0.77,0.02,1.05,0.99,0.05,0.008,0.006,,,,,,0.17,,0.05,,0.001,,0,1050,570,690,,,621.1111111111111,199.94804,1009.7,,85.8,,,,,,,,,,,26.450000000000006
9Cr-082,86.025,0.12,10.44,0.41,0.06,0.77,0.02,1.05,0.99,0.05,0.008,0.006,,,,,,0.17,,0.05,,0.001,,0,1050,570,690,,,621.1111111111111,199.94804,953.8,,86.6,,,,,,,,,,,26.450000000000006
9Cr-082,86.025,0.12,10.44,0.41,0.06,0.77,0.02,1.05,0.99,0.05,0.008,0.006,,,,,,0.17,,0.05,,0.001,,0,1050,570,690,,,621.1,166.8532,2457,9.2,80.7,0.000415,11.6,,77.7,,662,1621.2,2297.8,,,26.450000000000006
9Cr-082,86.025,0.12,10.44,0.41,0.06,0.77,0.02,1.05,0.99,0.05,0.008,0.006,,,,,,0.17,,0.05,,0.001,,0,1050,570,690,,,621.1,166.8532,2731.5,8.6,80.1,0.000359,11.3,,77.6,,721.6,1847.1,2595.5,2730.5,,26.450000000000006
9Cr-082,86.025,0.12,10.44,0.41,0.06,0.77,0.02,1.05,0.99,0.05,0.008,0.006,,,,,,0.17,,0.05,,0.001,,0,1050,570,690,,,621.1,121.3478,11723.1,11,81.4,6.61e-05,179.5,,1007,,5108.3,8501.6,10816.3,11697.7,,26.450000000000006
9Cr-082,86.025,0.12,10.44,0.41,0.06,0.77,0.02,1.05,0.99,0.05,0.008,0.006,,,,,,0.17,,0.05,,0.001,,0,1050,570,690,,,621.1,96.5266,21995.6,19.4,83.5,4.31e-05,194.8,,1356.5,,7968.9,13242.1,18269.7,,,26.450000000000006
9Cr-082,86.025,0.12,10.44,0.41,0.06,0.77,0.02,1.05,0.99,0.05,0.008,0.006,,,,,,0.17,,0.05,,0.001,,0,1050,570,690,,,621.1,96.5266,26112.6,11.8,80.4,3.09e-05,224.6,,1851.7,,10171.9,16219.4,21966.6,25756.4,,26.450000000000006
9Cr-082,86.025,0.12,10.44,0.41,0.06,0.77,0.02,1.05,0.99,0.05,0.008,0.006,,,,,,0.17,,0.05,,0.001,,0,1050,570,690,,,625,150,3454,25.1,82.2,,,,152,,995,2030,,,,26.450000000000006
9Cr-082,86.025,0.12,10.44,0.41,0.06,0.77,0.02,1.05,0.99,0.05,0.008,0.006,,,,,,0.17,,0.05,,0.001,,0,1050,570,690,,,625,131,5130,19.2,72.1,,,,292,,1690,2380,,,,26.450000000000006
9Cr-082,86.025,0.12,10.44,0.41,0.06,0.77,0.02,1.05,0.99,0.05,0.008,0.006,,,,,,0.17,,0.05,,0.001,,0,1050,570,690,,,635,139.2742,2717,10.9,83.5,0.00045,14.6,,106,,694.7,1576.3,2320.9,2704.1,,26.450000000000006
9Cr-082,86.025,0.12,10.44,0.41,0.06,0.77,0.02,1.05,0.99,0.05,0.008,0.006,,,,,,0.17,,0.05,,0.001,,0,1050,570,690,,,635,139.2742,3124.7,9.5,81.2,0.00033,42.6,,200.5,,1124.1,2214.2,2932.8,3122.6,,26.450000000000006
9Cr-082,86.025,0.12,10.44,0.41,0.06,0.77,0.02,1.05,0.99,0.05,0.008,0.006,,,,,,0.17,,0.05,,0.001,,0,1050,570,690,,,635,86.874,16113.3,13.3,87.7,0.000104,112.1,,836.5,,4264.3,7987.2,12297,15859.8,,26.450000000000006
9Cr-082,86.025,0.12,10.44,0.41,0.06,0.77,0.02,1.05,0.99,0.05,0.008,0.006,,,,,,0.17,,0.05,,0.001,,0,1050,570,690,,,635,86.874,17550.2,13.4,90.8,5.39e-05,171.5,,1125.9,,6118.4,10658.9,14943.7,17393.3,,26.450000000000006
9Cr-082,86.025,0.12,10.44,0.41,0.06,0.77,0.02,1.05,0.99,0.05,0.008,0.006,,,,,,0.17,,0.05,,0.001,,0,1050,570,690,,,635,75.8424,23261.3,21.3,90.2,5.16e-05,155,,1099.7,,6174.5,11440,17144.4,21978.8,,26.450000000000006
9Cr-082,86.025,0.12,10.44,0.41,0.06,0.77,0.02,1.05,0.99,0.05,0.008,0.006,,,,,,0.17,,0.05,,0.001,,0,1050,570,690,,,648.8888888888889,162.02686,439,,82,,,,,,,,,,,26.450000000000006
9Cr-082,86.025,0.12,10.44,0.41,0.06,0.77,0.02,1.05,0.99,0.05,0.008,0.006,,,,,,0.17,,0.05,,0.001,,0,1050,570,690,,,648.8888888888889,162.02686,447.9,,88.2,,,,,,,,,,,26.450000000000006
9Cr-082,86.025,0.12,10.44,0.41,0.06,0.77,0.02,1.05,0.99,0.05,0.008,0.006,,,,,,0.17,,0.05,,0.001,,0,1050,570,690,,,648.8888888888889,162.02686,430.4,,86.1,,,,,,,,,,,26.450000000000006
9Cr-082,86.025,0.12,10.44,0.41,0.06,0.77,0.02,1.05,0.99,0.05,0.008,0.006,,,,,,0.17,,0.05,,0.001,,0,1050,570,690,,,648.8888888888889,162.02686,451.2,,88.2,,,,,,,,,,,26.450000000000006
9Cr-082,86.025,0.12,10.44,0.41,0.06,0.77,0.02,1.05,0.99,0.05,0.008,0.006,,,,,,0.17,,0.05,,0.001,,0,1050,570,690,,,648.9,111.6951,3357.7,11.1,88.7,0.000417,49.1,,222.9,,935.5,1849,2838.3,3347.1,,26.450000000000006
9Cr-082,86.025,0.12,10.44,0.41,0.06,0.77,0.02,1.05,0.99,0.05,0.008,0.006,,,,,,0.17,,0.05,,0.001,,0,1050,570,690,,,648.9,111.6951,3136.3,12.3,89.6,0.000463,23.2,,147.5,,738.3,1524.9,2462.5,3107.7,,26.450000000000006
9Cr-082,86.025,0.12,10.44,0.41,0.06,0.77,0.02,1.05,0.99,0.05,0.008,0.006,,,,,,0.17,,0.05,,0.001,,0,1050,570,690,,,648.9,92.3898,7961.1,11.4,84.9,0.000299,41.5,,264.4,,1487.9,3282.8,5606.8,7563.6,,26.450000000000006
9Cr-082,86.025,0.12,10.44,0.41,0.06,0.77,0.02,1.05,0.99,0.05,0.008,0.006,,,,,,0.17,,0.05,,0.001,,0,1050,570,690,,,648.9,58.6055,39880.1,12.8,47,4.55e-05,250.3,,1563.3,,7792,16572.9,27048.3,36566.9,,26.450000000000006
9Cr-082,86.025,0.12,10.44,0.41,0.06,0.77,0.02,1.05,0.99,0.05,0.008,0.006,,,,,,0.17,,0.05,,0.001,,0,1050,570,690,,,650,112,3099,26.6,77.5,,,,143,,567,1150,,,,26.450000000000006
9Cr-082,86.025,0.12,10.44,0.41,0.06,0.77,0.02,1.05,0.99,0.05,0.008,0.006,,,,,,0.17,,0.05,,0.001,,0,1050,570,690,,,650,92,5764,33.4,79.6,,,,301,,1250,2340,,,,26.450000000000006
9Cr-082,86.025,0.12,10.44,0.41,0.06,0.77,0.02,1.05,0.99,0.05,0.008,0.006,,,,,,0.17,,0.05,,0.001,,0,1050,570,690,,,650,81,9370,40.2,75,,,,436,,1700,3280,,,,26.450000000000006
9Cr-082,86.025,0.12,10.44,0.41,0.06,0.77,0.02,1.05,0.99,0.05,0.008,0.006,,,,,,0.17,,0.05,,0.001,,0,1050,570,690,,,650,81,8708,22,68.2,,,,468,,1680,3210,,,,26.450000000000006
9Cr-084,85.5782,0.151,9.963,0.405,0.065,0.31,1.467,1.263,0.484,0.056,0.013,0.001,,,,,,0.202,0.0092,0.0222,0.0066,0.0038,,1,1150,700,,,,650,206.843,555,,,,,,,,,,,,,26.206782000000008
9Cr-084,85.5782,0.151,9.963,0.405,0.065,0.31,1.467,1.263,0.484,0.056,0.013,0.001,,,,,,0.202,0.0092,0.0222,0.0066,0.0038,,1,1150,700,,,,650,206.843,601,16.1,81.3,,,,,,,,,,,26.206782000000008
9Cr-084,85.5782,0.151,9.963,0.405,0.065,0.31,1.467,1.263,0.484,0.056,0.013,0.001,,,,,,0.202,0.0092,0.0222,0.0066,0.0038,,1,1150,700,,,,650,189.606,1134,16,84,,,,,,,,,,,26.206782000000008
9Cr-084,85.5782,0.151,9.963,0.405,0.065,0.31,1.467,1.263,0.484,0.056,0.013,0.001,,,,,,0.202,0.0092,0.0222,0.0066,0.0038,,1,1150,700,,,,650,155.132,3019,18.3,83.2,,,,,,,,,,,26.206782000000008
9Cr-089,87.0858,0.1014,9.12,0.45,0.1,0.46,0.01,0.46,1.85,0.08,0.01,0.001,0.003,0.001,0.01,,,0.2,,0.042,0.0114,0.0044,,0,1150,700,,,6,650,172.369,14.2,24,85,,,,,,,,,,,26.750588000000004
9Cr-089,87.0858,0.1014,9.12,0.45,0.1,0.46,0.01,0.46,1.85,0.08,0.01,0.001,0.003,0.001,0.01,,,0.2,,0.042,0.0114,0.0044,,0,1150,700,,,6,650,172.369,18.6,24,86,,,,,,,,,,,26.750588000000004
9Cr-089,87.0858,0.1014,9.12,0.45,0.1,0.46,0.01,0.46,1.85,0.08,0.01,0.001,0.003,0.001,0.01,,,0.2,,0.042,0.0114,0.0044,,0,1150,700,,,6,650,172.369,17,21,86,,,,,,,,,,,26.750588000000004
9Cr-089,87.0858,0.1014,9.12,0.45,0.1,0.46,0.01,0.46,1.85,0.08,0.01,0.001,0.003,0.001,0.01,,,0.2,,0.042,0.0114,0.0044,,0,1150,700,,,6,650,155.132,91.4,23,87,,,,,,,,,,,26.750588000000004
9Cr-089,87.0858,0.1014,9.12,0.45,0.1,0.46,0.01,0.46,1.85,0.08,0.01,0.001,0.003,0.001,0.01,,,0.2,,0.042,0.0114,0.0044,,0,1150,700,,,6,650,155.132,103,22,89,,,,,,,,,,,26.750588000000004
9Cr-089,87.0858,0.1014,9.12,0.45,0.1,0.46,0.01,0.46,1.85,0.08,0.01,0.001,0.003,0.001,0.01,,,0.2,,0.042,0.0114,0.0044,,0,1150,700,,,6,650,155.132,101,25,89,,,,,,,,,,,26.750588000000004
9Cr-089,87.0858,0.1014,9.12,0.45,0.1,0.46,0.01,0.46,1.85,0.08,0.01,0.001,0.003,0.001,0.01,,,0.2,,0.042,0.0114,0.0044,,0,1150,700,,,6,650,155.132,147,20,88,,,,,,,,,,,26.750588000000004
9Cr-089,87.0858,0.1014,9.12,0.45,0.1,0.46,0.01,0.46,1.85,0.08,0.01,0.001,0.003,0.001,0.01,,,0.2,,0.042,0.0114,0.0044,,0,1150,700,,,6,625,155.132,1296,17.7,82.6,,,,,,,,,,,26.750588000000004
9Cr-089,87.0858,0.1014,9.12,0.45,0.1,0.46,0.01,0.46,1.85,0.08,0.01,0.001,0.003,0.001,0.01,,,0.2,,0.042,0.0114,0.0044,,0,1150,700,,,6,600,172.369,3645,2.728,,,,,,,,,,,,26.750588000000004
9Cr-090,86.6251,0.1311,9.65,0.46,0.08,0.46,0.01,0.45,1.8,0.07,0.01,0.001,0.003,0.001,0.002,,,0.2,0.0007,0.0333,0.0089,0.0039,,1,1150,700,,,6,650,172.369,19.8,27,89,,,,,,,,,,,26.707494
9Cr-090,86.6251,0.1311,9.65,0.46,0.08,0.46,0.01,0.45,1.8,0.07,0.01,0.001,0.003,0.001,0.002,,,0.2,0.0007,0.0333,0.0089,0.0039,,1,1150,700,,,6,650,172.369,16.4,27,90,,,,,,,,,,,26.707494
9Cr-090,86.6251,0.1311,9.65,0.46,0.08,0.46,0.01,0.45,1.8,0.07,0.01,0.001,0.003,0.001,0.002,,,0.2,0.0007,0.0333,0.0089,0.0039,,1,1150,700,,,6,650,172.369,16.2,27,90,,,,,,,,,,,26.707494
9Cr-090,86.6251,0.1311,9.65,0.46,0.08,0.46,0.01,0.45,1.8,0.07,0.01,0.001,0.003,0.001,0.002,,,0.2,0.0007,0.0333,0.0089,0.0039,,1,1150,700,,,6,650,155.132,130,24,91,,,,,,,,,,,26.707494
9Cr-090,86.6251,0.1311,9.65,0.46,0.08,0.46,0.01,0.45,1.8,0.07,0.01,0.001,0.003,0.001,0.002,,,0.2,0.0007,0.0333,0.0089,0.0039,,1,1150,700,,,6,650,155.132,110,23,91,,,,,,,,,,,26.707494
9Cr-090,86.6251,0.1311,9.65,0.46,0.08,0.46,0.01,0.45,1.8,0.07,0.01,0.001,0.003,0.001,0.002,,,0.2,0.0007,0.0333,0.0089,0.0039,,1,1150,700,,,6,650,155.132,115,22,90,,,,,,,,,,,26.707494
9Cr-090,86.6251,0.1311,9.65,0.46,0.08,0.46,0.01,0.45,1.8,0.07,0.01,0.001,0.003,0.001,0.002,,,0.2,0.0007,0.0333,0.0089,0.0039,,1,1150,700,,,6,650,155.132,128,23.5,90,,,,,,,,,,,26.707494
9Cr-091,87.2273,0.0787,8.7,0.45,0.42,0.46,0.01,0.46,1.81,0.07,0.01,0.001,0.003,0.004,0.006,,,0.2,0.0036,0.0761,0.0061,0.0042,,1,1150,700,,,8,650,172.369,2.74,30,88,,,,,,,,,,,26.69616700000001
9Cr-091,87.2273,0.0787,8.7,0.45,0.42,0.46,0.01,0.46,1.81,0.07,0.01,0.001,0.003,0.004,0.006,,,0.2,0.0036,0.0761,0.0061,0.0042,,1,1150,700,,,8,650,172.369,2.92,30,87,,,,,,,,,,,26.69616700000001
9Cr-091,87.2273,0.0787,8.7,0.45,0.42,0.46,0.01,0.46,1.81,0.07,0.01,0.001,0.003,0.004,0.006,,,0.2,0.0036,0.0761,0.0061,0.0042,,1,1150,700,,,8,650,172.369,2.94,29,88,,,,,,,,,,,26.69616700000001
9Cr-091,87.2273,0.0787,8.7,0.45,0.42,0.46,0.01,0.46,1.81,0.07,0.01,0.001,0.003,0.004,0.006,,,0.2,0.0036,0.0761,0.0061,0.0042,,1,1150,700,,,8,650,155.132,25.4,28,91,,,,,,,,,,,26.69616700000001
9Cr-091,87.2273,0.0787,8.7,0.45,0.42,0.46,0.01,0.46,1.81,0.07,0.01,0.001,0.003,0.004,0.006,,,0.2,0.0036,0.0761,0.0061,0.0042,,1,1150,700,,,8,650,155.132,26.3,32,92,,,,,,,,,,,26.69616700000001
9Cr-091,87.2273,0.0787,8.7,0.45,0.42,0.46,0.01,0.46,1.81,0.07,0.01,0.001,0.003,0.004,0.006,,,0.2,0.0036,0.0761,0.0061,0.0042,,1,1150,700,,,8,650,155.132,24.3,26,90,,,,,,,,,,,26.69616700000001
9Cr-091,87.2273,0.0787,8.7,0.45,0.42,0.46,0.01,0.46,1.81,0.07,0.01,0.001,0.003,0.004,0.006,,,0.2,0.0036,0.0761,0.0061,0.0042,,1,1150,700,,,8,650,155.132,29.7,27,89,,,,,,,,,,,26.69616700000001
9Cr-092,83.1139,0.15,9.6,0.5,0.2,0.17,2.95,0.1,2.89,0.06,0.01,0.001,0.003,0.001,0.01,,,0.2,0.01,0.0207,0.0066,0.0038,,1,1150,700,,,1.5,650,206.843,1462,7.8,33,,,,,,,,,,,27.183839
9Cr-092,83.1139,0.15,9.6,0.5,0.2,0.17,2.95,0.1,2.89,0.06,0.01,0.001,0.003,0.001,0.01,,,0.2,0.01,0.0207,0.0066,0.0038,,1,1150,700,,,1.5,650,206.843,1000,9.6,56.5,,,,,,,,,,,27.183839
9Cr-092,83.1139,0.15,9.6,0.5,0.2,0.17,2.95,0.1,2.89,0.06,0.01,0.001,0.003,0.001,0.01,,,0.2,0.01,0.0207,0.0066,0.0038,,1,1150,700,,,1.5,650,189.606,2000,11,43.8,,,,,,,,,,,27.183839
9Cr-092,83.1139,0.15,9.6,0.5,0.2,0.17,2.95,0.1,2.89,0.06,0.01,0.001,0.003,0.001,0.01,,,0.2,0.01,0.0207,0.0066,0.0038,,1,1150,700,,,1.5,650,189.606,2611,6.4,25,,,,,,,,,,,27.183839
9Cr-092,83.1139,0.15,9.6,0.5,0.2,0.17,2.95,0.1,2.89,0.06,0.01,0.001,0.003,0.001,0.01,,,0.2,0.01,0.0207,0.0066,0.0038,,1,1150,700,,,1.5,650,172.369,3205,10,34.5,,,,,,,,,,,27.183839
9Cr-092,83.1139,0.15,9.6,0.5,0.2,0.17,2.95,0.1,2.89,0.06,0.01,0.001,0.003,0.001,0.01,,,0.2,0.01,0.0207,0.0066,0.0038,,1,1150,700,,,1.5,650,172.369,3198,11.7,55.2,,,,,,,,,,,27.183839
9Cr-092,83.1139,0.15,9.6,0.5,0.2,0.17,2.95,0.1,2.89,0.06,0.01,0.001,0.003,0.001,0.01,,,0.2,0.01,0.0207,0.0066,0.0038,,1,1150,700,,,1.5,650,155.132,5320,10.6,34.8,,,,,,,,,,,27.183839
9Cr-092,83.1139,0.15,9.6,0.5,0.2,0.17,2.95,0.1,2.89,0.06,0.01,0.001,0.003,0.001,0.01,,,0.2,0.01,0.0207,0.0066,0.0038,,1,1150,700,,,1.5,650,137.895,9781.1,9.9,24.3,,,,,,,,,,,27.183839
9Cr-093,82.6815,0.153,10.1,0.5,0.19,0.17,2.94,0.1,2.89,0.006,0.01,0.001,0.004,0.001,0.01,,,0.2,0.01,0.0227,0.0068,0.004,,1,1150,700,,,0.5,650,206.843,1695,4.5,19.8,,,,,,,,,,,27.165833
9Cr-093,82.6815,0.153,10.1,0.5,0.19,0.17,2.94,0.1,2.89,0.006,0.01,0.001,0.004,0.001,0.01,,,0.2,0.01,0.0227,0.0068,0.004,,1,1150,700,,,0.5,650,206.843,1417,6.3,31.6,,,,,,,,,,,27.165833
9Cr-093,82.6815,0.153,10.1,0.5,0.19,0.17,2.94,0.1,2.89,0.006,0.01,0.001,0.004,0.001,0.01,,,0.2,0.01,0.0227,0.0068,0.004,,1,1150,700,,,0.5,650,189.606,3286,9.1,36.9,,,,,,,,,,,27.165833
9Cr-093,82.6815,0.153,10.1,0.5,0.19,0.17,2.94,0.1,2.89,0.006,0.01,0.001,0.004,0.001,0.01,,,0.2,0.01,0.0227,0.0068,0.004,,1,1150,700,,,0.5,650,189.606,2264,,,,,,,,,,,,,27.165833
9Cr-093,82.6815,0.153,10.1,0.5,0.19,0.17,2.94,0.1,2.89,0.006,0.01,0.001,0.004,0.001,0.01,,,0.2,0.01,0.0227,0.0068,0.004,,1,1150,700,,,0.5,650,172.369,4697,5.3,14,,,,,,,,,,,27.165833
9Cr-093,82.6815,0.153,10.1,0.5,0.19,0.17,2.94,0.1,2.89,0.006,0.01,0.001,0.004,0.001,0.01,,,0.2,0.01,0.0227,0.0068,0.004,,1,1150,700,,,0.5,650,172.369,4154.2,9.9,18.4,,,,,,,,,,,27.165833
9Cr-093,82.6815,0.153,10.1,0.5,0.19,0.17,2.94,0.1,2.89,0.006,0.01,0.001,0.004,0.001,0.01,,,0.2,0.01,0.0227,0.0068,0.004,,1,1150,700,,,0.5,650,155.132,6150,3.5,12.4,,,,,,,,,,,27.165833
9Cr-093,82.6815,0.153,10.1,0.5,0.19,0.17,2.94,0.1,2.89,0.006,0.01,0.001,0.004,0.001,0.01,,,0.2,0.01,0.0227,0.0068,0.004,,1,1150,700,,,0.5,650,137.895,10226,ND,,,,,,,,,,,,27.165833
9Cr-097,85.5197,0.15,10.117,0.504,0.272,0.08,2.897,0.02,0.0214,0.0553,0.014,0.001,0.003,0.1025,0.001,,,0.206,0.01,0.0165,0.0036,0.006,,1,1150,700,,,7,650,137.895,13.4,37.1,93.1,,,,,,,,,,,25.764184000000007
9Cr-098,85.4972,0.18,10.093,0.505,0.273,0.08,2.928,0.01,0.0189,0.0537,0.0175,0.001,0.003,0.1007,0.001,,,0.204,0.01,0.0159,0.0021,0.006,,1,1150,700,,,7,650,137.895,48.5,53.4,95.3,,,,,,,,,,,25.755865
9Cr-099,85.4117,0.18,10.111,0.508,0.261,0.08,2.931,0.01,0.0367,0.054,0.017,0.001,0.0027,0.01,0.1448,,,0.206,0.01,0.0161,0.003,0.006,,1,1150,700,,,7,650,172.369,269,,,,,,,,,,,,,25.836544
9Cr-099,85.4117,0.18,10.111,0.508,0.261,0.08,2.931,0.01,0.0367,0.054,0.017,0.001,0.0027,0.01,0.1448,,,0.206,0.01,0.0161,0.003,0.006,,1,1150,700,,,7,650,155.132,407,,,,,,,,,,,,,25.836544
9Cr-099,85.4117,0.18,10.111,0.508,0.261,0.08,2.931,0.01,0.0367,0.054,0.017,0.001,0.0027,0.01,0.1448,,,0.206,0.01,0.0161,0.003,0.006,,1,1150,700,,,7,650,137.895,1783,,,,,,,,,,,,,25.836544
9Cr-099,85.4117,0.18,10.111,0.508,0.261,0.08,2.931,0.01,0.0367,0.054,0.017,0.001,0.0027,0.01,0.1448,,,0.206,0.01,0.0161,0.003,0.006,,1,1150,700,,,7,650,120.658,1542,,,,,,,,,,,,,25.836544
9Cr-099,85.4117,0.18,10.111,0.508,0.261,0.08,2.931,0.01,0.0367,0.054,0.017,0.001,0.0027,0.01,0.1448,,,0.206,0.01,0.0161,0.003,0.006,,1,1150,700,,,7,650,103.421,3249,,,,,,,,,,,,,25.836544
9Cr-100,83.8947,0.21,11.46,0.62,0.44,0.85,0.1,0.97,0.94,,0.033,0.023,0.062,0.09,,,,0.28,,0.0239,,0.004,,0,1050,640,,,5.5,500,510,144.5,17,73,0.0295,,,,,0.4,5.7,36.2,111,,26.272455
9Cr-100,83.8947,0.21,11.46,0.62,0.44,0.85,0.1,0.97,0.94,,0.033,0.023,0.062,0.09,,,,0.28,,0.0239,,0.004,,0,1050,640,,,5.5,500,471,790.8,20,72,0.00462,,,,,1.4,47,257,639,,26.272455
9Cr-100,83.8947,0.21,11.46,0.62,0.44,0.85,0.1,0.97,0.94,,0.033,0.023,0.062,0.09,,,,0.28,,0.0239,,0.004,,0,1050,640,,,5.5,500,441,3121.7,12,66,0.00111,,,,,4,189,914,2810,,26.272455
9Cr-100,83.8947,0.21,11.46,0.62,0.44,0.85,0.1,0.97,0.94,,0.033,0.023,0.062,0.09,,,,0.28,,0.0239,,0.004,,0,1050,640,,,5.5,500,412,9154.2,11,65,0.000196,,,,,47,810,4760,9040,,26.272455
9Cr-100,83.8947,0.21,11.46,0.62,0.44,0.85,0.1,0.97,0.94,,0.033,0.023,0.062,0.09,,,,0.28,,0.0239,,0.004,,0,1050,640,,,5.5,500,373,15312.9,9,48,7.49e-05,,,,,232,2680,12400,15200,,26.272455
9Cr-100,83.8947,0.21,11.46,0.62,0.44,0.85,0.1,0.97,0.94,,0.033,0.023,0.062,0.09,,,,0.28,,0.0239,,0.004,,0,1050,640,,,5.5,550,412,69.6,15,73,0.057,,,,,0.2,2.1,12,53,,26.272455
9Cr-100,83.8947,0.21,11.46,0.62,0.44,0.85,0.1,0.97,0.94,,0.033,0.023,0.062,0.09,,,,0.28,,0.0239,,0.004,,0,1050,640,,,5.5,550,392,202.1,13,70,0.018,,,,,0.4,6,48,176,,26.272455
9Cr-100,83.8947,0.21,11.46,0.62,0.44,0.85,0.1,0.97,0.94,,0.033,0.023,0.062,0.09,,,,0.28,,0.0239,,0.004,,0,1050,640,,,5.5,550,373,756.6,13,70,0.00349,,,,,0.6,16.2,196,708,,26.272455
9Cr-100,83.8947,0.21,11.46,0.62,0.44,0.85,0.1,0.97,0.94,,0.033,0.023,0.062,0.09,,,,0.28,,0.0239,,0.004,,0,1050,640,,,5.5,550,333,2407.2,9,41,0.000863,,,,0.1,7,192,1270,2370,,26.272455
9Cr-100,83.8947,0.21,11.46,0.62,0.44,0.85,0.1,0.97,0.94,,0.033,0.023,0.062,0.09,,,,0.28,,0.0239,,0.004,,0,1050,640,,,5.5,550,294,5300.3,5,22,0.000288,,,,0.2,70,1270,4070,,,26.272455
9Cr-100,83.8947,0.21,11.46,0.62,0.44,0.85,0.1,0.97,0.94,,0.033,0.023,0.062,0.09,,,,0.28,,0.0239,,0.004,,0,1050,640,,,5.5,550,245,13627.3,7,33,7.65e-05,,,0.2,5,585,5950,11400,13600,,26.272455
9Cr-100,83.8947,0.21,11.46,0.62,0.44,0.85,0.1,0.97,0.94,,0.033,0.023,0.062,0.09,,,,0.28,,0.0239,,0.004,,0,1050,640,,,5.5,600,294,110.1,13,73,0.0225,,,,,0.8,10,54.2,,,26.272455
9Cr-100,83.8947,0.21,11.46,0.62,0.44,0.85,0.1,0.97,0.94,,0.033,0.023,0.062,0.09,,,,0.28,,0.0239,,0.004,,0,1050,640,,,5.5,600,255,363.3,12,64,0.00525,,,,,4.9,62.5,226,351,,26.272455
9Cr-100,83.8947,0.21,11.46,0.62,0.44,0.85,0.1,0.97,0.94,,0.033,0.023,0.062,0.09,,,,0.28,,0.0239,,0.004,,0,1050,640,,,5.5,600,216,682.1,9,47,0.00199,,,,0.9,44,276,534,,,26.272455
9Cr-100,83.8947,0.21,11.46,0.62,0.44,0.85,0.1,0.97,0.94,,0.033,0.023,0.062,0.09,,,,0.28,,0.0239,,0.004,,0,1050,640,,,5.5,600,157,2530.6,9,47,0.000447,,0.2,7.5,39,555,1340,1970,2460,,26.272455
9Cr-100,83.8947,0.21,11.46,0.62,0.44,0.85,0.1,0.97,0.94,,0.033,0.023,0.062,0.09,,,,0.28,,0.0239,,0.004,,0,1050,640,,,5.5,600,118,6596.7,8,9,0.000207,,6.5,64.5,193,1340,2710,4320,6130,,26.272455
9Cr-100,83.8947,0.21,11.46,0.62,0.44,0.85,0.1,0.97,0.94,,0.033,0.023,0.062,0.09,,,,0.28,,0.0239,,0.004,,0,1050,640,,,5.5,600,88,18683.9,9,11,0.00011,5,101,368,760,2670,5840,10700,16800,,26.272455
9Cr-105,,,,,,,,,,,,,,,,,,,,,,,,,,,,,,650,206.843,1437,1.269,,,,,,,,,,,,0.0
9Cr-105,,,,,,,,,,,,,,,,,,,,,,,,,,,,,,650,189.606,1435,0.808,,,,,,,,,,,,0.0
9Cr-105,,,,,,,,,,,,,,,,,,,,,,,,,,,,,,650,172.369,1434,0.676,,,,,,,,,,,,0.0
9Cr-105,,,,,,,,,,,,,,,,,,,,,,,,,,,,,,650,155.132,1320,ND,,,,,,,,,,,,0.0
9Cr-106,,,,,,,,,,,,,,,,,,,,,,,,,,,,,,650,206.843,1146,1.069,,,,,,,,,,,,0.0
9Cr-109,84.231,0.25,11.27,0.98,0.3,0.7,,0.98,0.96,,,0.019,0.01,,,,,0.29,,,,0.01,,0,1030,630,,,6,500,500,125.2,23,74,,,,,,,,,,,26.298910000000003
9Cr-109,84.231,0.25,11.27,0.98,0.3,0.7,,0.98,0.96,,,0.019,0.01,,,,,0.29,,,,0.01,,0,1030,630,,,6,500,460,1326.6,23,75,,,,,,,,,,,26.298910000000003
9Cr-109,84.231,0.25,11.27,0.98,0.3,0.7,,0.98,0.96,,,0.019,0.01,,,,,0.29,,,,0.01,,0,1030,630,,,6,500,430,6924,24,73,,,,,,,,,,,26.298910000000003
9Cr-109,84.231,0.25,11.27,0.98,0.3,0.7,,0.98,0.96,,,0.019,0.01,,,,,0.29,,,,0.01,,0,1030,630,,,6,550,400,51.9,28,79,,,,,,,,,,,26.298910000000003
9Cr-109,84.231,0.25,11.27,0.98,0.3,0.7,,0.98,0.96,,,0.019,0.01,,,,,0.29,,,,0.01,,0,1030,630,,,6,550,350,909.7,24,79,,,,,,,,,,,26.298910000000003
9Cr-109,84.231,0.25,11.27,0.98,0.3,0.7,,0.98,0.96,,,0.019,0.01,,,,,0.29,,,,0.01,,0,1030,630,,,6,550,300,4446.1,24,74,,,,,,,,,,,26.298910000000003
9Cr-109,84.231,0.25,11.27,0.98,0.3,0.7,,0.98,0.96,,,0.019,0.01,,,,,0.29,,,,0.01,,0,1030,630,,,6,600,280,72.2,30,86,,,,,,,,,,,26.298910000000003
9Cr-109,84.231,0.25,11.27,0.98,0.3,0.7,,0.98,0.96,,,0.019,0.01,,,,,0.29,,,,0.01,,0,1030,630,,,6,600,200,731.9,25,84,,,,,,,,,,,26.298910000000003
9Cr-109,84.231,0.25,11.27,0.98,0.3,0.7,,0.98,0.96,,,0.019,0.01,,,,,0.29,,,,0.01,,0,1030,630,,,6,600,150,2351.7,35,86,,,,,,,,,,,26.298910000000003
9Cr-110,,,,,,,,,,,,,,,,,,,,,,,,,,,,,,662.5,137.8952,312,ND,,,,,,,,,,,,0.0
9Cr-131,87.7342,0.093,8.8,0.46,0.16,0.15,,0.42,1.85,0.06,0.002,0.01,,,,,,0.21,0.0009,0.0489,,0.001,,0,1060,770,,,6.3,650,200,38,25,88,,,,,,,,,,,26.731560000000005
9Cr-131,87.7342,0.093,8.8,0.46,0.16,0.15,,0.42,1.85,0.06,0.002,0.01,,,,,,0.21,0.0009,0.0489,,0.001,,0,1060,770,,,6.3,650,130,1264,23,85,,,,,,,,,,,26.731560000000005
9Cr-131,87.7342,0.093,8.8,0.46,0.16,0.15,,0.42,1.85,0.06,0.002,0.01,,,,,,0.21,0.0009,0.0489,,0.001,,0,1060,770,,,6.3,650,120,1792,24,83,,,,,,,,,,,26.731560000000005
