Repository: mamunm/xmat-pnnl

# Xtreme Materials
>A Repository for Lifetime Prediction of High Temperature Alloy Materials

In this repo, we will develop machine learning models to predict the lifetime of alloy materials for high temperature applications.

## Focus areas:

1. Build a simple physics based model to preserve some form of interpretability
2. Build a data driven machine learning model to get the residual of the physics based model

### Loading data and saving them 

`load_data` will ease loading the data into nice `pd.DataFrame` format. Below I demonstrate a code to quickly load the data:

```python
import numpy as np
import pandas as pd
import xmat_pnnl_code as xcode 
import mendeleev # To use atomic properties

#Load the data
data_df, features_description, alloy_metadata = xcode.load_data(
    data_file='9Cr_Data')
#Get the weighted atomic number for each alloy
ele = [k for k, v in features_description.items() if 'Element' in v]
AN = {k: getattr(mendeleev, k).atomic_number for k in ele}
data_df['Weighted_AN'] = data_df[ele].mul(AN, axis=1).sum(axis=1)/100

#Save the cleaned data into a csv for future reference
data_df.to_csv('Cleaned_data.csv', index=False)
np.save('features.npy', features_description)
alloy_metadata.to_csv('alloy_metadata.csv')
```

This `xcode.load_data` will load the data. The argument to this function can be either `9Cr_Data` or `Aus_Steel_Data`. Depending on the argument it will load either of the above data and it will return the data in a dataframe format, feature description as a dictionary format, and alloy metadata into another dataframe format.

Here, I also added weighted atomic number to the dataframe as it will be useful later in our model building process. Then I saved the dataframes as csv file and the dictionary as a `npy` file.

### Data Cleaning

I already added some data cleaning as part of the `load_data` but we need more than that to handle noise in the data. I manually tried to look into the data for anomaly but without a physical basis it would be hard to quantify the utility of each data point. To better understand the data, I found Larson-Miller parameter (LMP) for stress-time-temperature dependence. 

Below I show some plots for LMP:
Clearly, it looks like LMP parameter is very successful in capturing the major physics governing the time-temperature dependence of creep rutpture time. At this point, it would be a automatic choice to use LMP as the basis for our simple physical model and we can run Gaussian Process on top of that to supplement other factors. Also, I will use LMP as the basis for data cleaning purpose. For data cleaning, I use Shapley value. It's a concept developed in game theory to find out the utility of each player in a multi-player game. I'll write the detail scientific explanation of it in the paper. 

To use the `LMP` and `Shapley` code to find out the utility of each data point, please see the code below:

```python
import pandas as pd
import numpy as np
from xmat_pnnl_code import PolyFit
from xmat_pnnl_code import Shapley

ID = [1, 24, 25, 26, 27, 28, 29, 30, 31, 32, 33, 34, 35, 36, 37, 38,
      43, 44, 45, 46, 47, 48, 49, 50, 51, 52, 53, 54, 55, 58, 59, 60,
      61, 62, 63, 64, 65, 66, 67, 68, 69, 70, 71, 72, 73, 74, 75, 76,
      77, 78, 79, 80, 82]
ID = ['9Cr-{}'.format(str(i).zfill(3)) for i in ID]
data = pd.read_csv('../Cleaned_data.csv')
keep_column = ['ID', 'CT_Temp', 'CT_CS', 'CT_RT']
data = data[keep_column]
C = 25
data['LMP'] = 1e-3 * (data['CT_Temp']) * (np.log(data['CT_RT']) + C)

for alloy_id in ID:
    df = data[data['ID'] == alloy_id]
    poly = PolyFit(df=df[['LMP', 'CT_CS']], target='CT_CS', degree=2)
    poly.fit()
    print('Score for {}: {}'.format(alloy_id, poly.score))
    poly.plot_model(text='Score for {}: {}'.format(
        alloy_id, poly.score)).savefig(
                'poly_fit_curves/{}.png'.format(alloy_id))
    plt.clf()

    shapley = Shapley(df=df[['LMP', 'CT_CS']], target='CT_CS', degree=2)
    phi, phi_percentage = shapley.get_phi()
    df['shapley'] = phi
    df['shapley_percentage'] = phi_percentage
    print(df)
    df.to_csv('shapley_values/{}.csv'.format(alloy_id))
```

Running the shapley code produces the following output:

```shell
        ID  CT_Temp    CT_CS    CT_RT        LMP   shapley  shapley_percentage
0  9Cr-001    650.0  206.843    665.8  20.475643  0.127089           12.896406
1  9Cr-001    650.0  189.606   1187.5  20.851744  0.120868           12.265177
2  9Cr-001    650.0  172.369   1454.0  20.983348  0.121536           12.332889
3  9Cr-001    650.0  155.132   2344.0  21.293749  0.119407           12.116898
4  9Cr-001    650.0  153.753   3469.0  21.548554  0.120725           12.250578
5  9Cr-001    650.0  137.895   5388.0  21.834754  0.123645           12.546918
6  9Cr-001    650.0  120.658  12730.0  22.393616  0.125027           12.687171
7  9Cr-001    650.0  103.421  25234.0  22.838366  0.127163           12.903962
```

File: data_processing/Aus_Steel_data/alloy_metadata.csv
,Alloy ID #,Source,Alloy Name (Designation),Heat (Melt) Number,Notes,Melt Method,Deoxidation Process,Ingot Size (kg),Product Form,Product Dimensions,Unnamed: 10,Unnamed: 11,Processing History,Microstructure Characteization Methods,Unnamed: 14,Tensile Test Method,Creep Rupture Test Method,Creep Test Method,Low Cycle Fatigue Test Method,High Cycle Fatigue Test Method,Stress Relaxation Test Method
0,,,,,,,,,,OD or T (mm),WT or W (mm),L (mm),,AGS Number,Non-Metallic Incl.,,,,,,
1,AUS_001,NIMS 57A,ASME SA-213/SA-213M,AEQ,"18Cr-10Ni-Nb, Grade TP347HFG",BEA,Si-Al-killed,3200.0,Tube,48.7,8.1,7000,Hot Extruded & Cold Drawn,JIS G0551-1977,JIS G 0555-1977,JIS G 0567,JIS Z 2272,JIS Z 2271,,,
2,AUS_002,NIMS 28B," (SUS 347H TB), HEAT AEA",AEA,18Cr-10Ni-Nb,BEA,Si-killed,3350.0,Tube,50.8,8,5000,Hot Extruded & Cold Drawn,JIS G0551-1977,JIS G 0555-1977,JIS G 0567,JIS Z 2272,JIS Z 2271,,,
3,AUS_003,NIMS 28B,SUS 347H TB,AEB,18Cr-10Ni-Nb,BEA,Si-killed,3350.0,Tube,50.8,8,5000,Hot Extruded & Cold Drawn,JIS G0551-1977,JIS G 0555-1977,JIS G 0567,JIS Z 2272,JIS Z 2271,,,
4,AUS_004,NIMS 28B,SUS 347H TB,AEC,18Cr-10Ni-Nb,BEA,Si-killed,3350.0,Tube,50.8,8,5000,Hot Extruded & Cold Drawn,JIS G0551-1977,JIS G 0555-1977,JIS G 0567,JIS Z 2272,JIS Z 2271,,,
5,AUS_005,NIMS 28B,SUS 347H TB,AED,18Cr-10Ni-Nb,BEA,Si-killed,6000.0,Tube,50.8,8.8,5000,Hot Extruded & Cold Drawn,JIS G0551-1977,JIS G 0555-1977,JIS G 0567,JIS Z 2272,JIS Z 2271,,,
6,AUS_006,NIMS 28B,SUS 347H TB,AEE,18Cr-10Ni-Nb,BEA,Si-killed,6000.0,Tube,50.8,8.8,5000,Hot Extruded & Cold Drawn,JIS G0551-1977,JIS G 0555-1977,JIS G 0567,JIS Z 2272,JIS Z 2271,,,
7,AUS_007,NIMS 28B,SUS 347H TB,AEF,18Cr-10Ni-Nb,BEA,Si-killed,6000.0,Tube,50.8,8.8,5000,Hot Extruded & Cold Drawn,JIS G0551-1977,JIS G 0555-1977,JIS G 0567,JIS Z 2272,JIS Z 2271,,,
8,AUS_008,NIMS 28B,SUS 347H TB,AEG,18Cr-10Ni-Nb,BEA,Si-killed,3000.0,Tube,50.8,8,5000,Hot Extruded & Cold Drawn,JIS G0551-1977,JIS G 0555-1977,JIS G 0567,JIS Z 2272,JIS Z 2271,,,
9,AUS_009,NIMS 28B,SUS 347H TB,AEH,18Cr-10Ni-Nb,HFIF,Si-killed,3000.0,Tube,50.8,8,5000,Hot Extruded & Cold Drawn,JIS G0551-1977,JIS G 0555-1977,JIS G 0567,JIS Z 2272,JIS Z 2271,,,
10,AUS_010,NIMS 28B,SUS 347H TB,AEJ,18Cr-10Ni-Nb,BEA,Si-killed,3000.0,Tube,50.8,8,5000,Hot Extruded & Cold Drawn,JIS G0551-1977,JIS G 0555-1977,JIS G 0567,JIS Z 2272,JIS Z 2271,,,
11,AUS_011,NIMS 41A,"NCF-B, NCF-P, NCF-TB",iEA,15.5Cr-8Fe SUPERALLOY,HFIF+CE,Al-killed,1000.0,Bar,15,,560,Forged,JIS G0551-1977,JIS G 0555-1977,JIS G 0567,JIS Z 2272,JIS Z 2271,,,
12,AUS_012,NIMS 41A,"NCF-B, NCF-P, NCF-TB",iEB,15.5Cr-8Fe SUPERALLOY,HFIF+ESR,Mg-killed,2000.0,Bar,18,,580,Forged,JIS G0551-1977,JIS G 0555-1977,JIS G 0567,JIS Z 2272,JIS Z 2271,,,
13,AUS_013,NIMS 41A,"NCF-B, NCF-P, NCF-TB",iEC,15.5Cr-8Fe SUPERALLOY,HFIF+ESR,Si-Mn-killed,800.0,Bar,16,,560,Forged,JIS G0551-1977,JIS G 0555-1977,JIS G 0567,JIS Z 2272,JIS Z 2271,,,
14,AUS_014,NIMS 41A,"NCF-B, NCF-P, NCF-TB",iED,15.5Cr-8Fe SUPERALLOY,BEA,Ca-Si-Al-killed,7000.0,Plate,16,1000,200,,JIS G0551-1977,JIS G 0555-1977,JIS G 0567,JIS Z 2272,JIS Z 2271,,,
15,AUS_015,NIMS 41A,"NCF-B, NCF-P, NCF-TB",iEE,15.5Cr-8Fe SUPERALLOY,HFIVF,Vacuum-C-killed,2000.0,Tube,50.8,3,2000,Hot Extruded & Cold Drawn,JIS G0551-1977,JIS G 0555-1977,JIS G 0567,JIS Z 2272,JIS Z 2271,,,
16,AUS_016,NIMS 55,NW6002,iHA,21Cr-18Fe-9Mo SUPERALLOY,CE+ESR,Al-Mn-killed,3000.0,Plate,10,805,805,Hot Rolled,JIS G0551-1977,JIS G 0555-1977,JIS G 0567,JIS Z 2272,JIS Z 2271,,,
17,AUS_017,NIMS 55,NW6002,iHB,21Cr-18Fe-9Mo SUPERALLOY,CE+ESR,Al-Mn-killed,3000.0,Bar,20,,1000,Forged,JIS G0551-1977,JIS G 0555-1977,JIS G 0567,JIS Z 2272,JIS Z 2271,,,
18,AUS_018,NIMS 55,NW6002,iHC,21Cr-18Fe-9Mo SUPERALLOY,CE+ESR,Al-Mn-killed,3000.0,Bar,20,,1000,Forged,JIS G0551-1977,JIS G 0555-1977,JIS G 0567,JIS Z 2272,JIS Z 2271,,,
19,AUS_019,NIMS 4B,SUS 304H TB,ABA,18Cr-8Ni,BEA,Si-killed,3000.0,Tube,50.8,8,5000,Hot Extruded & Cold Drawn,JIS G0551-1977,JIS G 0555-1977,JIS G 0567,JIS Z 2272,JIS Z 2271,,,
20,AUS_020,NIMS 4B,SUS 304H TB,ABB,18Cr-8Ni,BEA,Si-killed,3000.0,Tube,50.8,8,5000,Hot Extruded & Cold Drawn,JIS G0551-1977,JIS G 0555-1977,JIS G 0567,JIS Z 2272,JIS Z 2271,,,
21,AUS_021,NIMS 4B,SUS 304H TB,ABC,18Cr-8Ni,BEA,Si-killed,3000.0,Tube,50.8,8,5000,Hot Extruded & Cold Drawn,JIS G0551-1977,JIS G 0555-1977,JIS G 0567,JIS Z 2272,JIS Z 2271,,,
22,AUS_022,NIMS 4B,SUS 304H TB,ABD,18Cr-8Ni,BEA,Si-killed,3000.0,Tube,50.8,8,5000,Hot Extruded & Cold Drawn,JIS G0551-1977,JIS G 0555-1977,JIS G 0567,JIS Z 2272,JIS Z 2271,,,
23,AUS_023,NIMS 4B,SUS 304H TB,ABE,18Cr-8Ni,BEA,Si-killed,3000.0,Tube,50.8,8,5000,Hot Extruded & Cold Drawn,JIS G0551-1977,JIS G 0555-1977,JIS G 0567,JIS Z 2272,JIS Z 2271,,,
24,AUS_024,NIMS 4B,SUS 304H TB,ABF,18Cr-8Ni,BEA,Si-killed,3000.0,Tube,50.8,8,5000,Hot Extruded & Cold Drawn,JIS G0551-1977,JIS G 0555-1977,JIS G 0567,JIS Z 2272,JIS Z 2271,,,
25,AUS_025,NIMS 4B,SUS 304H TB,ABL,18Cr-8Ni,BEA,Si-killed,4500.0,Tube,50.8,8,5000,Hot Extruded & Cold Drawn,JIS G0551-1977,JIS G 0555-1977,JIS G 0567,JIS Z 2272,JIS Z 2271,,,
26,AUS_026,NIMS 4B,SUS 304H TB,ABM,18Cr-8Ni,BEA,Si-killed,4500.0,Tube,50.8,8,5000,Hot Extruded & Cold Drawn,JIS G0551-1977,JIS G 0555-1977,JIS G 0567,JIS Z 2272,JIS Z 2271,,,
27,AUS_027,NIMS 4B,SUS 304H TB,ABN,18Cr-8Ni,BEA,Si-killed,4500.0,Tube,50.8,8,5000,Hot Extruded & Cold Drawn,JIS G0551-1977,JIS G 0555-1977,JIS G 0567,JIS Z 2272,JIS Z 2271,,,
