Repository: mamunm/xmat-pnnl

# Xtreme Materials
>A Repository for Lifetime Prediction of High Temperature Alloy Materials

In this repo, we will develop machine learning models to predict the lifetime of alloy materials for high temperature applications.

## Focus areas:

1. Build a simple physics based model to preserve some form of interpretability
2. Build a data driven machine learning model to get the residual of the physics based model

### Loading data and saving them 

`load_data` will ease loading the data into nice `pd.DataFrame` format. Below I demonstrate a code to quickly load the data:

```python
import numpy as np
import pandas as pd
import xmat_pnnl_code as xcode 
import mendeleev # To use atomic properties

#Load the data
data_df, features_description, alloy_metadata = xcode.load_data(
    data_file='9Cr_Data')
#Get the weighted atomic number for each alloy
ele = [k for k, v in features_description.items() if 'Element' in v]
AN = {k: getattr(mendeleev, k).atomic_number for k in ele}
data_df['Weighted_AN'] = data_df[ele].mul(AN, axis=1).sum(axis=1)/100

#Save the cleaned data into a csv for future reference
data_df.to_csv('Cleaned_data.csv', index=False)
np.save('features.npy', features_description)
alloy_metadata.to_csv('alloy_metadata.csv')
```

This `xcode.load_data` will load the data. The argument to this function can be either `9Cr_Data` or `Aus_Steel_Data`. Depending on the argument it will load either of the above data and it will return the data in a dataframe format, feature description as a dictionary format, and alloy metadata into another dataframe format.

Here, I also added weighted atomic number to the dataframe as it will be useful later in our model building process. Then I saved the dataframes as csv file and the dictionary as a `npy` file.

### Data Cleaning

I already added some data cleaning as part of the `load_data` but we need more than that to handle noise in the data. I manually tried to look into the data for anomaly but without a physical basis it would be hard to quantify the utility of each data point. To better understand the data, I found Larson-Miller parameter (LMP) for stress-time-temperature dependence. 

Below I show some plots for LMP:
Clearly, it looks like LMP parameter is very successful in capturing the major physics governing the time-temperature dependence of creep rutpture time. At this point, it would be a automatic choice to use LMP as the basis for our simple physical model and we can run Gaussian Process on top of that to supplement other factors. Also, I will use LMP as the basis for data cleaning purpose. For data cleaning, I use Shapley value. It's a concept developed in game theory to find out the utility of each player in a multi-player game. I'll write the detail scientific explanation of it in the paper. 

To use the `LMP` and `Shapley` code to find out the utility of each data point, please see the code below:

```python
import pandas as pd
import numpy as np
from xmat_pnnl_code import PolyFit
from xmat_pnnl_code import Shapley

ID = [1, 24, 25, 26, 27, 28, 29, 30, 31, 32, 33, 34, 35, 36, 37, 38,
      43, 44, 45, 46, 47, 48, 49, 50, 51, 52, 53, 54, 55, 58, 59, 60,
      61, 62, 63, 64, 65, 66, 67, 68, 69, 70, 71, 72, 73, 74, 75, 76,
      77, 78, 79, 80, 82]
ID = ['9Cr-{}'.format(str(i).zfill(3)) for i in ID]
data = pd.read_csv('../Cleaned_data.csv')
keep_column = ['ID', 'CT_Temp', 'CT_CS', 'CT_RT']
data = data[keep_column]
C = 25
data['LMP'] = 1e-3 * (data['CT_Temp']) * (np.log(data['CT_RT']) + C)

for alloy_id in ID:
    df = data[data['ID'] == alloy_id]
    poly = PolyFit(df=df[['LMP', 'CT_CS']], target='CT_CS', degree=2)
    poly.fit()
    print('Score for {}: {}'.format(alloy_id, poly.score))
    poly.plot_model(text='Score for {}: {}'.format(
        alloy_id, poly.score)).savefig(
                'poly_fit_curves/{}.png'.format(alloy_id))
    plt.clf()

    shapley = Shapley(df=df[['LMP', 'CT_CS']], target='CT_CS', degree=2)
    phi, phi_percentage = shapley.get_phi()
    df['shapley'] = phi
    df['shapley_percentage'] = phi_percentage
    print(df)
    df.to_csv('shapley_values/{}.csv'.format(alloy_id))
```

Running the shapley code produces the following output:

```shell
        ID  CT_Temp    CT_CS    CT_RT        LMP   shapley  shapley_percentage
0  9Cr-001    650.0  206.843    665.8  20.475643  0.127089           12.896406
1  9Cr-001    650.0  189.606   1187.5  20.851744  0.120868           12.265177
2  9Cr-001    650.0  172.369   1454.0  20.983348  0.121536           12.332889
3  9Cr-001    650.0  155.132   2344.0  21.293749  0.119407           12.116898
4  9Cr-001    650.0  153.753   3469.0  21.548554  0.120725           12.250578
5  9Cr-001    650.0  137.895   5388.0  21.834754  0.123645           12.546918
6  9Cr-001    650.0  120.658  12730.0  22.393616  0.125027           12.687171
7  9Cr-001    650.0  103.421  25234.0  22.838366  0.127163           12.903962
```

File: data_processing/Aus_Steel_data/Cleaned_data.csv (part 1 of 3)
ID,Fe,C,Cr,Mn,Si,Ni,Co,Mo,W,Nb,Al,P,Cu,Ti,V,B,N,S,Homo,Normal,Temper1,AGS No.,CT_Temp,CT_CS,CT_RT,CT_EL,CT_RA,CT_MCR,CT_0.5% CS,CT_1.0% CS,CT_2.0% CS,CT_5.0% CS,CT_TTC,Weighted_AN,Weighted_AW,Weighted_BP,Weighted_DP,Weighted_EH,Weighted_HF,Weighted_MP
AUS_001,67.513,0.09,18.2,1.57,0.4,11.32,,,,0.88,,0.026,,,,,,0.001,0,1190,,8.9,600,320,199.6,11,14,0.0028,,,,,86,25.909739999999996,55.621644954919475,3011.54844824,64.606924,345.644473,414.9736497000001,1861.872298
AUS_001,67.513,0.09,18.2,1.57,0.4,11.32,,,,0.88,,0.026,,,,,,0.001,0,1190,,8.9,600,280,1314,10,12,0.00034,,,,140,365,25.909739999999996,55.621644954919475,3011.54844824,64.606924,345.644473,414.9736497000001,1861.872298
AUS_001,67.513,0.09,18.2,1.57,0.4,11.32,,,,0.88,,0.026,,,,,,0.001,0,1190,,8.9,600,260,1913.6,9,12,0.00074,,,,1190,341,25.909739999999996,55.621644954919475,3011.54844824,64.606924,345.644473,414.9736497000001,1861.872298
AUS_001,67.513,0.09,18.2,1.57,0.4,11.32,,,,0.88,,0.026,,,,,,0.001,0,1190,,8.9,600,240,6678.8,9,14,0.00052,,,80,4140,1650,25.909739999999996,55.621644954919475,3011.54844824,64.606924,345.644473,414.9736497000001,1861.872298
AUS_001,67.513,0.09,18.2,1.57,0.4,11.32,,,,0.88,,0.026,,,,,,0.001,0,1190,,8.9,600,220,34874.8,8,11,5e-05,,,1290,28800,26100,25.909739999999996,55.621644954919475,3011.54844824,64.606924,345.644473,414.9736497000001,1861.872298
AUS_001,67.513,0.09,18.2,1.57,0.4,11.32,,,,0.88,,0.026,,,,,,0.001,0,1190,,8.9,600,200,59486.7,8,11,1.5e-05,,1100,10600,56700,40000,25.909739999999996,55.621644954919475,3011.54844824,64.606924,345.644473,414.9736497000001,1861.872298
AUS_001,67.513,0.09,18.2,1.57,0.4,11.32,,,,0.88,,0.026,,,,,,0.001,0,1190,,8.9,625,200,15223.8,20,20,8.5e-05,,241,1790,13100,8790,25.909739999999996,55.621644954919475,3011.54844824,64.606924,345.644473,414.9736497000001,1861.872298
AUS_001,67.513,0.09,18.2,1.57,0.4,11.32,,,,0.88,,0.026,,,,,,0.001,0,1190,,8.9,650,260,108.6,37,43,0.024,,,,19,49,25.909739999999996,55.621644954919475,3011.54844824,64.606924,345.644473,414.9736497000001,1861.872298
AUS_001,67.513,0.09,18.2,1.57,0.4,11.32,,,,0.88,,0.026,,,,,,0.001,0,1190,,8.9,650,240,240.7,43,51,0.01,,,,122,84,25.909739999999996,55.621644954919475,3011.54844824,64.606924,345.644473,414.9736497000001,1861.872298
AUS_001,67.513,0.09,18.2,1.57,0.4,11.32,,,,0.88,,0.026,,,,,,0.001,0,1190,,8.9,650,220,982.3,36,54,0.0058,,,6,356,191,25.909739999999996,55.621644954919475,3011.54844824,64.606924,345.644473,414.9736497000001,1861.872298
AUS_001,67.513,0.09,18.2,1.57,0.4,11.32,,,,0.88,,0.026,,,,,,0.001,0,1190,,8.9,650,200,3206.1,34,51,0.00081,,3,286,2390,1940,25.909739999999996,55.621644954919475,3011.54844824,64.606924,345.644473,414.9736497000001,1861.872298
AUS_001,67.513,0.09,18.2,1.57,0.4,11.32,,,,0.88,,0.026,,,,,,0.001,0,1190,,8.9,650,180,6276,36,45,0.00023,5,270,2900,5290,3340,25.909739999999996,55.621644954919475,3011.54844824,64.606924,345.644473,414.9736497000001,1861.872298
AUS_001,67.513,0.09,18.2,1.57,0.4,11.32,,,,0.88,,0.026,,,,,,0.001,0,1190,,8.9,650,160,9517.8,20,22,7.7e-05,23,691,5870,8390,4520,25.909739999999996,55.621644954919475,3011.54844824,64.606924,345.644473,414.9736497000001,1861.872298
AUS_001,67.513,0.09,18.2,1.57,0.4,11.32,,,,0.88,,0.026,,,,,,0.001,0,1190,,8.9,650,140,16056.8,30,39,4.9e-05,339,6590,10800,13600,8070,25.909739999999996,55.621644954919475,3011.54844824,64.606924,345.644473,414.9736497000001,1861.872298
AUS_001,67.513,0.09,18.2,1.57,0.4,11.32,,,,0.88,,0.026,,,,,,0.001,0,1190,,8.9,650,120,26534.6,31,36,1.3e-05,8000,14100,17800,22000,10500,25.909739999999996,55.621644954919475,3011.54844824,64.606924,345.644473,414.9736497000001,1861.872298
AUS_001,67.513,0.09,18.2,1.57,0.4,11.32,,,,0.88,,0.026,,,,,,0.001,0,1190,,8.9,650,100,61626.2,16,16,1.6e-05,12700,28300,39500,52100,26700,25.909739999999996,55.621644954919475,3011.54844824,64.606924,345.644473,414.9736497000001,1861.872298
AUS_001,67.513,0.09,18.2,1.57,0.4,11.32,,,,0.88,,0.026,,,,,,0.001,0,1190,,8.9,700,200,73.5,38,70,0.052,,,7,46,32,25.909739999999996,55.621644954919475,3011.54844824,64.606924,345.644473,414.9736497000001,1861.872298
AUS_001,67.513,0.09,18.2,1.57,0.4,11.32,,,,0.88,,0.026,,,,,,0.001,0,1190,,8.9,700,160,402.3,49,76,0.0045,1,21,181,284,170,25.909739999999996,55.621644954919475,3011.54844824,64.606924,345.644473,414.9736497000001,1861.872298
AUS_001,67.513,0.09,18.2,1.57,0.4,11.32,,,,0.88,,0.026,,,,,,0.001,0,1190,,8.9,700,140,898.1,51,69,0.0015,17,271,482,656,369,25.909739999999996,55.621644954919475,3011.54844824,64.606924,345.644473,414.9736497000001,1861.872298
AUS_001,67.513,0.09,18.2,1.57,0.4,11.32,,,,0.88,,0.026,,,,,,0.001,0,1190,,8.9,700,120,2536.3,46,57,0.00039,506,1130,1460,1840,1070,25.909739999999996,55.621644954919475,3011.54844824,64.606924,345.644473,414.9736497000001,1861.872298
AUS_001,67.513,0.09,18.2,1.57,0.4,11.32,,,,0.88,,0.026,,,,,,0.001,0,1190,,8.9,700,100,6555,39,43,0.00021,838,2420,3270,4510,2480,25.909739999999996,55.621644954919475,3011.54844824,64.606924,345.644473,414.9736497000001,1861.872298
AUS_001,67.513,0.09,18.2,1.57,0.4,11.32,,,,0.88,,0.026,,,,,,0.001,0,1190,,8.9,700,80,16874.4,24,34,1.2e-05,4860,6640,8920,12700,4050,25.909739999999996,55.621644954919475,3011.54844824,64.606924,345.644473,414.9736497000001,1861.872298
AUS_001,67.513,0.09,18.2,1.57,0.4,11.32,,,,0.88,,0.026,,,,,,0.001,0,1190,,8.9,700,60,56585.6,20,24,2.5e-05,12100,23100,35500,46600,19300,25.909739999999996,55.621644954919475,3011.54844824,64.606924,345.644473,414.9736497000001,1861.872298
AUS_001,67.513,0.09,18.2,1.57,0.4,11.32,,,,0.88,,0.026,,,,,,0.001,0,1190,,8.9,750,120,112.9,67,72,0.024,2,20,36,58,26,25.909739999999996,55.621644954919475,3011.54844824,64.606924,345.644473,414.9736497000001,1861.872298
AUS_001,67.513,0.09,18.2,1.57,0.4,11.32,,,,0.88,,0.026,,,,,,0.001,0,1190,,8.9,750,100,334.9,59,68,0.0049,49,75,100,154,63,25.909739999999996,55.621644954919475,3011.54844824,64.606924,345.644473,414.9736497000001,1861.872298
AUS_001,67.513,0.09,18.2,1.57,0.4,11.32,,,,0.88,,0.026,,,,,,0.001,0,1190,,8.9,750,80,1406.3,54,61,0.0018,149,233,351,652,185,25.909739999999996,55.621644954919475,3011.54844824,64.606924,345.644473,414.9736497000001,1861.872298
AUS_001,67.513,0.09,18.2,1.57,0.4,11.32,,,,0.88,,0.026,,,,,,0.001,0,1190,,8.9,750,70,3837.6,39,43,0.0005,618,1160,1750,2610,1090,25.909739999999996,55.621644954919475,3011.54844824,64.606924,345.644473,414.9736497000001,1861.872298
AUS_001,67.513,0.09,18.2,1.57,0.4,11.32,,,,0.88,,0.026,,,,,,0.001,0,1190,,8.9,750,69.4,2833.4,36,48,0.0014,263,524,881,1590,585,25.909739999999996,55.621644954919475,3011.54844824,64.606924,345.644473,414.9736497000001,1861.872298
AUS_001,67.513,0.09,18.2,1.57,0.4,11.32,,,,0.88,,0.026,,,,,,0.001,0,1190,,8.9,750,60,5961.9,31,35,0.0004,763,1570,2520,3960,1620,25.909739999999996,55.621644954919475,3011.54844824,64.606924,345.644473,414.9736497000001,1861.872298
AUS_001,67.513,0.09,18.2,1.57,0.4,11.32,,,,0.88,,0.026,,,,,,0.001,0,1190,,8.9,750,50,12934.6,24,22,0.00012,2740,4990,7230,10100,4560,25.909739999999996,55.621644954919475,3011.54844824,64.606924,345.644473,414.9736497000001,1861.872298
AUS_001,67.513,0.09,18.2,1.57,0.4,11.32,,,,0.88,,0.026,,,,,,0.001,0,1190,,8.9,750,40,23764.9,20,15,6.8e-05,4530,8540,13000,18700,8070,25.909739999999996,55.621644954919475,3011.54844824,64.606924,345.644473,414.9736497000001,1861.872298
AUS_001,67.513,0.09,18.2,1.57,0.4,11.32,,,,0.88,,0.026,,,,,,0.001,0,1190,,8.9,750,30,61646.5,19,14,3e-05,12700,23600,35800,49600,24300,25.909739999999996,55.621644954919475,3011.54844824,64.606924,345.644473,414.9736497000001,1861.872298
AUS_001,67.513,0.09,18.2,1.57,0.4,11.32,,,,0.88,,0.026,,,,,,0.001,0,1190,,8.9,800,80,187.9,60,64,0.021,15,29,49,90,28,25.909739999999996,55.621644954919475,3011.54844824,64.606924,345.644473,414.9736497000001,1861.872298
AUS_001,67.513,0.09,18.2,1.57,0.4,11.32,,,,0.88,,0.026,,,,,,0.001,0,1190,,8.9,800,70,385.6,51,62,0.0076,40,79,126,210,74,25.909739999999996,55.621644954919475,3011.54844824,64.606924,345.644473,414.9736497000001,1861.872298
AUS_001,67.513,0.09,18.2,1.57,0.4,11.32,,,,0.88,,0.026,,,,,,0.001,0,1190,,8.9,800,60,671,47,59,0.0054,60,124,204,351,132,25.909739999999996,55.621644954919475,3011.54844824,64.606924,345.644473,414.9736497000001,1861.872298
AUS_001,67.513,0.09,18.2,1.57,0.4,11.32,,,,0.88,,0.026,,,,,,0.001,0,1190,,8.9,800,50,1505.1,34,41,0.0014,240,393,578,900,331,25.909739999999996,55.621644954919475,3011.54844824,64.606924,345.644473,414.9736497000001,1861.872298
AUS_001,67.513,0.09,18.2,1.57,0.4,11.32,,,,0.88,,0.026,,,,,,0.001,0,1190,,8.9,800,40,3460.8,29,31,0.00059,550,913,1390,2200,751,25.909739999999996,55.621644954919475,3011.54844824,64.606924,345.644473,414.9736497000001,1861.872298
AUS_001,67.513,0.09,18.2,1.57,0.4,11.32,,,,0.88,,0.026,,,,,,0.001,0,1190,,8.9,800,30,8249.1,23,19,0.00028,1240,2200,3550,5670,1850,25.909739999999996,55.621644954919475,3011.54844824,64.606924,345.644473,414.9736497000001,1861.872298
AUS_001,67.513,0.09,18.2,1.57,0.4,11.32,,,,0.88,,0.026,,,,,,0.001,0,1190,,8.9,800,20,25986.2,25,17,9.5e-05,3410,7160,11800,18700,7970,25.909739999999996,55.621644954919475,3011.54844824,64.606924,345.644473,414.9736497000001,1861.872298
AUS_002,66.5264,0.07,17.85,1.71,0.6,12,0.29,0.04,,0.74,0.019,0.02,0.05,0.019,0.031,0.0012,0.0284,0.005,0,,,5.4,600,314,416.3,12,21,,,,,,,25.889191999999998,55.56302313071458,3007.0759168,64.34439759999998,345.58796199999995,414.6501904600001,1857.4257573599998
AUS_002,66.5264,0.07,17.85,1.71,0.6,12,0.29,0.04,,0.74,0.019,0.02,0.05,0.019,0.031,0.0012,0.0284,0.005,0,,,5.4,600,265,3674.6,22,33,,,,,,,25.889191999999998,55.56302313071458,3007.0759168,64.34439759999998,345.58796199999995,414.6501904600001,1857.4257573599998
AUS_002,66.5264,0.07,17.85,1.71,0.6,12,0.29,0.04,,0.74,0.019,0.02,0.05,0.019,0.031,0.0012,0.0284,0.005,0,,,5.4,600,216,24620.5,18,29,,,,,,,25.889191999999998,55.56302313071458,3007.0759168,64.34439759999998,345.58796199999995,414.6501904600001,1857.4257573599998
AUS_002,66.5264,0.07,17.85,1.71,0.6,12,0.29,0.04,,0.74,0.019,0.02,0.05,0.019,0.031,0.0012,0.0284,0.005,0,,,5.4,600,196,45407.2,19,29,,,,,,,25.889191999999998,55.56302313071458,3007.0759168,64.34439759999998,345.58796199999995,414.6501904600001,1857.4257573599998
AUS_002,66.5264,0.07,17.85,1.71,0.6,12,0.29,0.04,,0.74,0.019,0.02,0.05,0.019,0.031,0.0012,0.0284,0.005,0,,,5.4,600,176,74273.3,20,26,,,,,,,25.889191999999998,55.56302313071458,3007.0759168,64.34439759999998,345.58796199999995,414.6501904600001,1857.4257573599998
AUS_002,66.5264,0.07,17.85,1.71,0.6,12,0.29,0.04,,0.74,0.019,0.02,0.05,0.019,0.031,0.0012,0.0284,0.005,0,,,5.4,600,157,123114,23,28,,,,,,,25.889191999999998,55.56302313071458,3007.0759168,64.34439759999998,345.58796199999995,414.6501904600001,1857.4257573599998
AUS_002,66.5264,0.07,17.85,1.71,0.6,12,0.29,0.04,,0.74,0.019,0.02,0.05,0.019,0.031,0.0012,0.0284,0.005,0,,,5.4,600,137,195221.6,16,29,,,,,,,25.889191999999998,55.56302313071458,3007.0759168,64.34439759999998,345.58796199999995,414.6501904600001,1857.4257573599998
AUS_002,66.5264,0.07,17.85,1.71,0.6,12,0.29,0.04,,0.74,0.019,0.02,0.05,0.019,0.031,0.0012,0.0284,0.005,0,,,5.4,650,265,153.8,34,54,,,,,,,25.889191999999998,55.56302313071458,3007.0759168,64.34439759999998,345.58796199999995,414.6501904600001,1857.4257573599998
AUS_002,66.5264,0.07,17.85,1.71,0.6,12,0.29,0.04,,0.74,0.019,0.02,0.05,0.019,0.031,0.0012,0.0284,0.005,0,,,5.4,650,235,738,26,43,,,,,,,25.889191999999998,55.56302313071458,3007.0759168,64.34439759999998,345.58796199999995,414.6501904600001,1857.4257573599998
AUS_002,66.5264,0.07,17.85,1.71,0.6,12,0.29,0.04,,0.74,0.019,0.02,0.05,0.019,0.031,0.0012,0.0284,0.005,0,,,5.4,650,216,1840.7,22,34,,,,,,,25.889191999999998,55.56302313071458,3007.0759168,64.34439759999998,345.58796199999995,414.6501904600001,1857.4257573599998
AUS_002,66.5264,0.07,17.85,1.71,0.6,12,0.29,0.04,,0.74,0.019,0.02,0.05,0.019,0.031,0.0012,0.0284,0.005,0,,,5.4,650,176,5906.5,23,37,,,,,,,25.889191999999998,55.56302313071458,3007.0759168,64.34439759999998,345.58796199999995,414.6501904600001,1857.4257573599998
AUS_002,66.5264,0.07,17.85,1.71,0.6,12,0.29,0.04,,0.74,0.019,0.02,0.05,0.019,0.031,0.0012,0.0284,0.005,0,,,5.4,650,137,15411.8,21,37,,,,,,,25.889191999999998,55.56302313071458,3007.0759168,64.34439759999998,345.58796199999995,414.6501904600001,1857.4257573599998
AUS_002,66.5264,0.07,17.85,1.71,0.6,12,0.29,0.04,,0.74,0.019,0.02,0.05,0.019,0.031,0.0012,0.0284,0.005,0,,,5.4,650,108,44276.6,18,32,,,,,,,25.889191999999998,55.56302313071458,3007.0759168,64.34439759999998,345.58796199999995,414.6501904600001,1857.4257573599998
AUS_002,66.5264,0.07,17.85,1.71,0.6,12,0.29,0.04,,0.74,0.019,0.02,0.05,0.019,0.031,0.0012,0.0284,0.005,0,,,5.4,650,88,106841.5,17,27,,,,,,,25.889191999999998,55.56302313071458,3007.0759168,64.34439759999998,345.58796199999995,414.6501904600001,1857.4257573599998
AUS_002,66.5264,0.07,17.85,1.71,0.6,12,0.29,0.04,,0.74,0.019,0.02,0.05,0.019,0.031,0.0012,0.0284,0.005,0,,,5.4,650,78,171094.7,16,22,,,,,,,25.889191999999998,55.56302313071458,3007.0759168,64.34439759999998,345.58796199999995,414.6501904600001,1857.4257573599998
AUS_002,66.5264,0.07,17.85,1.71,0.6,12,0.29,0.04,,0.74,0.019,0.02,0.05,0.019,0.031,0.0012,0.0284,0.005,0,,,5.4,700,216,58.4,38,63,,,,,,,25.889191999999998,55.56302313071458,3007.0759168,64.34439759999998,345.58796199999995,414.6501904600001,1857.4257573599998
AUS_002,66.5264,0.07,17.85,1.71,0.6,12,0.29,0.04,,0.74,0.019,0.02,0.05,0.019,0.031,0.0012,0.0284,0.005,0,,,5.4,700,176,356.4,22,41,,,,,,,25.889191999999998,55.56302313071458,3007.0759168,64.34439759999998,345.58796199999995,414.6501904600001,1857.4257573599998
AUS_002,66.5264,0.07,17.85,1.71,0.6,12,0.29,0.04,,0.74,0.019,0.02,0.05,0.019,0.031,0.0012,0.0284,0.005,0,,,5.4,700,137,1116.5,31,46,,,,,,,25.889191999999998,55.56302313071458,3007.0759168,64.34439759999998,345.58796199999995,414.6501904600001,1857.4257573599998
AUS_002,66.5264,0.07,17.85,1.71,0.6,12,0.29,0.04,,0.74,0.019,0.02,0.05,0.019,0.031,0.0012,0.0284,0.005,0,,,5.4,700,98,4892.7,28,41,,,,,,,25.889191999999998,55.56302313071458,3007.0759168,64.34439759999998,345.58796199999995,414.6501904600001,1857.4257573599998
AUS_002,66.5264,0.07,17.85,1.71,0.6,12,0.29,0.04,,0.74,0.019,0.02,0.05,0.019,0.031,0.0012,0.0284,0.005,0,,,5.4,700,78,16581.2,22,30,,,,,,,25.889191999999998,55.56302313071458,3007.0759168,64.34439759999998,345.58796199999995,414.6501904600001,1857.4257573599998
AUS_002,66.5264,0.07,17.85,1.71,0.6,12,0.29,0.04,,0.74,0.019,0.02,0.05,0.019,0.031,0.0012,0.0284,0.005,0,,,5.4,700,61,47219.1,27,27,,,,,,,25.889191999999998,55.56302313071458,3007.0759168,64.34439759999998,345.58796199999995,414.6501904600001,1857.4257573599998
AUS_002,66.5264,0.07,17.85,1.71,0.6,12,0.29,0.04,,0.74,0.019,0.02,0.05,0.019,0.031,0.0012,0.0284,0.005,0,,,5.4,700,53,90260.7,18,19,,,,,,,25.889191999999998,55.56302313071458,3007.0759168,64.34439759999998,345.58796199999995,414.6501904600001,1857.4257573599998
AUS_002,66.5264,0.07,17.85,1.71,0.6,12,0.29,0.04,,0.74,0.019,0.02,0.05,0.019,0.031,0.0012,0.0284,0.005,0,,,5.4,700,47,142590.9,22,16,,,,,,,25.889191999999998,55.56302313071458,3007.0759168,64.34439759999998,345.58796199999995,414.6501904600001,1857.4257573599998
AUS_002,66.5264,0.07,17.85,1.71,0.6,12,0.29,0.04,,0.74,0.019,0.02,0.05,0.019,0.031,0.0012,0.0284,0.005,0,,,5.4,750,137,57,49,66,,,,,,,25.889191999999998,55.56302313071458,3007.0759168,64.34439759999998,345.58796199999995,414.6501904600001,1857.4257573599998
AUS_002,66.5264,0.07,17.85,1.71,0.6,12,0.29,0.04,,0.74,0.019,0.02,0.05,0.019,0.031,0.0012,0.0284,0.005,0,,,5.4,750,118,115.8,49,52,,,,,,,25.889191999999998,55.56302313071458,3007.0759168,64.34439759999998,345.58796199999995,414.6501904600001,1857.4257573599998
AUS_002,66.5264,0.07,17.85,1.71,0.6,12,0.29,0.04,,0.74,0.019,0.02,0.05,0.019,0.031,0.0012,0.0284,0.005,0,,,5.4,750,98,383.2,45,54,,,,,,,25.889191999999998,55.56302313071458,3007.0759168,64.34439759999998,345.58796199999995,414.6501904600001,1857.4257573599998
AUS_002,66.5264,0.07,17.85,1.71,0.6,12,0.29,0.04,,0.74,0.019,0.02,0.05,0.019,0.031,0.0012,0.0284,0.005,0,,,5.4,750,88,924.2,38,48,,,,,,,25.889191999999998,55.56302313071458,3007.0759168,64.34439759999998,345.58796199999995,414.6501904600001,1857.4257573599998
AUS_002,66.5264,0.07,17.85,1.71,0.6,12,0.29,0.04,,0.74,0.019,0.02,0.05,0.019,0.031,0.0012,0.0284,0.005,0,,,5.4,750,69,4555.7,35,33,,,,,,,25.889191999999998,55.56302313071458,3007.0759168,64.34439759999998,345.58796199999995,414.6501904600001,1857.4257573599998
AUS_002,66.5264,0.07,17.85,1.71,0.6,12,0.29,0.04,,0.74,0.019,0.02,0.05,0.019,0.031,0.0012,0.0284,0.005,0,,,5.4,750,53,12081.4,26,23,,,,,,,25.889191999999998,55.56302313071458,3007.0759168,64.34439759999998,345.58796199999995,414.6501904600001,1857.4257573599998
AUS_002,66.5264,0.07,17.85,1.71,0.6,12,0.29,0.04,,0.74,0.019,0.02,0.05,0.019,0.031,0.0012,0.0284,0.005,0,,,5.4,750,37,26479,33,23,,,,,,,25.889191999999998,55.56302313071458,3007.0759168,64.34439759999998,345.58796199999995,414.6501904600001,1857.4257573599998
AUS_003,66.4872,0.06,17.8,1.66,0.49,12.2,0.27,0.05,,0.82,0.023,0.023,0.03,0.018,0.038,0.0012,0.0236,0.006,0,,,4.7,600,314,104.2,14,24,,,,,,,25.922483999999994,55.63712524931455,3009.5635538400006,64.37522440000001,346.01427900000004,414.97409604,1858.1486524399998
AUS_003,66.4872,0.06,17.8,1.66,0.49,12.2,0.27,0.05,,0.82,0.023,0.023,0.03,0.018,0.038,0.0012,0.0236,0.006,0,,,4.7,600,265,1929.1,10,18,,,,,,,25.922483999999994,55.63712524931455,3009.5635538400006,64.37522440000001,346.01427900000004,414.97409604,1858.1486524399998
AUS_003,66.4872,0.06,17.8,1.66,0.49,12.2,0.27,0.05,,0.82,0.023,0.023,0.03,0.018,0.038,0.0012,0.0236,0.006,0,,,4.7,600,216,7251.8,8,19,,,,,,,25.922483999999994,55.63712524931455,3009.5635538400006,64.37522440000001,346.01427900000004,414.97409604,1858.1486524399998
AUS_003,66.4872,0.06,17.8,1.66,0.49,12.2,0.27,0.05,,0.82,0.023,0.023,0.03,0.018,0.038,0.0012,0.0236,0.006,0,,,4.7,600,196,13099.6,8,18,,,,,,,25.922483999999994,55.63712524931455,3009.5635538400006,64.37522440000001,346.01427900000004,414.97409604,1858.1486524399998
AUS_003,66.4872,0.06,17.8,1.66,0.49,12.2,0.27,0.05,,0.82,0.023,0.023,0.03,0.018,0.038,0.0012,0.0236,0.006,0,,,4.7,600,176,15304.4,8,14,,,,,,,25.922483999999994,55.63712524931455,3009.5635538400006,64.37522440000001,346.01427900000004,414.97409604,1858.1486524399998
AUS_003,66.4872,0.06,17.8,1.66,0.49,12.2,0.27,0.05,,0.82,0.023,0.023,0.03,0.018,0.038,0.0012,0.0236,0.006,0,,,4.7,600,176,20674.2,12,17,,,,,,,25.922483999999994,55.63712524931455,3009.5635538400006,64.37522440000001,346.01427900000004,414.97409604,1858.1486524399998
AUS_003,66.4872,0.06,17.8,1.66,0.49,12.2,0.27,0.05,,0.82,0.023,0.023,0.03,0.018,0.038,0.0012,0.0236,0.006,0,,,4.7,600,176,21748.5,13,15,,,,,,,25.922483999999994,55.63712524931455,3009.5635538400006,64.37522440000001,346.01427900000004,414.97409604,1858.1486524399998
AUS_003,66.4872,0.06,17.8,1.66,0.49,12.2,0.27,0.05,,0.82,0.023,0.023,0.03,0.018,0.038,0.0012,0.0236,0.006,0,,,4.7,600,157,38751.9,10,12,,,,,,,25.922483999999994,55.63712524931455,3009.5635538400006,64.37522440000001,346.01427900000004,414.97409604,1858.1486524399998
AUS_003,66.4872,0.06,17.8,1.66,0.49,12.2,0.27,0.05,,0.82,0.023,0.023,0.03,0.018,0.038,0.0012,0.0236,0.006,0,,,4.7,600,137,81570.6,12,13,,,,,,,25.922483999999994,55.63712524931455,3009.5635538400006,64.37522440000001,346.01427900000004,414.97409604,1858.1486524399998
AUS_003,66.4872,0.06,17.8,1.66,0.49,12.2,0.27,0.05,,0.82,0.023,0.023,0.03,0.018,0.038,0.0012,0.0236,0.006,0,,,4.7,650,265,56.6,10,20,,,,,,,25.922483999999994,55.63712524931455,3009.5635538400006,64.37522440000001,346.01427900000004,414.97409604,1858.1486524399998
AUS_003,66.4872,0.06,17.8,1.66,0.49,12.2,0.27,0.05,,0.82,0.023,0.023,0.03,0.018,0.038,0.0012,0.0236,0.006,0,,,4.7,650,216,478.9,8,18,,,,,,,25.922483999999994,55.63712524931455,3009.5635538400006,64.37522440000001,346.01427900000004,414.97409604,1858.1486524399998
AUS_003,66.4872,0.06,17.8,1.66,0.49,12.2,0.27,0.05,,0.82,0.023,0.023,0.03,0.018,0.038,0.0012,0.0236,0.006,0,,,4.7,650,176,3019.8,15,24,,,,,,,25.922483999999994,55.63712524931455,3009.5635538400006,64.37522440000001,346.01427900000004,414.97409604,1858.1486524399998
AUS_003,66.4872,0.06,17.8,1.66,0.49,12.2,0.27,0.05,,0.82,0.023,0.023,0.03,0.018,0.038,0.0012,0.0236,0.006,0,,,4.7,650,137,18488.9,16,34,,,,,,,25.922483999999994,55.63712524931455,3009.5635538400006,64.37522440000001,346.01427900000004,414.97409604,1858.1486524399998
AUS_003,66.4872,0.06,17.8,1.66,0.49,12.2,0.27,0.05,,0.82,0.023,0.023,0.03,0.018,0.038,0.0012,0.0236,0.006,0,,,4.7,650,108,48332.8,16,28,,,,,,,25.922483999999994,55.63712524931455,3009.5635538400006,64.37522440000001,346.01427900000004,414.97409604,1858.1486524399998
AUS_003,66.4872,0.06,17.8,1.66,0.49,12.2,0.27,0.05,,0.82,0.023,0.023,0.03,0.018,0.038,0.0012,0.0236,0.006,0,,,4.7,650,88,183725.1,15,16,,,,,,,25.922483999999994,55.63712524931455,3009.5635538400006,64.37522440000001,346.01427900000004,414.97409604,1858.1486524399998
AUS_003,66.4872,0.06,17.8,1.66,0.49,12.2,0.27,0.05,,0.82,0.023,0.023,0.03,0.018,0.038,0.0012,0.0236,0.006,0,,,4.7,700,176,349.1,12,24,,,,,,,25.922483999999994,55.63712524931455,3009.5635538400006,64.37522440000001,346.01427900000004,414.97409604,1858.1486524399998
AUS_003,66.4872,0.06,17.8,1.66,0.49,12.2,0.27,0.05,,0.82,0.023,0.023,0.03,0.018,0.038,0.0012,0.0236,0.006,0,,,4.7,700,137,1953.6,30,43,,,,,,,25.922483999999994,55.63712524931455,3009.5635538400006,64.37522440000001,346.01427900000004,414.97409604,1858.1486524399998
AUS_003,66.4872,0.06,17.8,1.66,0.49,12.2,0.27,0.05,,0.82,0.023,0.023,0.03,0.018,0.038,0.0012,0.0236,0.006,0,,,4.7,700,98,7523.2,24,44,,,,,,,25.922483999999994,55.63712524931455,3009.5635538400006,64.37522440000001,346.01427900000004,414.97409604,1858.1486524399998
AUS_003,66.4872,0.06,17.8,1.66,0.49,12.2,0.27,0.05,,0.82,0.023,0.023,0.03,0.018,0.038,0.0012,0.0236,0.006,0,,,4.7,700,78,22841.7,14,31,,,,,,,25.922483999999994,55.63712524931455,3009.5635538400006,64.37522440000001,346.01427900000004,414.97409604,1858.1486524399998
AUS_003,66.4872,0.06,17.8,1.66,0.49,12.2,0.27,0.05,,0.82,0.023,0.023,0.03,0.018,0.038,0.0012,0.0236,0.006,0,,,4.7,700,61,85670.8,11,11,,,,,,,25.922483999999994,55.63712524931455,3009.5635538400006,64.37522440000001,346.01427900000004,414.97409604,1858.1486524399998
AUS_003,66.4872,0.06,17.8,1.66,0.49,12.2,0.27,0.05,,0.82,0.023,0.023,0.03,0.018,0.038,0.0012,0.0236,0.006,0,,,4.7,700,53,69162.6,7,11,,,,,,,25.922483999999994,55.63712524931455,3009.5635538400006,64.37522440000001,346.01427900000004,414.97409604,1858.1486524399998
AUS_003,66.4872,0.06,17.8,1.66,0.49,12.2,0.27,0.05,,0.82,0.023,0.023,0.03,0.018,0.038,0.0012,0.0236,0.006,0,,,4.7,750,137,179.5,25,48,,,,,,,25.922483999999994,55.63712524931455,3009.5635538400006,64.37522440000001,346.01427900000004,414.97409604,1858.1486524399998
AUS_003,66.4872,0.06,17.8,1.66,0.49,12.2,0.27,0.05,,0.82,0.023,0.023,0.03,0.018,0.038,0.0012,0.0236,0.006,0,,,4.7,750,98,903.4,32,50,,,,,,,25.922483999999994,55.63712524931455,3009.5635538400006,64.37522440000001,346.01427900000004,414.97409604,1858.1486524399998
AUS_003,66.4872,0.06,17.8,1.66,0.49,12.2,0.27,0.05,,0.82,0.023,0.023,0.03,0.018,0.038,0.0012,0.0236,0.006,0,,,4.7,750,69,6977.4,24,41,,,,,,,25.922483999999994,55.63712524931455,3009.5635538400006,64.37522440000001,346.01427900000004,414.97409604,1858.1486524399998
AUS_003,66.4872,0.06,17.8,1.66,0.49,12.2,0.27,0.05,,0.82,0.023,0.023,0.03,0.018,0.038,0.0012,0.0236,0.006,0,,,4.7,750,53,21275.8,18,26,,,,,,,25.922483999999994,55.63712524931455,3009.5635538400006,64.37522440000001,346.01427900000004,414.97409604,1858.1486524399998
AUS_003,66.4872,0.06,17.8,1.66,0.49,12.2,0.27,0.05,,0.82,0.023,0.023,0.03,0.018,0.038,0.0012,0.0236,0.006,0,,,4.7,750,37,54780.1,12,11,,,,,,,25.922483999999994,55.63712524931455,3009.5635538400006,64.37522440000001,346.01427900000004,414.97409604,1858.1486524399998
AUS_004,66.1628,0.07,17.95,1.73,0.62,12.2,0.29,0.1,,0.72,0.012,0.024,0.04,0.019,0.032,0.0016,0.0216,0.007,0,,,5.3,600,314,326.8,15,27,,,,,,,25.89633999999999,55.5781839672995,3007.54752608,64.34676639999999,345.74819500000007,414.72914994000007,1858.1066646399995
AUS_004,66.1628,0.07,17.95,1.73,0.62,12.2,0.29,0.1,,0.72,0.012,0.024,0.04,0.019,0.032,0.0016,0.0216,0.007,0,,,5.3,600,265,3287.8,20,41,,,,,,,25.89633999999999,55.5781839672995,3007.54752608,64.34676639999999,345.74819500000007,414.72914994000007,1858.1066646399995
AUS_004,66.1628,0.07,17.95,1.73,0.62,12.2,0.29,0.1,,0.72,0.012,0.024,0.04,0.019,0.032,0.0016,0.0216,0.007,0,,,5.3,600,216,53556.3,14,29,,,,,,,25.89633999999999,55.5781839672995,3007.54752608,64.34676639999999,345.74819500000007,414.72914994000007,1858.1066646399995
AUS_004,66.1628,0.07,17.95,1.73,0.62,12.2,0.29,0.1,,0.72,0.012,0.024,0.04,0.019,0.032,0.0016,0.0216,0.007,0,,,5.3,600,196,86226.9,12,24,,,,,,,25.89633999999999,55.5781839672995,3007.54752608,64.34676639999999,345.74819500000007,414.72914994000007,1858.1066646399995
AUS_004,66.1628,0.07,17.95,1.73,0.62,12.2,0.29,0.1,,0.72,0.012,0.024,0.04,0.019,0.032,0.0016,0.0216,0.007,0,,,5.3,600,176,89502.4,10,20,,,,,,,25.89633999999999,55.5781839672995,3007.54752608,64.34676639999999,345.74819500000007,414.72914994000007,1858.1066646399995
AUS_004,66.1628,0.07,17.95,1.73,0.62,12.2,0.29,0.1,,0.72,0.012,0.024,0.04,0.019,0.032,0.0016,0.0216,0.007,0,,,5.3,650,265,155.7,31,51,,,,,,,25.89633999999999,55.5781839672995,3007.54752608,64.34676639999999,345.74819500000007,414.72914994000007,1858.1066646399995
AUS_004,66.1628,0.07,17.95,1.73,0.62,12.2,0.29,0.1,,0.72,0.012,0.024,0.04,0.019,0.032,0.0016,0.0216,0.007,0,,,5.3,650,235,1333.2,19,36,,,,,,,25.89633999999999,55.5781839672995,3007.54752608,64.34676639999999,345.74819500000007,414.72914994000007,1858.1066646399995
AUS_004,66.1628,0.07,17.95,1.73,0.62,12.2,0.29,0.1,,0.72,0.012,0.024,0.04,0.019,0.032,0.0016,0.0216,0.007,0,,,5.3,650,216,3404.6,16,34,,,,,,,25.89633999999999,55.5781839672995,3007.54752608,64.34676639999999,345.74819500000007,414.72914994000007,1858.1066646399995
AUS_004,66.1628,0.07,17.95,1.73,0.62,12.2,0.29,0.1,,0.72,0.012,0.024,0.04,0.019,0.032,0.0016,0.0216,0.007,0,,,5.3,650,176,7269,22,38,,,,,,,25.89633999999999,55.5781839672995,3007.54752608,64.34676639999999,345.74819500000007,414.72914994000007,1858.1066646399995
AUS_004,66.1628,0.07,17.95,1.73,0.62,12.2,0.29,0.1,,0.72,0.012,0.024,0.04,0.019,0.032,0.0016,0.0216,0.007,0,,,5.3,650,137,20773.3,12,34,,,,,,,25.89633999999999,55.5781839672995,3007.54752608,64.34676639999999,345.74819500000007,414.72914994000007,1858.1066646399995
AUS_004,66.1628,0.07,17.95,1.73,0.62,12.2,0.29,0.1,,0.72,0.012,0.024,0.04,0.019,0.032,0.0016,0.0216,0.007,0,,,5.3,650,108,52128.7,23,35,,,,,,,25.89633999999999,55.5781839672995,3007.54752608,64.34676639999999,345.74819500000007,414.72914994000007,1858.1066646399995
AUS_004,66.1628,0.07,17.95,1.73,0.62,12.2,0.29,0.1,,0.72,0.012,0.024,0.04,0.019,0.032,0.0016,0.0216,0.007,0,,,5.3,650,88,149937.2,13,19,,,,,,,25.89633999999999,55.5781839672995,3007.54752608,64.34676639999999,345.74819500000007,414.72914994000007,1858.1066646399995
AUS_004,66.1628,0.07,17.95,1.73,0.62,12.2,0.29,0.1,,0.72,0.012,0.024,0.04,0.019,0.032,0.0016,0.0216,0.007,0,,,5.3,700,216,57.6,33,67,,,,,,,25.89633999999999,55.5781839672995,3007.54752608,64.34676639999999,345.74819500000007,414.72914994000007,1858.1066646399995
AUS_004,66.1628,0.07,17.95,1.73,0.62,12.2,0.29,0.1,,0.72,0.012,0.024,0.04,0.019,0.032,0.0016,0.0216,0.007,0,,,5.3,700,176,513.7,25,49,,,,,,,25.89633999999999,55.5781839672995,3007.54752608,64.34676639999999,345.74819500000007,414.72914994000007,1858.1066646399995
AUS_004,66.1628,0.07,17.95,1.73,0.62,12.2,0.29,0.1,,0.72,0.012,0.024,0.04,0.019,0.032,0.0016,0.0216,0.007,0,,,5.3,700,137,1774.4,18,40,,,,,,,25.89633999999999,55.5781839672995,3007.54752608,64.34676639999999,345.74819500000007,414.72914994000007,1858.1066646399995
AUS_004,66.1628,0.07,17.95,1.73,0.62,12.2,0.29,0.1,,0.72,0.012,0.024,0.04,0.019,0.032,0.0016,0.0216,0.007,0,,,5.3,700,98,7340.6,20,35,,,,,,,25.89633999999999,55.5781839672995,3007.54752608,64.34676639999999,345.74819500000007,414.72914994000007,1858.1066646399995
AUS_004,66.1628,0.07,17.95,1.73,0.62,12.2,0.29,0.1,,0.72,0.012,0.024,0.04,0.019,0.032,0.0016,0.0216,0.007,0,,,5.3,700,78,39318.4,7,11,,,,,,,25.89633999999999,55.5781839672995,3007.54752608,64.34676639999999,345.74819500000007,414.72914994000007,1858.1066646399995
AUS_004,66.1628,0.07,17.95,1.73,0.62,12.2,0.29,0.1,,0.72,0.012,0.024,0.04,0.019,0.032,0.0016,0.0216,0.007,0,,,5.3,700,61,137561,8,8,,,,,,,25.89633999999999,55.5781839672995,3007.54752608,64.34676639999999,345.74819500000007,414.72914994000007,1858.1066646399995
AUS_004,66.1628,0.07,17.95,1.73,0.62,12.2,0.29,0.1,,0.72,0.012,0.024,0.04,0.019,0.032,0.0016,0.0216,0.007,0,,,5.3,750,157,24,40,62,,,,,,,25.89633999999999,55.5781839672995,3007.54752608,64.34676639999999,345.74819500000007,414.72914994000007,1858.1066646399995
AUS_004,66.1628,0.07,17.95,1.73,0.62,12.2,0.29,0.1,,0.72,0.012,0.024,0.04,0.019,0.032,0.0016,0.0216,0.007,0,,,5.3,750,137,75.5,41,55,,,,,,,25.89633999999999,55.5781839672995,3007.54752608,64.34676639999999,345.74819500000007,414.72914994000007,1858.1066646399995
AUS_004,66.1628,0.07,17.95,1.73,0.62,12.2,0.29,0.1,,0.72,0.012,0.024,0.04,0.019,0.032,0.0016,0.0216,0.007,0,,,5.3,750,118,168,30,46,,,,,,,25.89633999999999,55.5781839672995,3007.54752608,64.34676639999999,345.74819500000007,414.72914994000007,1858.1066646399995
AUS_004,66.1628,0.07,17.95,1.73,0.62,12.2,0.29,0.1,,0.72,0.012,0.024,0.04,0.019,0.032,0.0016,0.0216,0.007,0,,,5.3,750,98,694.1,18,29,,,,,,,25.89633999999999,55.5781839672995,3007.54752608,64.34676639999999,345.74819500000007,414.72914994000007,1858.1066646399995
AUS_004,66.1628,0.07,17.95,1.73,0.62,12.2,0.29,0.1,,0.72,0.012,0.024,0.04,0.019,0.032,0.0016,0.0216,0.007,0,,,5.3,750,88,1498.9,18,36,,,,,,,25.89633999999999,55.5781839672995,3007.54752608,64.34676639999999,345.74819500000007,414.72914994000007,1858.1066646399995
AUS_004,66.1628,0.07,17.95,1.73,0.62,12.2,0.29,0.1,,0.72,0.012,0.024,0.04,0.019,0.032,0.0016,0.0216,0.007,0,,,5.3,750,69,10440.6,13,18,,,,,,,25.89633999999999,55.5781839672995,3007.54752608,64.34676639999999,345.74819500000007,414.72914994000007,1858.1066646399995
AUS_004,66.1628,0.07,17.95,1.73,0.62,12.2,0.29,0.1,,0.72,0.012,0.024,0.04,0.019,0.032,0.0016,0.0216,0.007,0,,,5.3,750,53,23997.8,12,18,,,,,,,25.89633999999999,55.5781839672995,3007.54752608,64.34676639999999,345.74819500000007,414.72914994000007,1858.1066646399995
AUS_004,66.1628,0.07,17.95,1.73,0.62,12.2,0.29,0.1,,0.72,0.012,0.024,0.04,0.019,0.032,0.0016,0.0216,0.007,0,,,5.3,750,37,64885,10,11,,,,,,,25.89633999999999,55.5781839672995,3007.54752608,64.34676639999999,345.74819500000007,414.72914994000007,1858.1066646399995
AUS_005,65.9046,0.04,17.61,1.73,0.82,12.5,0.33,0.06,,0.79,0.013,0.022,0.1,0.019,0.032,0.0004,0.02,0.009,0,1200,,4.4,600,314,43.4,14,30,,,,,,,25.897885999999993,55.57414538204454,3006.97012616,64.206494,346.18371600000006,414.8909473000001,1855.857089
AUS_005,65.9046,0.04,17.61,1.73,0.82,12.5,0.33,0.06,,0.79,0.013,0.022,0.1,0.019,0.032,0.0004,0.02,0.009,0,1200,,4.4,600,265,603.5,10,12,,,,,,,25.897885999999993,55.57414538204454,3006.97012616,64.206494,346.18371600000006,414.8909473000001,1855.857089
AUS_005,65.9046,0.04,17.61,1.73,0.82,12.5,0.33,0.06,,0.79,0.013,0.022,0.1,0.019,0.032,0.0004,0.02,0.009,0,1200,,4.4,600,216,2174.6,10,18,,,,,,,25.897885999999993,55.57414538204454,3006.97012616,64.206494,346.18371600000006,414.8909473000001,1855.857089
AUS_005,65.9046,0.04,17.61,1.73,0.82,12.5,0.33,0.06,,0.79,0.013,0.022,0.1,0.019,0.032,0.0004,0.02,0.009,0,1200,,4.4,600,196,3380.5,7,15,,,,,,,25.897885999999993,55.57414538204454,3006.97012616,64.206494,346.18371600000006,414.8909473000001,1855.857089
AUS_005,65.9046,0.04,17.61,1.73,0.82,12.5,0.33,0.06,,0.79,0.013,0.022,0.1,0.019,0.032,0.0004,0.02,0.009,0,1200,,4.4,600,176,5315.3,7,12,,,,,,,25.897885999999993,55.57414538204454,3006.97012616,64.206494,346.18371600000006,414.8909473000001,1855.857089
AUS_005,65.9046,0.04,17.61,1.73,0.82,12.5,0.33,0.06,,0.79,0.013,0.022,0.1,0.019,0.032,0.0004,0.02,0.009,0,1200,,4.4,600,157,7680.7,4,9,,,,,,,25.897885999999993,55.57414538204454,3006.97012616,64.206494,346.18371600000006,414.8909473000001,1855.857089
AUS_005,65.9046,0.04,17.61,1.73,0.82,12.5,0.33,0.06,,0.79,0.013,0.022,0.1,0.019,0.032,0.0004,0.02,0.009,0,1200,,4.4,600,137,12322.6,5,9,,,,,,,25.897885999999993,55.57414538204454,3006.97012616,64.206494,346.18371600000006,414.8909473000001,1855.857089
AUS_005,65.9046,0.04,17.61,1.73,0.82,12.5,0.33,0.06,,0.79,0.013,0.022,0.1,0.019,0.032,0.0004,0.02,0.009,0,1200,,4.4,600,118,20080.2,4,4,,,,,,,25.897885999999993,55.57414538204454,3006.97012616,64.206494,346.18371600000006,414.8909473000001,1855.857089
AUS_005,65.9046,0.04,17.61,1.73,0.82,12.5,0.33,0.06,,0.79,0.013,0.022,0.1,0.019,0.032,0.0004,0.02,0.009,0,1200,,4.4,600,108,28547.6,4,6,,,,,,,25.897885999999993,55.57414538204454,3006.97012616,64.206494,346.18371600000006,414.8909473000001,1855.857089
AUS_005,65.9046,0.04,17.61,1.73,0.82,12.5,0.33,0.06,,0.79,0.013,0.022,0.1,0.019,0.032,0.0004,0.02,0.009,0,1200,,4.4,600,78,153709.2,5,7,,,,,,,25.897885999999993,55.57414538204454,3006.97012616,64.206494,346.18371600000006,414.8909473000001,1855.857089
AUS_005,65.9046,0.04,17.61,1.73,0.82,12.5,0.33,0.06,,0.79,0.013,0.022,0.1,0.019,0.032,0.0004,0.02,0.009,0,1200,,4.4,650,265,25.3,11,19,,,,,,,25.897885999999993,55.57414538204454,3006.97012616,64.206494,346.18371600000006,414.8909473000001,1855.857089
AUS_005,65.9046,0.04,17.61,1.73,0.82,12.5,0.33,0.06,,0.79,0.013,0.022,0.1,0.019,0.032,0.0004,0.02,0.009,0,1200,,4.4,650,216,167.8,10,13,,,,,,,25.897885999999993,55.57414538204454,3006.97012616,64.206494,346.18371600000006,414.8909473000001,1855.857089
AUS_005,65.9046,0.04,17.61,1.73,0.82,12.5,0.33,0.06,,0.79,0.013,0.022,0.1,0.019,0.032,0.0004,0.02,0.009,0,1200,,4.4,650,176,529.3,8,16,,,,,,,25.897885999999993,55.57414538204454,3006.97012616,64.206494,346.18371600000006,414.8909473000001,1855.857089
AUS_005,65.9046,0.04,17.61,1.73,0.82,12.5,0.33,0.06,,0.79,0.013,0.022,0.1,0.019,0.032,0.0004,0.02,0.009,0,1200,,4.4,650,137,2006.8,5,8,,,,,,,25.897885999999993,55.57414538204454,3006.97012616,64.206494,346.18371600000006,414.8909473000001,1855.857089
AUS_005,65.9046,0.04,17.61,1.73,0.82,12.5,0.33,0.06,,0.79,0.013,0.022,0.1,0.019,0.032,0.0004,0.02,0.009,0,1200,,4.4,650,108,6039.8,5,8,,,,,,,25.897885999999993,55.57414538204454,3006.97012616,64.206494,346.18371600000006,414.8909473000001,1855.857089
AUS_005,65.9046,0.04,17.61,1.73,0.82,12.5,0.33,0.06,,0.79,0.013,0.022,0.1,0.019,0.032,0.0004,0.02,0.009,0,1200,,4.4,650,88,13443.1,8,11,,,,,,,25.897885999999993,55.57414538204454,3006.97012616,64.206494,346.18371600000006,414.8909473000001,1855.857089
AUS_005,65.9046,0.04,17.61,1.73,0.82,12.5,0.33,0.06,,0.79,0.013,0.022,0.1,0.019,0.032,0.0004,0.02,0.009,0,1200,,4.4,650,78,21994.5,7,14,,,,,,,25.897885999999993,55.57414538204454,3006.97012616,64.206494,346.18371600000006,414.8909473000001,1855.857089
AUS_005,65.9046,0.04,17.61,1.73,0.82,12.5,0.33,0.06,,0.79,0.013,0.022,0.1,0.019,0.032,0.0004,0.02,0.009,0,1200,,4.4,650,69,37310.3,9,10,,,,,,,25.897885999999993,55.57414538204454,3006.97012616,64.206494,346.18371600000006,414.8909473000001,1855.857089
AUS_005,65.9046,0.04,17.61,1.73,0.82,12.5,0.33,0.06,,0.79,0.013,0.022,0.1,0.019,0.032,0.0004,0.02,0.009,0,1200,,4.4,650,61,61085.3,13,9,,,,,,,25.897885999999993,55.57414538204454,3006.97012616,64.206494,346.18371600000006,414.8909473000001,1855.857089
AUS_005,65.9046,0.04,17.61,1.73,0.82,12.5,0.33,0.06,,0.79,0.013,0.022,0.1,0.019,0.032,0.0004,0.02,0.009,0,1200,,4.4,650,53,110278.1,12,9,,,,,,,25.897885999999993,55.57414538204454,3006.97012616,64.206494,346.18371600000006,414.8909473000001,1855.857089
AUS_005,65.9046,0.04,17.61,1.73,0.82,12.5,0.33,0.06,,0.79,0.013,0.022,0.1,0.019,0.032,0.0004,0.02,0.009,0,1200,,4.4,700,176,55.5,8,16,,,,,,,25.897885999999993,55.57414538204454,3006.97012616,64.206494,346.18371600000006,414.8909473000001,1855.857089
AUS_005,65.9046,0.04,17.61,1.73,0.82,12.5,0.33,0.06,,0.79,0.013,0.022,0.1,0.019,0.032,0.0004,0.02,0.009,0,1200,,4.4,700,137,277.9,7,9,,,,,,,25.897885999999993,55.57414538204454,3006.97012616,64.206494,346.18371600000006,414.8909473000001,1855.857089
AUS_005,65.9046,0.04,17.61,1.73,0.82,12.5,0.33,0.06,,0.79,0.013,0.022,0.1,0.019,0.032,0.0004,0.02,0.009,0,1200,,4.4,700,98,1435.7,12,18,,,,,,,25.897885999999993,55.57414538204454,3006.97012616,64.206494,346.18371600000006,414.8909473000001,1855.857089
AUS_005,65.9046,0.04,17.61,1.73,0.82,12.5,0.33,0.06,,0.79,0.013,0.022,0.1,0.019,0.032,0.0004,0.02,0.009,0,1200,,4.4,700,78,3563.8,17,25,,,,,,,25.897885999999993,55.57414538204454,3006.97012616,64.206494,346.18371600000006,414.8909473000001,1855.857089
AUS_005,65.9046,0.04,17.61,1.73,0.82,12.5,0.33,0.06,,0.79,0.013,0.022,0.1,0.019,0.032,0.0004,0.02,0.009,0,1200,,4.4,700,61,12780.9,12,14,,,,,,,25.897885999999993,55.57414538204454,3006.97012616,64.206494,346.18371600000006,414.8909473000001,1855.857089
AUS_005,65.9046,0.04,17.61,1.73,0.82,12.5,0.33,0.06,,0.79,0.013,0.022,0.1,0.019,0.032,0.0004,0.02,0.009,0,1200,,4.4,700,53,20450.2,10,10,,,,,,,25.897885999999993,55.57414538204454,3006.97012616,64.206494,346.18371600000006,414.8909473000001,1855.857089
AUS_005,65.9046,0.04,17.61,1.73,0.82,12.5,0.33,0.06,,0.79,0.013,0.022,0.1,0.019,0.032,0.0004,0.02,0.009,0,1200,,4.4,700,47,42025.4,10,10,,,,,,,25.897885999999993,55.57414538204454,3006.97012616,64.206494,346.18371600000006,414.8909473000001,1855.857089
AUS_005,65.9046,0.04,17.61,1.73,0.82,12.5,0.33,0.06,,0.79,0.013,0.022,0.1,0.019,0.032,0.0004,0.02,0.009,0,1200,,4.4,700,41,56589.1,8,8,,,,,,,25.897885999999993,55.57414538204454,3006.97012616,64.206494,346.18371600000006,414.8909473000001,1855.857089
AUS_005,65.9046,0.04,17.61,1.73,0.82,12.5,0.33,0.06,,0.79,0.013,0.022,0.1,0.019,0.032,0.0004,0.02,0.009,0,1200,,4.4,700,37,102761.2,12,6,,,,,,,25.897885999999993,55.57414538204454,3006.97012616,64.206494,346.18371600000006,414.8909473000001,1855.857089
AUS_005,65.9046,0.04,17.61,1.73,0.82,12.5,0.33,0.06,,0.79,0.013,0.022,0.1,0.019,0.032,0.0004,0.02,0.009,0,1200,,4.4,750,137,23.2,8,14,,,,,,,25.897885999999993,55.57414538204454,3006.97012616,64.206494,346.18371600000006,414.8909473000001,1855.857089
AUS_005,65.9046,0.04,17.61,1.73,0.82,12.5,0.33,0.06,,0.79,0.013,0.022,0.1,0.019,0.032,0.0004,0.02,0.009,0,1200,,4.4,750,98,166.4,10,14,,,,,,,25.897885999999993,55.57414538204454,3006.97012616,64.206494,346.18371600000006,414.8909473000001,1855.857089
AUS_005,65.9046,0.04,17.61,1.73,0.82,12.5,0.33,0.06,,0.79,0.013,0.022,0.1,0.019,0.032,0.0004,0.02,0.009,0,1200,,4.4,750,69,1115.7,14,20,,,,,,,25.897885999999993,55.57414538204454,3006.97012616,64.206494,346.18371600000006,414.8909473000001,1855.857089
AUS_005,65.9046,0.04,17.61,1.73,0.82,12.5,0.33,0.06,,0.79,0.013,0.022,0.1,0.019,0.032,0.0004,0.02,0.009,0,1200,,4.4,750,53,4061,11,12,,,,,,,25.897885999999993,55.57414538204454,3006.97012616,64.206494,346.18371600000006,414.8909473000001,1855.857089
AUS_005,65.9046,0.04,17.61,1.73,0.82,12.5,0.33,0.06,,0.79,0.013,0.022,0.1,0.019,0.032,0.0004,0.02,0.009,0,1200,,4.4,750,37,25014.3,10,8,,,,,,,25.897885999999993,55.57414538204454,3006.97012616,64.206494,346.18371600000006,414.8909473000001,1855.857089
AUS_006,66.6067,0.05,17.26,1.7,0.8,12.21,0.33,0.07,,0.77,0.012,0.019,0.09,0.018,0.032,0.0003,0.021,0.011,0,1200,,4,600,314,32.2,13,21,,,,,,,25.898216999999995,55.57689049159961,3007.61961864,64.1650295,346.01670050000007,414.9441266000002,1855.2536929
AUS_006,66.6067,0.05,17.26,1.7,0.8,12.21,0.33,0.07,,0.77,0.012,0.019,0.09,0.018,0.032,0.0003,0.021,0.011,0,1200,,4,600,265,532.8,10,18,,,,,,,25.898216999999995,55.57689049159961,3007.61961864,64.1650295,346.01670050000007,414.9441266000002,1855.2536929
