Repository: mamunm/xmat-pnnl

# Xtreme Materials
>A Repository for Lifetime Prediction of High Temperature Alloy Materials

In this repo, we will develop machine learning models to predict the lifetime of alloy materials for high temperature applications.

## Focus areas:

1. Build a simple physics based model to preserve some form of interpretability
2. Build a data driven machine learning model to get the residual of the physics based model

### Loading data and saving them 

`load_data` will ease loading the data into nice `pd.DataFrame` format. Below I demonstrate a code to quickly load the data:

```python
import numpy as np
import pandas as pd
import xmat_pnnl_code as xcode

File: data_processing/Aus_Steel_data/Cleaned_data.csv (part 2 of 3)
ID,Fe,C,Cr,Mn,Si,Ni,Co,Mo,W,Nb,Al,P,Cu,Ti,V,B,N,S,Homo,Normal,Temper1,AGS No.,CT_Temp,CT_CS,CT_RT,CT_EL,CT_RA,CT_MCR,CT_0.5% CS,CT_1.0% CS,CT_2.0% CS,CT_5.0% CS,CT_TTC,Weighted_AN,Weighted_AW,Weighted_BP,Weighted_DP,Weighted_EH,Weighted_HF,Weighted_MP
AUS_006,66.6067,0.05,17.26,1.7,0.8,12.21,0.33,0.07,,0.77,0.012,0.019,0.09,0.018,0.032,0.0003,0.021,0.011,0,1200,,4,600,216,2188.4,8,11,,,,,,,25.898216999999995,55.57689049159961,3007.61961864,64.1650295,346.01670050000007,414.9441266000002,1855.2536929
AUS_006,66.6067,0.05,17.26,1.7,0.8,12.21,0.33,0.07,,0.77,0.012,0.019,0.09,0.018,0.032,0.0003,0.021,0.011,0,1200,,4,600,196,3597.4,6,11,,,,,,,25.898216999999995,55.57689049159961,3007.61961864,64.1650295,346.01670050000007,414.9441266000002,1855.2536929
AUS_006,66.6067,0.05,17.26,1.7,0.8,12.21,0.33,0.07,,0.77,0.012,0.019,0.09,0.018,0.032,0.0003,0.021,0.011,0,1200,,4,600,176,5304.3,6,12,,,,,,,25.898216999999995,55.57689049159961,3007.61961864,64.1650295,346.01670050000007,414.9441266000002,1855.2536929
AUS_006,66.6067,0.05,17.26,1.7,0.8,12.21,0.33,0.07,,0.77,0.012,0.019,0.09,0.018,0.032,0.0003,0.021,0.011,0,1200,,4,600,157,8741.2,5,9,,,,,,,25.898216999999995,55.57689049159961,3007.61961864,64.1650295,346.01670050000007,414.9441266000002,1855.2536929
AUS_006,66.6067,0.05,17.26,1.7,0.8,12.21,0.33,0.07,,0.77,0.012,0.019,0.09,0.018,0.032,0.0003,0.021,0.011,0,1200,,4,600,137,12721.9,5,7,,,,,,,25.898216999999995,55.57689049159961,3007.61961864,64.1650295,346.01670050000007,414.9441266000002,1855.2536929
AUS_006,66.6067,0.05,17.26,1.7,0.8,12.21,0.33,0.07,,0.77,0.012,0.019,0.09,0.018,0.032,0.0003,0.021,0.011,0,1200,,4,600,118,25568.4,5,5,,,,,,,25.898216999999995,55.57689049159961,3007.61961864,64.1650295,346.01670050000007,414.9441266000002,1855.2536929
AUS_006,66.6067,0.05,17.26,1.7,0.8,12.21,0.33,0.07,,0.77,0.012,0.019,0.09,0.018,0.032,0.0003,0.021,0.011,0,1200,,4,600,108,33706,4,4,,,,,,,25.898216999999995,55.57689049159961,3007.61961864,64.1650295,346.01670050000007,414.9441266000002,1855.2536929
AUS_006,66.6067,0.05,17.26,1.7,0.8,12.21,0.33,0.07,,0.77,0.012,0.019,0.09,0.018,0.032,0.0003,0.021,0.011,0,1200,,4,600,78,177450.5,4,5,,,,,,,25.898216999999995,55.57689049159961,3007.61961864,64.1650295,346.01670050000007,414.9441266000002,1855.2536929
AUS_006,66.6067,0.05,17.26,1.7,0.8,12.21,0.33,0.07,,0.77,0.012,0.019,0.09,0.018,0.032,0.0003,0.021,0.011,0,1200,,4,650,265,26.3,12,18,,,,,,,25.898216999999995,55.57689049159961,3007.61961864,64.1650295,346.01670050000007,414.9441266000002,1855.2536929
AUS_006,66.6067,0.05,17.26,1.7,0.8,12.21,0.33,0.07,,0.77,0.012,0.019,0.09,0.018,0.032,0.0003,0.021,0.011,0,1200,,4,650,216,189.6,10,16,,,,,,,25.898216999999995,55.57689049159961,3007.61961864,64.1650295,346.01670050000007,414.9441266000002,1855.2536929
AUS_006,66.6067,0.05,17.26,1.7,0.8,12.21,0.33,0.07,,0.77,0.012,0.019,0.09,0.018,0.032,0.0003,0.021,0.011,0,1200,,4,650,176,572.1,7,12,,,,,,,25.898216999999995,55.57689049159961,3007.61961864,64.1650295,346.01670050000007,414.9441266000002,1855.2536929
AUS_006,66.6067,0.05,17.26,1.7,0.8,12.21,0.33,0.07,,0.77,0.012,0.019,0.09,0.018,0.032,0.0003,0.021,0.011,0,1200,,4,650,137,2109.9,4,8,,,,,,,25.898216999999995,55.57689049159961,3007.61961864,64.1650295,346.01670050000007,414.9441266000002,1855.2536929
AUS_006,66.6067,0.05,17.26,1.7,0.8,12.21,0.33,0.07,,0.77,0.012,0.019,0.09,0.018,0.032,0.0003,0.021,0.011,0,1200,,4,650,108,6750,6,8,,,,,,,25.898216999999995,55.57689049159961,3007.61961864,64.1650295,346.01670050000007,414.9441266000002,1855.2536929
AUS_006,66.6067,0.05,17.26,1.7,0.8,12.21,0.33,0.07,,0.77,0.012,0.019,0.09,0.018,0.032,0.0003,0.021,0.011,0,1200,,4,650,88,14423.5,8,11,,,,,,,25.898216999999995,55.57689049159961,3007.61961864,64.1650295,346.01670050000007,414.9441266000002,1855.2536929
AUS_006,66.6067,0.05,17.26,1.7,0.8,12.21,0.33,0.07,,0.77,0.012,0.019,0.09,0.018,0.032,0.0003,0.021,0.011,0,1200,,4,650,78,26011.4,8,14,,,,,,,25.898216999999995,55.57689049159961,3007.61961864,64.1650295,346.01670050000007,414.9441266000002,1855.2536929
AUS_006,66.6067,0.05,17.26,1.7,0.8,12.21,0.33,0.07,,0.77,0.012,0.019,0.09,0.018,0.032,0.0003,0.021,0.011,0,1200,,4,650,69,49152.4,9,10,,,,,,,25.898216999999995,55.57689049159961,3007.61961864,64.1650295,346.01670050000007,414.9441266000002,1855.2536929
AUS_006,66.6067,0.05,17.26,1.7,0.8,12.21,0.33,0.07,,0.77,0.012,0.019,0.09,0.018,0.032,0.0003,0.021,0.011,0,1200,,4,650,61,72307.8,9,9,,,,,,,25.898216999999995,55.57689049159961,3007.61961864,64.1650295,346.01670050000007,414.9441266000002,1855.2536929
AUS_006,66.6067,0.05,17.26,1.7,0.8,12.21,0.33,0.07,,0.77,0.012,0.019,0.09,0.018,0.032,0.0003,0.021,0.011,0,1200,,4,650,53,129036,4,9,,,,,,,25.898216999999995,55.57689049159961,3007.61961864,64.1650295,346.01670050000007,414.9441266000002,1855.2536929
AUS_006,66.6067,0.05,17.26,1.7,0.8,12.21,0.33,0.07,,0.77,0.012,0.019,0.09,0.018,0.032,0.0003,0.021,0.011,0,1200,,4,700,176,61.8,8,18,,,,,,,25.898216999999995,55.57689049159961,3007.61961864,64.1650295,346.01670050000007,414.9441266000002,1855.2536929
AUS_006,66.6067,0.05,17.26,1.7,0.8,12.21,0.33,0.07,,0.77,0.012,0.019,0.09,0.018,0.032,0.0003,0.021,0.011,0,1200,,4,700,137,320,5,7,,,,,,,25.898216999999995,55.57689049159961,3007.61961864,64.1650295,346.01670050000007,414.9441266000002,1855.2536929
AUS_006,66.6067,0.05,17.26,1.7,0.8,12.21,0.33,0.07,,0.77,0.012,0.019,0.09,0.018,0.032,0.0003,0.021,0.011,0,1200,,4,700,98,1507.9,12,15,,,,,,,25.898216999999995,55.57689049159961,3007.61961864,64.1650295,346.01670050000007,414.9441266000002,1855.2536929
AUS_006,66.6067,0.05,17.26,1.7,0.8,12.21,0.33,0.07,,0.77,0.012,0.019,0.09,0.018,0.032,0.0003,0.021,0.011,0,1200,,4,700,78,4079,12,17,,,,,,,25.898216999999995,55.57689049159961,3007.61961864,64.1650295,346.01670050000007,414.9441266000002,1855.2536929
AUS_006,66.6067,0.05,17.26,1.7,0.8,12.21,0.33,0.07,,0.77,0.012,0.019,0.09,0.018,0.032,0.0003,0.021,0.011,0,1200,,4,700,61,15251.2,8,15,,,,,,,25.898216999999995,55.57689049159961,3007.61961864,64.1650295,346.01670050000007,414.9441266000002,1855.2536929
AUS_006,66.6067,0.05,17.26,1.7,0.8,12.21,0.33,0.07,,0.77,0.012,0.019,0.09,0.018,0.032,0.0003,0.021,0.011,0,1200,,4,700,53,29160,7,12,,,,,,,25.898216999999995,55.57689049159961,3007.61961864,64.1650295,346.01670050000007,414.9441266000002,1855.2536929
AUS_006,66.6067,0.05,17.26,1.7,0.8,12.21,0.33,0.07,,0.77,0.012,0.019,0.09,0.018,0.032,0.0003,0.021,0.011,0,1200,,4,700,47,47090.1,8,6,,,,,,,25.898216999999995,55.57689049159961,3007.61961864,64.1650295,346.01670050000007,414.9441266000002,1855.2536929
AUS_006,66.6067,0.05,17.26,1.7,0.8,12.21,0.33,0.07,,0.77,0.012,0.019,0.09,0.018,0.032,0.0003,0.021,0.011,0,1200,,4,700,41,77862.4,6,5,,,,,,,25.898216999999995,55.57689049159961,3007.61961864,64.1650295,346.01670050000007,414.9441266000002,1855.2536929
AUS_006,66.6067,0.05,17.26,1.7,0.8,12.21,0.33,0.07,,0.77,0.012,0.019,0.09,0.018,0.032,0.0003,0.021,0.011,0,1200,,4,700,37,114733.1,5,2,,,,,,,25.898216999999995,55.57689049159961,3007.61961864,64.1650295,346.01670050000007,414.9441266000002,1855.2536929
AUS_006,66.6067,0.05,17.26,1.7,0.8,12.21,0.33,0.07,,0.77,0.012,0.019,0.09,0.018,0.032,0.0003,0.021,0.011,0,1200,,4,750,137,24.8,8,17,,,,,,,25.898216999999995,55.57689049159961,3007.61961864,64.1650295,346.01670050000007,414.9441266000002,1855.2536929
AUS_006,66.6067,0.05,17.26,1.7,0.8,12.21,0.33,0.07,,0.77,0.012,0.019,0.09,0.018,0.032,0.0003,0.021,0.011,0,1200,,4,750,98,176,15,19,,,,,,,25.898216999999995,55.57689049159961,3007.61961864,64.1650295,346.01670050000007,414.9441266000002,1855.2536929
AUS_006,66.6067,0.05,17.26,1.7,0.8,12.21,0.33,0.07,,0.77,0.012,0.019,0.09,0.018,0.032,0.0003,0.021,0.011,0,1200,,4,750,69,1206.1,14,19,,,,,,,25.898216999999995,55.57689049159961,3007.61961864,64.1650295,346.01670050000007,414.9441266000002,1855.2536929
AUS_006,66.6067,0.05,17.26,1.7,0.8,12.21,0.33,0.07,,0.77,0.012,0.019,0.09,0.018,0.032,0.0003,0.021,0.011,0,1200,,4,750,53,4010.4,12,16,,,,,,,25.898216999999995,55.57689049159961,3007.61961864,64.1650295,346.01670050000007,414.9441266000002,1855.2536929
AUS_006,66.6067,0.05,17.26,1.7,0.8,12.21,0.33,0.07,,0.77,0.012,0.019,0.09,0.018,0.032,0.0003,0.021,0.011,0,1200,,4,750,37,30624.7,8,6,,,,,,,25.898216999999995,55.57689049159961,3007.61961864,64.1650295,346.01670050000007,414.9441266000002,1855.2536929
AUS_007,65.5546,0.05,17.89,1.74,0.77,12.55,0.37,0.11,,0.77,0.004,0.025,0.09,0.02,0.033,0.0004,0.016,0.007,0,1200,,3.1,600,314,22.2,16,23,,,,,,,25.904016000000002,55.5911759494395,3007.7949636799995,64.27365800000001,346.239937,414.92469630000016,1857.4728113999997
AUS_007,65.5546,0.05,17.89,1.74,0.77,12.55,0.37,0.11,,0.77,0.004,0.025,0.09,0.02,0.033,0.0004,0.016,0.007,0,1200,,3.1,600,265,128.3,12,27,,,,,,,25.904016000000002,55.5911759494395,3007.7949636799995,64.27365800000001,346.239937,414.92469630000016,1857.4728113999997
AUS_007,65.5546,0.05,17.89,1.74,0.77,12.55,0.37,0.11,,0.77,0.004,0.025,0.09,0.02,0.033,0.0004,0.016,0.007,0,1200,,3.1,600,216,2374.8,6,8,,,,,,,25.904016000000002,55.5911759494395,3007.7949636799995,64.27365800000001,346.239937,414.92469630000016,1857.4728113999997
AUS_007,65.5546,0.05,17.89,1.74,0.77,12.55,0.37,0.11,,0.77,0.004,0.025,0.09,0.02,0.033,0.0004,0.016,0.007,0,1200,,3.1,600,196,4798.9,7,11,,,,,,,25.904016000000002,55.5911759494395,3007.7949636799995,64.27365800000001,346.239937,414.92469630000016,1857.4728113999997
AUS_007,65.5546,0.05,17.89,1.74,0.77,12.55,0.37,0.11,,0.77,0.004,0.025,0.09,0.02,0.033,0.0004,0.016,0.007,0,1200,,3.1,600,176,7206.4,5,11,,,,,,,25.904016000000002,55.5911759494395,3007.7949636799995,64.27365800000001,346.239937,414.92469630000016,1857.4728113999997
AUS_007,65.5546,0.05,17.89,1.74,0.77,12.55,0.37,0.11,,0.77,0.004,0.025,0.09,0.02,0.033,0.0004,0.016,0.007,0,1200,,3.1,600,157,9648.8,3,4,,,,,,,25.904016000000002,55.5911759494395,3007.7949636799995,64.27365800000001,346.239937,414.92469630000016,1857.4728113999997
AUS_007,65.5546,0.05,17.89,1.74,0.77,12.55,0.37,0.11,,0.77,0.004,0.025,0.09,0.02,0.033,0.0004,0.016,0.007,0,1200,,3.1,600,137,14744.4,3,8,,,,,,,25.904016000000002,55.5911759494395,3007.7949636799995,64.27365800000001,346.239937,414.92469630000016,1857.4728113999997
AUS_007,65.5546,0.05,17.89,1.74,0.77,12.55,0.37,0.11,,0.77,0.004,0.025,0.09,0.02,0.033,0.0004,0.016,0.007,0,1200,,3.1,600,118,23114.4,3,4,,,,,,,25.904016000000002,55.5911759494395,3007.7949636799995,64.27365800000001,346.239937,414.92469630000016,1857.4728113999997
AUS_007,65.5546,0.05,17.89,1.74,0.77,12.55,0.37,0.11,,0.77,0.004,0.025,0.09,0.02,0.033,0.0004,0.016,0.007,0,1200,,3.1,600,108,30911,2,2,,,,,,,25.904016000000002,55.5911759494395,3007.7949636799995,64.27365800000001,346.239937,414.92469630000016,1857.4728113999997
AUS_007,65.5546,0.05,17.89,1.74,0.77,12.55,0.37,0.11,,0.77,0.004,0.025,0.09,0.02,0.033,0.0004,0.016,0.007,0,1200,,3.1,600,78,121112.9,3,1,,,,,,,25.904016000000002,55.5911759494395,3007.7949636799995,64.27365800000001,346.239937,414.92469630000016,1857.4728113999997
AUS_007,65.5546,0.05,17.89,1.74,0.77,12.55,0.37,0.11,,0.77,0.004,0.025,0.09,0.02,0.033,0.0004,0.016,0.007,0,1200,,3.1,650,265,19.3,12,18,,,,,,,25.904016000000002,55.5911759494395,3007.7949636799995,64.27365800000001,346.239937,414.92469630000016,1857.4728113999997
AUS_007,65.5546,0.05,17.89,1.74,0.77,12.55,0.37,0.11,,0.77,0.004,0.025,0.09,0.02,0.033,0.0004,0.016,0.007,0,1200,,3.1,650,216,185.7,9,15,,,,,,,25.904016000000002,55.5911759494395,3007.7949636799995,64.27365800000001,346.239937,414.92469630000016,1857.4728113999997
AUS_007,65.5546,0.05,17.89,1.74,0.77,12.55,0.37,0.11,,0.77,0.004,0.025,0.09,0.02,0.033,0.0004,0.016,0.007,0,1200,,3.1,650,176,670.6,5,9,,,,,,,25.904016000000002,55.5911759494395,3007.7949636799995,64.27365800000001,346.239937,414.92469630000016,1857.4728113999997
AUS_007,65.5546,0.05,17.89,1.74,0.77,12.55,0.37,0.11,,0.77,0.004,0.025,0.09,0.02,0.033,0.0004,0.016,0.007,0,1200,,3.1,650,137,1809.5,2,3,,,,,,,25.904016000000002,55.5911759494395,3007.7949636799995,64.27365800000001,346.239937,414.92469630000016,1857.4728113999997
AUS_007,65.5546,0.05,17.89,1.74,0.77,12.55,0.37,0.11,,0.77,0.004,0.025,0.09,0.02,0.033,0.0004,0.016,0.007,0,1200,,3.1,650,108,4146.5,2,5,,,,,,,25.904016000000002,55.5911759494395,3007.7949636799995,64.27365800000001,346.239937,414.92469630000016,1857.4728113999997
AUS_007,65.5546,0.05,17.89,1.74,0.77,12.55,0.37,0.11,,0.77,0.004,0.025,0.09,0.02,0.033,0.0004,0.016,0.007,0,1200,,3.1,650,88,11236.6,3,3,,,,,,,25.904016000000002,55.5911759494395,3007.7949636799995,64.27365800000001,346.239937,414.92469630000016,1857.4728113999997
AUS_007,65.5546,0.05,17.89,1.74,0.77,12.55,0.37,0.11,,0.77,0.004,0.025,0.09,0.02,0.033,0.0004,0.016,0.007,0,1200,,3.1,650,78,17191.4,3,1,,,,,,,25.904016000000002,55.5911759494395,3007.7949636799995,64.27365800000001,346.239937,414.92469630000016,1857.4728113999997
AUS_007,65.5546,0.05,17.89,1.74,0.77,12.55,0.37,0.11,,0.77,0.004,0.025,0.09,0.02,0.033,0.0004,0.016,0.007,0,1200,,3.1,650,69,38626,4,5,,,,,,,25.904016000000002,55.5911759494395,3007.7949636799995,64.27365800000001,346.239937,414.92469630000016,1857.4728113999997
AUS_007,65.5546,0.05,17.89,1.74,0.77,12.55,0.37,0.11,,0.77,0.004,0.025,0.09,0.02,0.033,0.0004,0.016,0.007,0,1200,,3.1,650,61,71413.4,4,2,,,,,,,25.904016000000002,55.5911759494395,3007.7949636799995,64.27365800000001,346.239937,414.92469630000016,1857.4728113999997
AUS_007,65.5546,0.05,17.89,1.74,0.77,12.55,0.37,0.11,,0.77,0.004,0.025,0.09,0.02,0.033,0.0004,0.016,0.007,0,1200,,3.1,650,53,129417.5,4,2,,,,,,,25.904016000000002,55.5911759494395,3007.7949636799995,64.27365800000001,346.239937,414.92469630000016,1857.4728113999997
AUS_007,65.5546,0.05,17.89,1.74,0.77,12.55,0.37,0.11,,0.77,0.004,0.025,0.09,0.02,0.033,0.0004,0.016,0.007,0,1200,,3.1,700,176,64.4,6,15,,,,,,,25.904016000000002,55.5911759494395,3007.7949636799995,64.27365800000001,346.239937,414.92469630000016,1857.4728113999997
AUS_007,65.5546,0.05,17.89,1.74,0.77,12.55,0.37,0.11,,0.77,0.004,0.025,0.09,0.02,0.033,0.0004,0.016,0.007,0,1200,,3.1,700,137,315.8,5,12,,,,,,,25.904016000000002,55.5911759494395,3007.7949636799995,64.27365800000001,346.239937,414.92469630000016,1857.4728113999997
AUS_007,65.5546,0.05,17.89,1.74,0.77,12.55,0.37,0.11,,0.77,0.004,0.025,0.09,0.02,0.033,0.0004,0.016,0.007,0,1200,,3.1,700,98,1278.7,3,6,,,,,,,25.904016000000002,55.5911759494395,3007.7949636799995,64.27365800000001,346.239937,414.92469630000016,1857.4728113999997
AUS_007,65.5546,0.05,17.89,1.74,0.77,12.55,0.37,0.11,,0.77,0.004,0.025,0.09,0.02,0.033,0.0004,0.016,0.007,0,1200,,3.1,700,78,3501.9,7,6,,,,,,,25.904016000000002,55.5911759494395,3007.7949636799995,64.27365800000001,346.239937,414.92469630000016,1857.4728113999997
AUS_007,65.5546,0.05,17.89,1.74,0.77,12.55,0.37,0.11,,0.77,0.004,0.025,0.09,0.02,0.033,0.0004,0.016,0.007,0,1200,,3.1,700,61,12119.4,7,8,,,,,,,25.904016000000002,55.5911759494395,3007.7949636799995,64.27365800000001,346.239937,414.92469630000016,1857.4728113999997
AUS_007,65.5546,0.05,17.89,1.74,0.77,12.55,0.37,0.11,,0.77,0.004,0.025,0.09,0.02,0.033,0.0004,0.016,0.007,0,1200,,3.1,700,53,27471.8,5,5,,,,,,,25.904016000000002,55.5911759494395,3007.7949636799995,64.27365800000001,346.239937,414.92469630000016,1857.4728113999997
AUS_007,65.5546,0.05,17.89,1.74,0.77,12.55,0.37,0.11,,0.77,0.004,0.025,0.09,0.02,0.033,0.0004,0.016,0.007,0,1200,,3.1,700,47,43367.3,4,4,,,,,,,25.904016000000002,55.5911759494395,3007.7949636799995,64.27365800000001,346.239937,414.92469630000016,1857.4728113999997
AUS_007,65.5546,0.05,17.89,1.74,0.77,12.55,0.37,0.11,,0.77,0.004,0.025,0.09,0.02,0.033,0.0004,0.016,0.007,0,1200,,3.1,700,41,80602.1,6,3,,,,,,,25.904016000000002,55.5911759494395,3007.7949636799995,64.27365800000001,346.239937,414.92469630000016,1857.4728113999997
AUS_007,65.5546,0.05,17.89,1.74,0.77,12.55,0.37,0.11,,0.77,0.004,0.025,0.09,0.02,0.033,0.0004,0.016,0.007,0,1200,,3.1,700,37,119496.4,6,5,,,,,,,25.904016000000002,55.5911759494395,3007.7949636799995,64.27365800000001,346.239937,414.92469630000016,1857.4728113999997
AUS_007,65.5546,0.05,17.89,1.74,0.77,12.55,0.37,0.11,,0.77,0.004,0.025,0.09,0.02,0.033,0.0004,0.016,0.007,0,1200,,3.1,750,137,26.8,5,10,,,,,,,25.904016000000002,55.5911759494395,3007.7949636799995,64.27365800000001,346.239937,414.92469630000016,1857.4728113999997
AUS_007,65.5546,0.05,17.89,1.74,0.77,12.55,0.37,0.11,,0.77,0.004,0.025,0.09,0.02,0.033,0.0004,0.016,0.007,0,1200,,3.1,750,98,149.5,4,8,,,,,,,25.904016000000002,55.5911759494395,3007.7949636799995,64.27365800000001,346.239937,414.92469630000016,1857.4728113999997
AUS_007,65.5546,0.05,17.89,1.74,0.77,12.55,0.37,0.11,,0.77,0.004,0.025,0.09,0.02,0.033,0.0004,0.016,0.007,0,1200,,3.1,750,69,570.8,7,7,,,,,,,25.904016000000002,55.5911759494395,3007.7949636799995,64.27365800000001,346.239937,414.92469630000016,1857.4728113999997
AUS_007,65.5546,0.05,17.89,1.74,0.77,12.55,0.37,0.11,,0.77,0.004,0.025,0.09,0.02,0.033,0.0004,0.016,0.007,0,1200,,3.1,750,53,3768.7,4,3,,,,,,,25.904016000000002,55.5911759494395,3007.7949636799995,64.27365800000001,346.239937,414.92469630000016,1857.4728113999997
AUS_007,65.5546,0.05,17.89,1.74,0.77,12.55,0.37,0.11,,0.77,0.004,0.025,0.09,0.02,0.033,0.0004,0.016,0.007,0,1200,,3.1,750,37,23306.5,8,4,,,,,,,25.904016000000002,55.5911759494395,3007.7949636799995,64.27365800000001,346.239937,414.92469630000016,1857.4728113999997
AUS_008,66.1161,0.053,17.56,1.81,0.63,12.24,0.3,0.15,,0.87,0.008,0.027,0.14,0.019,0.041,0.0027,0.0222,0.011,0,1130,,5.2,600,314,363.6,16,36,,,,,,,25.939115000000005,55.68020790021946,3010.4632934399992,64.31973529999999,346.31816449999997,415.17860198,1857.67883038
AUS_008,66.1161,0.053,17.56,1.81,0.63,12.24,0.3,0.15,,0.87,0.008,0.027,0.14,0.019,0.041,0.0027,0.0222,0.011,0,1130,,5.2,600,265,1889.5,12,25,,,,,,,25.939115000000005,55.68020790021946,3010.4632934399992,64.31973529999999,346.31816449999997,415.17860198,1857.67883038
AUS_008,66.1161,0.053,17.56,1.81,0.63,12.24,0.3,0.15,,0.87,0.008,0.027,0.14,0.019,0.041,0.0027,0.0222,0.011,0,1130,,5.2,600,216,4723,6,11,,,,,,,25.939115000000005,55.68020790021946,3010.4632934399992,64.31973529999999,346.31816449999997,415.17860198,1857.67883038
AUS_008,66.1161,0.053,17.56,1.81,0.63,12.24,0.3,0.15,,0.87,0.008,0.027,0.14,0.019,0.041,0.0027,0.0222,0.011,0,1130,,5.2,600,196,7460.4,5,11,,,,,,,25.939115000000005,55.68020790021946,3010.4632934399992,64.31973529999999,346.31816449999997,415.17860198,1857.67883038
AUS_008,66.1161,0.053,17.56,1.81,0.63,12.24,0.3,0.15,,0.87,0.008,0.027,0.14,0.019,0.041,0.0027,0.0222,0.011,0,1130,,5.2,600,176,10880.5,4,13,,,,,,,25.939115000000005,55.68020790021946,3010.4632934399992,64.31973529999999,346.31816449999997,415.17860198,1857.67883038
AUS_008,66.1161,0.053,17.56,1.81,0.63,12.24,0.3,0.15,,0.87,0.008,0.027,0.14,0.019,0.041,0.0027,0.0222,0.011,0,1130,,5.2,600,157,15652.1,3,9,,,,,,,25.939115000000005,55.68020790021946,3010.4632934399992,64.31973529999999,346.31816449999997,415.17860198,1857.67883038
AUS_008,66.1161,0.053,17.56,1.81,0.63,12.24,0.3,0.15,,0.87,0.008,0.027,0.14,0.019,0.041,0.0027,0.0222,0.011,0,1130,,5.2,600,137,23376.3,4,6,,,,,,,25.939115000000005,55.68020790021946,3010.4632934399992,64.31973529999999,346.31816449999997,415.17860198,1857.67883038
AUS_008,66.1161,0.053,17.56,1.81,0.63,12.24,0.3,0.15,,0.87,0.008,0.027,0.14,0.019,0.041,0.0027,0.0222,0.011,0,1130,,5.2,600,118,46565,4,4,,,,,,,25.939115000000005,55.68020790021946,3010.4632934399992,64.31973529999999,346.31816449999997,415.17860198,1857.67883038
AUS_008,66.1161,0.053,17.56,1.81,0.63,12.24,0.3,0.15,,0.87,0.008,0.027,0.14,0.019,0.041,0.0027,0.0222,0.011,0,1130,,5.2,600,108,73624,3,4,,,,,,,25.939115000000005,55.68020790021946,3010.4632934399992,64.31973529999999,346.31816449999997,415.17860198,1857.67883038
AUS_008,66.1161,0.053,17.56,1.81,0.63,12.24,0.3,0.15,,0.87,0.008,0.027,0.14,0.019,0.041,0.0027,0.0222,0.011,0,1130,,5.2,650,265,104.5,26,43,,,,,,,25.939115000000005,55.68020790021946,3010.4632934399992,64.31973529999999,346.31816449999997,415.17860198,1857.67883038
AUS_008,66.1161,0.053,17.56,1.81,0.63,12.24,0.3,0.15,,0.87,0.008,0.027,0.14,0.019,0.041,0.0027,0.0222,0.011,0,1130,,5.2,650,216,477.8,10,18,,,,,,,25.939115000000005,55.68020790021946,3010.4632934399992,64.31973529999999,346.31816449999997,415.17860198,1857.67883038
AUS_008,66.1161,0.053,17.56,1.81,0.63,12.24,0.3,0.15,,0.87,0.008,0.027,0.14,0.019,0.041,0.0027,0.0222,0.011,0,1130,,5.2,650,176,1587,5,8,,,,,,,25.939115000000005,55.68020790021946,3010.4632934399992,64.31973529999999,346.31816449999997,415.17860198,1857.67883038
AUS_008,66.1161,0.053,17.56,1.81,0.63,12.24,0.3,0.15,,0.87,0.008,0.027,0.14,0.019,0.041,0.0027,0.0222,0.011,0,1130,,5.2,650,137,5643,6,7,,,,,,,25.939115000000005,55.68020790021946,3010.4632934399992,64.31973529999999,346.31816449999997,415.17860198,1857.67883038
AUS_008,66.1161,0.053,17.56,1.81,0.63,12.24,0.3,0.15,,0.87,0.008,0.027,0.14,0.019,0.041,0.0027,0.0222,0.011,0,1130,,5.2,650,108,46400.6,7,10,,,,,,,25.939115000000005,55.68020790021946,3010.4632934399992,64.31973529999999,346.31816449999997,415.17860198,1857.67883038
AUS_008,66.1161,0.053,17.56,1.81,0.63,12.24,0.3,0.15,,0.87,0.008,0.027,0.14,0.019,0.041,0.0027,0.0222,0.011,0,1130,,5.2,650,88,95114.3,11,15,,,,,,,25.939115000000005,55.68020790021946,3010.4632934399992,64.31973529999999,346.31816449999997,415.17860198,1857.67883038
AUS_008,66.1161,0.053,17.56,1.81,0.63,12.24,0.3,0.15,,0.87,0.008,0.027,0.14,0.019,0.041,0.0027,0.0222,0.011,0,1130,,5.2,700,176,425.1,6,15,,,,,,,25.939115000000005,55.68020790021946,3010.4632934399992,64.31973529999999,346.31816449999997,415.17860198,1857.67883038
AUS_008,66.1161,0.053,17.56,1.81,0.63,12.24,0.3,0.15,,0.87,0.008,0.027,0.14,0.019,0.041,0.0027,0.0222,0.011,0,1130,,5.2,700,137,2476.3,7,13,,,,,,,25.939115000000005,55.68020790021946,3010.4632934399992,64.31973529999999,346.31816449999997,415.17860198,1857.67883038
AUS_008,66.1161,0.053,17.56,1.81,0.63,12.24,0.3,0.15,,0.87,0.008,0.027,0.14,0.019,0.041,0.0027,0.0222,0.011,0,1130,,5.2,700,98,11633.2,12,34,,,,,,,25.939115000000005,55.68020790021946,3010.4632934399992,64.31973529999999,346.31816449999997,415.17860198,1857.67883038
AUS_008,66.1161,0.053,17.56,1.81,0.63,12.24,0.3,0.15,,0.87,0.008,0.027,0.14,0.019,0.041,0.0027,0.0222,0.011,0,1130,,5.2,700,78,23822.8,22,29,,,,,,,25.939115000000005,55.68020790021946,3010.4632934399992,64.31973529999999,346.31816449999997,415.17860198,1857.67883038
AUS_008,66.1161,0.053,17.56,1.81,0.63,12.24,0.3,0.15,,0.87,0.008,0.027,0.14,0.019,0.041,0.0027,0.0222,0.011,0,1130,,5.2,700,61,105884.1,16,14,,,,,,,25.939115000000005,55.68020790021946,3010.4632934399992,64.31973529999999,346.31816449999997,415.17860198,1857.67883038
AUS_008,66.1161,0.053,17.56,1.81,0.63,12.24,0.3,0.15,,0.87,0.008,0.027,0.14,0.019,0.041,0.0027,0.0222,0.011,0,1130,,5.2,750,137,340.8,21,40,,,,,,,25.939115000000005,55.68020790021946,3010.4632934399992,64.31973529999999,346.31816449999997,415.17860198,1857.67883038
AUS_008,66.1161,0.053,17.56,1.81,0.63,12.24,0.3,0.15,,0.87,0.008,0.027,0.14,0.019,0.041,0.0027,0.0222,0.011,0,1130,,5.2,750,98,1198.8,25,47,,,,,,,25.939115000000005,55.68020790021946,3010.4632934399992,64.31973529999999,346.31816449999997,415.17860198,1857.67883038
AUS_008,66.1161,0.053,17.56,1.81,0.63,12.24,0.3,0.15,,0.87,0.008,0.027,0.14,0.019,0.041,0.0027,0.0222,0.011,0,1130,,5.2,750,69,5610.8,29,38,,,,,,,25.939115000000005,55.68020790021946,3010.4632934399992,64.31973529999999,346.31816449999997,415.17860198,1857.67883038
AUS_008,66.1161,0.053,17.56,1.81,0.63,12.24,0.3,0.15,,0.87,0.008,0.027,0.14,0.019,0.041,0.0027,0.0222,0.011,0,1130,,5.2,750,53,26412.6,14,19,,,,,,,25.939115000000005,55.68020790021946,3010.4632934399992,64.31973529999999,346.31816449999997,415.17860198,1857.67883038
AUS_008,66.1161,0.053,17.56,1.81,0.63,12.24,0.3,0.15,,0.87,0.008,0.027,0.14,0.019,0.041,0.0027,0.0222,0.011,0,1130,,5.2,750,37,114967.2,9,9,,,,,,,25.939115000000005,55.68020790021946,3010.4632934399992,64.31973529999999,346.31816449999997,415.17860198,1857.67883038
AUS_009,66.1141,0.065,18.05,1.76,0.49,12.13,0.22,0.06,,0.88,0.007,0.019,0.08,0.036,0.036,0.0018,0.0241,0.027,0,1130,,4.8,600,314,127.5,13,20,,,,,,,25.925222999999995,55.64976497167461,3009.6617368800003,64.45916340000001,346.006121,414.96987093999996,1859.19520689
AUS_009,66.1141,0.065,18.05,1.76,0.49,12.13,0.22,0.06,,0.88,0.007,0.019,0.08,0.036,0.036,0.0018,0.0241,0.027,0,1130,,4.8,600,265,635.2,10,23,,,,,,,25.925222999999995,55.64976497167461,3009.6617368800003,64.45916340000001,346.006121,414.96987093999996,1859.19520689
AUS_009,66.1141,0.065,18.05,1.76,0.49,12.13,0.22,0.06,,0.88,0.007,0.019,0.08,0.036,0.036,0.0018,0.0241,0.027,0,1130,,4.8,600,216,4244.4,8,19,,,,,,,25.925222999999995,55.64976497167461,3009.6617368800003,64.45916340000001,346.006121,414.96987093999996,1859.19520689
AUS_009,66.1141,0.065,18.05,1.76,0.49,12.13,0.22,0.06,,0.88,0.007,0.019,0.08,0.036,0.036,0.0018,0.0241,0.027,0,1130,,4.8,600,196,6743.2,7,14,,,,,,,25.925222999999995,55.64976497167461,3009.6617368800003,64.45916340000001,346.006121,414.96987093999996,1859.19520689
AUS_009,66.1141,0.065,18.05,1.76,0.49,12.13,0.22,0.06,,0.88,0.007,0.019,0.08,0.036,0.036,0.0018,0.0241,0.027,0,1130,,4.8,600,176,10219.4,6,17,,,,,,,25.925222999999995,55.64976497167461,3009.6617368800003,64.45916340000001,346.006121,414.96987093999996,1859.19520689
AUS_009,66.1141,0.065,18.05,1.76,0.49,12.13,0.22,0.06,,0.88,0.007,0.019,0.08,0.036,0.036,0.0018,0.0241,0.027,0,1130,,4.8,600,157,17813.2,5,7,,,,,,,25.925222999999995,55.64976497167461,3009.6617368800003,64.45916340000001,346.006121,414.96987093999996,1859.19520689
AUS_009,66.1141,0.065,18.05,1.76,0.49,12.13,0.22,0.06,,0.88,0.007,0.019,0.08,0.036,0.036,0.0018,0.0241,0.027,0,1130,,4.8,600,137,26591,4,8,,,,,,,25.925222999999995,55.64976497167461,3009.6617368800003,64.45916340000001,346.006121,414.96987093999996,1859.19520689
AUS_009,66.1141,0.065,18.05,1.76,0.49,12.13,0.22,0.06,,0.88,0.007,0.019,0.08,0.036,0.036,0.0018,0.0241,0.027,0,1130,,4.8,600,118,51151.4,3,6,,,,,,,25.925222999999995,55.64976497167461,3009.6617368800003,64.45916340000001,346.006121,414.96987093999996,1859.19520689
AUS_009,66.1141,0.065,18.05,1.76,0.49,12.13,0.22,0.06,,0.88,0.007,0.019,0.08,0.036,0.036,0.0018,0.0241,0.027,0,1130,,4.8,600,108,119007.4,5,5,,,,,,,25.925222999999995,55.64976497167461,3009.6617368800003,64.45916340000001,346.006121,414.96987093999996,1859.19520689
AUS_009,66.1141,0.065,18.05,1.76,0.49,12.13,0.22,0.06,,0.88,0.007,0.019,0.08,0.036,0.036,0.0018,0.0241,0.027,0,1130,,4.8,650,265,45.5,13,19,,,,,,,25.925222999999995,55.64976497167461,3009.6617368800003,64.45916340000001,346.006121,414.96987093999996,1859.19520689
AUS_009,66.1141,0.065,18.05,1.76,0.49,12.13,0.22,0.06,,0.88,0.007,0.019,0.08,0.036,0.036,0.0018,0.0241,0.027,0,1130,,4.8,650,216,387.5,9,16,,,,,,,25.925222999999995,55.64976497167461,3009.6617368800003,64.45916340000001,346.006121,414.96987093999996,1859.19520689
AUS_009,66.1141,0.065,18.05,1.76,0.49,12.13,0.22,0.06,,0.88,0.007,0.019,0.08,0.036,0.036,0.0018,0.0241,0.027,0,1130,,4.8,650,176,1465.8,8,15,,,,,,,25.925222999999995,55.64976497167461,3009.6617368800003,64.45916340000001,346.006121,414.96987093999996,1859.19520689
AUS_009,66.1141,0.065,18.05,1.76,0.49,12.13,0.22,0.06,,0.88,0.007,0.019,0.08,0.036,0.036,0.0018,0.0241,0.027,0,1130,,4.8,650,137,14475,9,19,,,,,,,25.925222999999995,55.64976497167461,3009.6617368800003,64.45916340000001,346.006121,414.96987093999996,1859.19520689
AUS_009,66.1141,0.065,18.05,1.76,0.49,12.13,0.22,0.06,,0.88,0.007,0.019,0.08,0.036,0.036,0.0018,0.0241,0.027,0,1130,,4.8,650,108,47577.6,16,25,,,,,,,25.925222999999995,55.64976497167461,3009.6617368800003,64.45916340000001,346.006121,414.96987093999996,1859.19520689
AUS_009,66.1141,0.065,18.05,1.76,0.49,12.13,0.22,0.06,,0.88,0.007,0.019,0.08,0.036,0.036,0.0018,0.0241,0.027,0,1130,,4.8,650,88,100287.6,13,23,,,,,,,25.925222999999995,55.64976497167461,3009.6617368800003,64.45916340000001,346.006121,414.96987093999996,1859.19520689
AUS_009,66.1141,0.065,18.05,1.76,0.49,12.13,0.22,0.06,,0.88,0.007,0.019,0.08,0.036,0.036,0.0018,0.0241,0.027,0,1130,,4.8,650,78,131866.4,9,19,,,,,,,25.925222999999995,55.64976497167461,3009.6617368800003,64.45916340000001,346.006121,414.96987093999996,1859.19520689
AUS_009,66.1141,0.065,18.05,1.76,0.49,12.13,0.22,0.06,,0.88,0.007,0.019,0.08,0.036,0.036,0.0018,0.0241,0.027,0,1130,,4.8,700,216,15,19,31,,,,,,,25.925222999999995,55.64976497167461,3009.6617368800003,64.45916340000001,346.006121,414.96987093999996,1859.19520689
AUS_009,66.1141,0.065,18.05,1.76,0.49,12.13,0.22,0.06,,0.88,0.007,0.019,0.08,0.036,0.036,0.0018,0.0241,0.027,0,1130,,4.8,700,176,314.3,11,23,,,,,,,25.925222999999995,55.64976497167461,3009.6617368800003,64.45916340000001,346.006121,414.96987093999996,1859.19520689
AUS_009,66.1141,0.065,18.05,1.76,0.49,12.13,0.22,0.06,,0.88,0.007,0.019,0.08,0.036,0.036,0.0018,0.0241,0.027,0,1130,,4.8,700,137,2230.4,16,34,,,,,,,25.925222999999995,55.64976497167461,3009.6617368800003,64.45916340000001,346.006121,414.96987093999996,1859.19520689
AUS_009,66.1141,0.065,18.05,1.76,0.49,12.13,0.22,0.06,,0.88,0.007,0.019,0.08,0.036,0.036,0.0018,0.0241,0.027,0,1130,,4.8,700,98,7261.6,22,35,,,,,,,25.925222999999995,55.64976497167461,3009.6617368800003,64.45916340000001,346.006121,414.96987093999996,1859.19520689
AUS_009,66.1141,0.065,18.05,1.76,0.49,12.13,0.22,0.06,,0.88,0.007,0.019,0.08,0.036,0.036,0.0018,0.0241,0.027,0,1130,,4.8,700,78,18590,15,27,,,,,,,25.925222999999995,55.64976497167461,3009.6617368800003,64.45916340000001,346.006121,414.96987093999996,1859.19520689
AUS_009,66.1141,0.065,18.05,1.76,0.49,12.13,0.22,0.06,,0.88,0.007,0.019,0.08,0.036,0.036,0.0018,0.0241,0.027,0,1130,,4.8,700,61,54946,8,15,,,,,,,25.925222999999995,55.64976497167461,3009.6617368800003,64.45916340000001,346.006121,414.96987093999996,1859.19520689
AUS_009,66.1141,0.065,18.05,1.76,0.49,12.13,0.22,0.06,,0.88,0.007,0.019,0.08,0.036,0.036,0.0018,0.0241,0.027,0,1130,,4.8,700,53,105104,11,10,,,,,,,25.925222999999995,55.64976497167461,3009.6617368800003,64.45916340000001,346.006121,414.96987093999996,1859.19520689
AUS_009,66.1141,0.065,18.05,1.76,0.49,12.13,0.22,0.06,,0.88,0.007,0.019,0.08,0.036,0.036,0.0018,0.0241,0.027,0,1130,,4.8,700,47,96998.5,4,4,,,,,,,25.925222999999995,55.64976497167461,3009.6617368800003,64.45916340000001,346.006121,414.96987093999996,1859.19520689
AUS_009,66.1141,0.065,18.05,1.76,0.49,12.13,0.22,0.06,,0.88,0.007,0.019,0.08,0.036,0.036,0.0018,0.0241,0.027,0,1130,,4.8,750,157,76,30,45,,,,,,,25.925222999999995,55.64976497167461,3009.6617368800003,64.45916340000001,346.006121,414.96987093999996,1859.19520689
AUS_009,66.1141,0.065,18.05,1.76,0.49,12.13,0.22,0.06,,0.88,0.007,0.019,0.08,0.036,0.036,0.0018,0.0241,0.027,0,1130,,4.8,750,137,162.6,25,39,,,,,,,25.925222999999995,55.64976497167461,3009.6617368800003,64.45916340000001,346.006121,414.96987093999996,1859.19520689
AUS_009,66.1141,0.065,18.05,1.76,0.49,12.13,0.22,0.06,,0.88,0.007,0.019,0.08,0.036,0.036,0.0018,0.0241,0.027,0,1130,,4.8,750,118,350.8,35,44,,,,,,,25.925222999999995,55.64976497167461,3009.6617368800003,64.45916340000001,346.006121,414.96987093999996,1859.19520689
AUS_009,66.1141,0.065,18.05,1.76,0.49,12.13,0.22,0.06,,0.88,0.007,0.019,0.08,0.036,0.036,0.0018,0.0241,0.027,0,1130,,4.8,750,98,636,27,61,,,,,,,25.925222999999995,55.64976497167461,3009.6617368800003,64.45916340000001,346.006121,414.96987093999996,1859.19520689
AUS_009,66.1141,0.065,18.05,1.76,0.49,12.13,0.22,0.06,,0.88,0.007,0.019,0.08,0.036,0.036,0.0018,0.0241,0.027,0,1130,,4.8,750,98,606.8,30,51,,,,,,,25.925222999999995,55.64976497167461,3009.6617368800003,64.45916340000001,346.006121,414.96987093999996,1859.19520689
AUS_009,66.1141,0.065,18.05,1.76,0.49,12.13,0.22,0.06,,0.88,0.007,0.019,0.08,0.036,0.036,0.0018,0.0241,0.027,0,1130,,4.8,750,69,3907.2,19,28,,,,,,,25.925222999999995,55.64976497167461,3009.6617368800003,64.45916340000001,346.006121,414.96987093999996,1859.19520689
AUS_009,66.1141,0.065,18.05,1.76,0.49,12.13,0.22,0.06,,0.88,0.007,0.019,0.08,0.036,0.036,0.0018,0.0241,0.027,0,1130,,4.8,750,53,14318.9,9,17,,,,,,,25.925222999999995,55.64976497167461,3009.6617368800003,64.45916340000001,346.006121,414.96987093999996,1859.19520689
AUS_009,66.1141,0.065,18.05,1.76,0.49,12.13,0.22,0.06,,0.88,0.007,0.019,0.08,0.036,0.036,0.0018,0.0241,0.027,0,1130,,4.8,750,37,45855.1,8,5,,,,,,,25.925222999999995,55.64976497167461,3009.6617368800003,64.45916340000001,346.006121,414.96987093999996,1859.19520689
AUS_010,65.9177,0.06,17.7,1.82,0.54,12.38,0.28,0.19,,0.87,0.007,0.028,0.11,0.019,0.042,0.002,0.0223,0.012,0,1130,,5.2,600,314,463.8,16,32,,,,,,,25.953733000000003,55.71377263005444,3011.478730080001,64.36599819999999,346.39547499999986,415.26770501999994,1858.7913286700007
AUS_010,65.9177,0.06,17.7,1.82,0.54,12.38,0.28,0.19,,0.87,0.007,0.028,0.11,0.019,0.042,0.002,0.0223,0.012,0,1130,,5.2,600,265,2117,11,24,,,,,,,25.953733000000003,55.71377263005444,3011.478730080001,64.36599819999999,346.39547499999986,415.26770501999994,1858.7913286700007
AUS_010,65.9177,0.06,17.7,1.82,0.54,12.38,0.28,0.19,,0.87,0.007,0.028,0.11,0.019,0.042,0.002,0.0223,0.012,0,1130,,5.2,600,216,6336.8,6,12,,,,,,,25.953733000000003,55.71377263005444,3011.478730080001,64.36599819999999,346.39547499999986,415.26770501999994,1858.7913286700007
AUS_010,65.9177,0.06,17.7,1.82,0.54,12.38,0.28,0.19,,0.87,0.007,0.028,0.11,0.019,0.042,0.002,0.0223,0.012,0,1130,,5.2,600,196,10372.9,5,12,,,,,,,25.953733000000003,55.71377263005444,3011.478730080001,64.36599819999999,346.39547499999986,415.26770501999994,1858.7913286700007
AUS_010,65.9177,0.06,17.7,1.82,0.54,12.38,0.28,0.19,,0.87,0.007,0.028,0.11,0.019,0.042,0.002,0.0223,0.012,0,1130,,5.2,600,176,14936.3,4,7,,,,,,,25.953733000000003,55.71377263005444,3011.478730080001,64.36599819999999,346.39547499999986,415.26770501999994,1858.7913286700007
AUS_010,65.9177,0.06,17.7,1.82,0.54,12.38,0.28,0.19,,0.87,0.007,0.028,0.11,0.019,0.042,0.002,0.0223,0.012,0,1130,,5.2,600,157,23478.4,4,10,,,,,,,25.953733000000003,55.71377263005444,3011.478730080001,64.36599819999999,346.39547499999986,415.26770501999994,1858.7913286700007
AUS_010,65.9177,0.06,17.7,1.82,0.54,12.38,0.28,0.19,,0.87,0.007,0.028,0.11,0.019,0.042,0.002,0.0223,0.012,0,1130,,5.2,600,137,45542.6,3,8,,,,,,,25.953733000000003,55.71377263005444,3011.478730080001,64.36599819999999,346.39547499999986,415.26770501999994,1858.7913286700007
AUS_010,65.9177,0.06,17.7,1.82,0.54,12.38,0.28,0.19,,0.87,0.007,0.028,0.11,0.019,0.042,0.002,0.0223,0.012,0,1130,,5.2,600,118,130538.2,4,6,,,,,,,25.953733000000003,55.71377263005444,3011.478730080001,64.36599819999999,346.39547499999986,415.26770501999994,1858.7913286700007
AUS_010,65.9177,0.06,17.7,1.82,0.54,12.38,0.28,0.19,,0.87,0.007,0.028,0.11,0.019,0.042,0.002,0.0223,0.012,0,1130,,5.2,650,265,96.9,23,41,,,,,,,25.953733000000003,55.71377263005444,3011.478730080001,64.36599819999999,346.39547499999986,415.26770501999994,1858.7913286700007
AUS_010,65.9177,0.06,17.7,1.82,0.54,12.38,0.28,0.19,,0.87,0.007,0.028,0.11,0.019,0.042,0.002,0.0223,0.012,0,1130,,5.2,650,216,690.2,9,17,,,,,,,25.953733000000003,55.71377263005444,3011.478730080001,64.36599819999999,346.39547499999986,415.26770501999994,1858.7913286700007
AUS_010,65.9177,0.06,17.7,1.82,0.54,12.38,0.28,0.19,,0.87,0.007,0.028,0.11,0.019,0.042,0.002,0.0223,0.012,0,1130,,5.2,650,176,2492.8,6,17,,,,,,,25.953733000000003,55.71377263005444,3011.478730080001,64.36599819999999,346.39547499999986,415.26770501999994,1858.7913286700007
AUS_010,65.9177,0.06,17.7,1.82,0.54,12.38,0.28,0.19,,0.87,0.007,0.028,0.11,0.019,0.042,0.002,0.0223,0.012,0,1130,,5.2,650,137,20634.6,6,15,,,,,,,25.953733000000003,55.71377263005444,3011.478730080001,64.36599819999999,346.39547499999986,415.26770501999994,1858.7913286700007
AUS_010,65.9177,0.06,17.7,1.82,0.54,12.38,0.28,0.19,,0.87,0.007,0.028,0.11,0.019,0.042,0.002,0.0223,0.012,0,1130,,5.2,650,108,72182.8,21,31,,,,,,,25.953733000000003,55.71377263005444,3011.478730080001,64.36599819999999,346.39547499999986,415.26770501999994,1858.7913286700007
AUS_010,65.9177,0.06,17.7,1.82,0.54,12.38,0.28,0.19,,0.87,0.007,0.028,0.11,0.019,0.042,0.002,0.0223,0.012,0,1130,,5.2,650,88,145069.5,19,25,,,,,,,25.953733000000003,55.71377263005444,3011.478730080001,64.36599819999999,346.39547499999986,415.26770501999994,1858.7913286700007
AUS_010,65.9177,0.06,17.7,1.82,0.54,12.38,0.28,0.19,,0.87,0.007,0.028,0.11,0.019,0.042,0.002,0.0223,0.012,0,1130,,5.2,650,78,185943.7,13,21,,,,,,,25.953733000000003,55.71377263005444,3011.478730080001,64.36599819999999,346.39547499999986,415.26770501999994,1858.7913286700007
AUS_010,65.9177,0.06,17.7,1.82,0.54,12.38,0.28,0.19,,0.87,0.007,0.028,0.11,0.019,0.042,0.002,0.0223,0.012,0,1130,,5.2,700,216,91.3,18,34,,,,,,,25.953733000000003,55.71377263005444,3011.478730080001,64.36599819999999,346.39547499999986,415.26770501999994,1858.7913286700007
AUS_010,65.9177,0.06,17.7,1.82,0.54,12.38,0.28,0.19,,0.87,0.007,0.028,0.11,0.019,0.042,0.002,0.0223,0.012,0,1130,,5.2,700,176,913.7,16,30,,,,,,,25.953733000000003,55.71377263005444,3011.478730080001,64.36599819999999,346.39547499999986,415.26770501999994,1858.7913286700007
AUS_010,65.9177,0.06,17.7,1.82,0.54,12.38,0.28,0.19,,0.87,0.007,0.028,0.11,0.019,0.042,0.002,0.0223,0.012,0,1130,,5.2,700,137,4584.4,19,54,,,,,,,25.953733000000003,55.71377263005444,3011.478730080001,64.36599819999999,346.39547499999986,415.26770501999994,1858.7913286700007
AUS_010,65.9177,0.06,17.7,1.82,0.54,12.38,0.28,0.19,,0.87,0.007,0.028,0.11,0.019,0.042,0.002,0.0223,0.012,0,1130,,5.2,700,98,12701.5,37,63,,,,,,,25.953733000000003,55.71377263005444,3011.478730080001,64.36599819999999,346.39547499999986,415.26770501999994,1858.7913286700007
AUS_010,65.9177,0.06,17.7,1.82,0.54,12.38,0.28,0.19,,0.87,0.007,0.028,0.11,0.019,0.042,0.002,0.0223,0.012,0,1130,,5.2,700,78,29455.4,21,42,,,,,,,25.953733000000003,55.71377263005444,3011.478730080001,64.36599819999999,346.39547499999986,415.26770501999994,1858.7913286700007
AUS_010,65.9177,0.06,17.7,1.82,0.54,12.38,0.28,0.19,,0.87,0.007,0.028,0.11,0.019,0.042,0.002,0.0223,0.012,0,1130,,5.2,700,61,117966.5,19,20,,,,,,,25.953733000000003,55.71377263005444,3011.478730080001,64.36599819999999,346.39547499999986,415.26770501999994,1858.7913286700007
AUS_010,65.9177,0.06,17.7,1.82,0.54,12.38,0.28,0.19,,0.87,0.007,0.028,0.11,0.019,0.042,0.002,0.0223,0.012,0,1130,,5.2,750,157,224.3,28,53,,,,,,,25.953733000000003,55.71377263005444,3011.478730080001,64.36599819999999,346.39547499999986,415.26770501999994,1858.7913286700007
AUS_010,65.9177,0.06,17.7,1.82,0.54,12.38,0.28,0.19,,0.87,0.007,0.028,0.11,0.019,0.042,0.002,0.0223,0.012,0,1130,,5.2,750,137,461.9,27,69,,,,,,,25.953733000000003,55.71377263005444,3011.478730080001,64.36599819999999,346.39547499999986,415.26770501999994,1858.7913286700007
AUS_010,65.9177,0.06,17.7,1.82,0.54,12.38,0.28,0.19,,0.87,0.007,0.028,0.11,0.019,0.042,0.002,0.0223,0.012,0,1130,,5.2,750,118,739.7,35,72,,,,,,,25.953733000000003,55.71377263005444,3011.478730080001,64.36599819999999,346.39547499999986,415.26770501999994,1858.7913286700007
AUS_010,65.9177,0.06,17.7,1.82,0.54,12.38,0.28,0.19,,0.87,0.007,0.028,0.11,0.019,0.042,0.002,0.0223,0.012,0,1130,,5.2,750,98,1333.5,44,68,,,,,,,25.953733000000003,55.71377263005444,3011.478730080001,64.36599819999999,346.39547499999986,415.26770501999994,1858.7913286700007
AUS_010,65.9177,0.06,17.7,1.82,0.54,12.38,0.28,0.19,,0.87,0.007,0.028,0.11,0.019,0.042,0.002,0.0223,0.012,0,1130,,5.2,750,98,1206.2,28,70,,,,,,,25.953733000000003,55.71377263005444,3011.478730080001,64.36599819999999,346.39547499999986,415.26770501999994,1858.7913286700007
AUS_010,65.9177,0.06,17.7,1.82,0.54,12.38,0.28,0.19,,0.87,0.007,0.028,0.11,0.019,0.042,0.002,0.0223,0.012,0,1130,,5.2,750,69,5374,28,43,,,,,,,25.953733000000003,55.71377263005444,3011.478730080001,64.36599819999999,346.39547499999986,415.26770501999994,1858.7913286700007
AUS_010,65.9177,0.06,17.7,1.82,0.54,12.38,0.28,0.19,,0.87,0.007,0.028,0.11,0.019,0.042,0.002,0.0223,0.012,0,1130,,5.2,750,53,22791.8,17,23,,,,,,,25.953733000000003,55.71377263005444,3011.478730080001,64.36599819999999,346.39547499999986,415.26770501999994,1858.7913286700007
