Repository: mamunm/xmat-pnnl

# Xtreme Materials
>A Repository for Lifetime Prediction of High Temperature Alloy Materials

In this repo, we will develop machine learning models to predict the lifetime of alloy materials for high temperature applications.

## Focus areas:

1. Build a simple physics based model to preserve some form of interpretability
2. Build a data driven machine learning model to get the residual of the physics based model

### Loading data and saving them 

`load_data` will ease loading the data into nice `pd.DataFrame` format. Below I demonstrate a code to quickly load the data:

```python
import numpy as np
import pandas as pd
import xmat_pnnl_code as xcode 
import mendeleev # To use atomic properties

#Load the data
data_df, features_description, alloy_metadata = xcode.load_data(
    data_file='9Cr_Data')
#Get the weighted atomic number for each alloy
ele = [k for k, v in features_description.items() if 'Element' in v]
AN = {k: getattr(mendeleev, k).atomic_number for k in ele}
data_df['Weighted_AN'] = data_df[ele].mul(AN, axis=1).sum(axis=1)/100

#Save the cleaned data into a csv for future reference
data_df.to_csv('Cleaned_data.csv', index=False)
np.save('features.npy', features_description)
alloy_metadata.to_csv('alloy_metadata.csv')
```

This `xcode.load_data` will load the data. The argument to this function can be either `9Cr_Data` or `Aus_Steel_Data`. Depending on the argument it will load either of the above data and it will return the data in a dataframe format, feature description as a dictionary format, and alloy metadata into another dataframe format.

Here, I also added weighted atomic number to the dataframe as it will be useful later in our model building process. Then I saved the dataframes as csv file and the dictionary as a `npy` file.

### Data Cleaning

I already added some data cleaning as part of the `load_data` but we need more than that to handle noise in the data. I manually tried to look into the data for anomaly but without a physical basis it would be hard to quantify the utility of each data point. To better understand the data, I found Larson-Miller parameter (LMP) for stress-time-temperature dependence. 

Below I show some plots for LMP:
Clearly, it looks like LMP parameter is very successful in capturing the major physics governing the time-temperature dependence of creep rutpture time. At this point, it would be a automatic choice to use LMP as the basis for our simple physical model and we can run Gaussian Process on top of that to supplement other factors. Also, I will use LMP as the basis for data cleaning purpose. For data cleaning, I use Shapley value. It's a concept developed in game theory to find out the utility of each player in a multi-player game. I'll write the detail scientific explanation of it in the paper. 

To use the `LMP` and `Shapley` code to find out the utility of each data point, please see the code below:

```python
import pandas as pd
import numpy as np
from xmat_pnnl_code import PolyFit
from xmat_pnnl_code import Shapley

ID = [1, 24, 25, 26, 27, 28, 29, 30, 31, 32, 33, 34, 35, 36, 37, 38,
      43, 44, 45, 46, 47, 48, 49, 50, 51, 52, 53, 54, 55, 58, 59, 60,
      61, 62, 63, 64, 65, 66, 67, 68, 69, 70, 71, 72, 73, 74, 75, 76,
      77, 78, 79, 80, 82]
ID = ['9Cr-{}'.format(str(i).zfill(3)) for i in ID]
data = pd.read_csv('../Cleaned_data.csv')
keep_column = ['ID', 'CT_Temp', 'CT_CS', 'CT_RT']
data = data[keep_column]
C = 25
data['LMP'] = 1e-3 * (data['CT_Temp']) * (np.log(data['CT_RT']) + C)

for alloy_id in ID:
    df = data[data['ID'] == alloy_id]
    poly = PolyFit(df=df[['LMP', 'CT_CS']], target='CT_CS', degree=2)
    poly.fit()
    print('Score for {}: {}'.format(alloy_id, poly.score))
    poly.plot_model(text='Score for {}: {}'.format(
        alloy_id, poly.score)).savefig(
                'poly_fit_curves/{}.png'.format(alloy_id))
    plt.clf()

    shapley = Shapley(df=df[['LMP', 'CT_CS']], target='CT_CS', degree=2)
    phi, phi_percentage = shapley.get_phi()
    df['shapley'] = phi
    df['shapley_percentage'] = phi_percentage
    print(df)
    df.to_csv('shapley_values/{}.csv'.format(alloy_id))
```

Running the shapley code produces the following output:

```shell
        ID  CT_Temp    CT_CS    CT_RT        LMP   shapley  shapley_percentage
0  9Cr-001    650.0  206.843    665.8  20.475643  0.127089           12.896406
1  9Cr-001    650.0  189.606   1187.5  20.851744  0.120868           12.265177
2  9Cr-001    650.0  172.369   1454.0  20.983348  0.121536           12.332889
3  9Cr-001    650.0  155.132   2344.0  21.293749  0.119407           12.116898
4  9Cr-001    650.0  153.753   3469.0  21.548554  0.120725           12.250578
5  9Cr-001    650.0  137.895   5388.0  21.834754  0.123645           12.546918
6  9Cr-001    650.0  120.658  12730.0  22.393616  0.125027           12.687171
7  9Cr-001    650.0  103.421  25234.0  22.838366  0.127163           12.903962
```

File: xmat_pnnl_model/9Chrome_Data/Model_LMP_Adjusted_C/Linear_model/final_df.csv (part 1 of 7)
,ID,CT_CS,CT_Temp,CT_RT,log_CT_CS,LMP,LMP_Model,LMP_Model_2,Prediction,C,diff
0,9Cr-001,206.843,650.0,665.8,5.331960051387256,20.439180161281595,20.4756430613416,20.4756430613416,629.479039467868,25.0,36.32096053213195
1,9Cr-001,189.606,650.0,1187.5,5.244948234889831,20.74326596500586,20.851743598340718,20.851743598340718,1004.9739193287552,25.0,182.5260806712448
2,9Cr-001,172.36900000000003,650.0,1454.0,5.149637527675897,21.0763544370473,20.983347877760753,20.983347877760753,1677.6691064524464,25.0,-223.66910645244639
3,9Cr-001,155.132,650.0,2344.0,5.044276367405948,21.44456687521605,21.293749197952987,21.293749197952987,2956.145037978076,25.0,-612.1450379780758
4,9Cr-001,153.753,650.0,3469.0,5.035347418691389,21.47577144783131,21.54855407053034,21.54855407053034,3101.522445220386,25.0,367.4775547796139
5,9Cr-001,137.895,650.0,5388.0,4.926492525983828,21.856193657948914,21.834754199394666,21.834754199394666,5568.6799940259225,25.0,-180.6799940259225
6,9Cr-001,120.65799999999999,650.0,12730.0,4.7929600973738316,22.32285804345023,22.393615849508446,22.393615849508446,11416.997450682811,25.0,1313.0025493171888
7,9Cr-001,103.421,650.0,25234.0,4.638808036230939,22.861583187865254,22.838365920816997,22.838365920816997,26151.62065401504,25.0,-917.6206540150415
54,9Cr-024,360.0,500.0,277.0,5.886104031450156,18.502577475123694,17.099957361492105,15.31200875309367,4579.099918503203,28.575897216796875,-4302.099918503203
55,9Cr-024,340.0,500.0,875.4,5.8289456176102075,18.702332668289202,17.675289070776834,15.887340462378397,6827.870514129023,28.575897216796875,-5952.470514129023
56,9Cr-024,320.0,500.0,2333.4,5.768320995793772,18.9142014418951,18.165489463593318,16.37754085519488,10430.668782595003,28.575897216796875,-8097.268782595003
57,9Cr-024,300.0,500.0,4971.3,5.703782474656201,19.139748371740826,18.543666935550366,16.75571832715193,16376.44869779861,28.575897216796875,-11405.14869779861
58,9Cr-024,290.0,500.0,8840.0,5.66988092298052,19.258226309609235,18.831469686214284,17.043521077815846,20755.268611587795,28.575897216796875,-11915.268611587795
59,9Cr-024,270.0,500.0,36035.8,5.598421958998375,19.50795855714204,19.53408269227363,17.74613408387519,34201.33295170391,28.575897216796875,1834.4670482960937
60,9Cr-024,250.0,500.0,123442.1,5.521460917862246,19.776919268357954,20.14971235800144,18.361763749603004,58567.85759750185,28.575897216796875,64874.24240249816
61,9Cr-024,240.0,550.0,498.8,5.480638923341991,19.91958252391344,19.133456336831518,17.166712867593237,2082.918999316277,28.575897216796875,-1584.1189993162773
62,9Cr-024,220.0,550.0,2635.1,5.393627546352362,20.223666791661486,20.048915495244003,18.082172026005722,3620.639840677486,28.575897216796875,-985.5398406774862
63,9Cr-024,200.0,550.0,10778.3,5.298317366548036,20.556753420530573,20.823653042159325,18.856909572921044,6634.364042456937,28.575897216796875,4143.935957543063
64,9Cr-024,180.0,550.0,35101.8,5.19295685089021,20.924963605931787,21.47304769884298,19.506304229604698,12958.291825410673,28.575897216796875,22143.50817458933
65,9Cr-024,170.0,550.0,53387.5,5.135798437050262,21.124718799097295,21.70367602257063,19.73693255333235,18632.868389959942,28.575897216796875,34754.63161004006
66,9Cr-024,160.0,550.0,93701.3,5.075173815233827,21.33658757270319,22.013070507446326,20.046327038208045,27389.04431600303,28.575897216796875,66312.25568399698
67,9Cr-024,160.0,575.0,11680.6,5.075173815233827,21.33658757270319,21.816409558990568,19.760268659332365,5070.585662985677,28.575897216796875,6610.014337014323
68,9Cr-024,150.0,575.0,16538.1,5.0106352940962555,21.562134502548915,22.01635860080112,19.960217701142916,7506.068723502746,28.575897216796875,9032.031276497251
69,9Cr-024,140.0,575.0,29159.7,4.941642422609304,21.803248337679292,22.342453066010407,20.286312166352204,11416.278385155118,28.575897216796875,17743.421614844883
70,9Cr-024,160.0,600.0,696.0,5.075173815233827,21.33658757270319,21.07274812627878,18.92720979620065,1080.395083244023,28.575897216796875,-384.395083244023
71,9Cr-024,140.0,600.0,2777.1,4.941642422609304,21.803248337679292,21.903035828122892,19.757497498044767,2351.597145489751,28.575897216796875,425.5028545102491
72,9Cr-024,120.0,600.0,14286.8,4.787491742782046,22.341968654721533,22.885793117894362,20.740254787816237,5771.672666724801,28.575897216796875,8515.127333275199
73,9Cr-024,110.0,600.0,24417.9,4.700480365792417,22.64605292246958,23.20738137940667,21.061843049328544,9580.876128066646,28.575897216796875,14837.023871933356
74,9Cr-024,100.0,600.0,35639.1,4.605170185988092,22.979139551338662,23.43425750732251,21.288719177244385,16691.730599794777,28.575897216796875,18947.36940020522
75,9Cr-024,80.0,600.0,92020.8,4.382026634673881,23.75897370351128,24.00340028053846,21.857861950460336,61229.984360835086,28.575897216796875,30790.815639164917
76,9Cr-024,140.0,625.0,208.2,4.941642422609304,21.803248337679292,21.196497733111087,18.961561972613044,549.6601199549631,28.575897216796875,-341.4601199549631
77,9Cr-024,120.0,625.0,1214.6,4.787491742782046,22.341968654721533,22.29879206266272,20.063856302164673,1301.4738483420729,28.575897216796875,-86.87384834207296
78,9Cr-024,100.0,625.0,5340.3,4.605170185988092,22.979139551338662,23.224333954342733,20.989398193844686,3607.3404607471584,28.575897216796875,1732.9595392528418
79,9Cr-024,90.0,625.0,11233.0,4.499809670330265,23.34734973673988,23.689067731524027,21.45413197102598,6501.982191846642,28.575897216796875,4731.017808153358
80,9Cr-024,80.0,625.0,27018.1,4.382026634673881,23.75897370351128,24.237599692222418,22.00266393172437,12562.364878724711,28.575897216796875,14455.735121275287
81,9Cr-024,70.0,625.0,41449.6,4.248495242049359,24.22563446848738,24.505081704458007,22.27014594395996,26505.77553070964,28.575897216796875,14943.824469290357
82,9Cr-024,100.0,650.0,628.5,4.605170185988092,22.979139551338662,22.762501609137665,20.438168418219696,877.1036477968896,28.575897216796875,-248.60364779688962
83,9Cr-024,80.0,650.0,4472.3,4.382026634673881,23.75897370351128,24.038010953749318,21.71367776283135,2911.34373844833,28.575897216796875,1560.9562615516702
84,9Cr-024,70.0,650.0,12280.7,4.248495242049359,24.22563446848738,24.69459292308497,22.370259732167,5968.850595593963,28.575897216796875,6311.849404406038
85,9Cr-024,60.0,650.0,23321.1,4.0943445622221,24.764354785529626,25.111457166874107,22.78712397595614,13672.067276809476,28.575897216796875,9649.032723190523
86,9Cr-024,50.0,650.0,59498.1,3.912023005428146,25.401525682146755,25.720237968780957,23.395904777862988,36438.20399154565,28.575897216796875,23059.89600845435
87,9Cr-024,40.0,650.0,67319.9,3.6888794541139363,26.181359834319373,25.800520446777604,23.476187255859635,120948.23376638658,28.575897216796875,-53628.33376638658
88,9Cr-024,60.0,700.0,430.6,4.0943445622221,24.764354785529626,24.248753761209,21.745625709451186,899.4221277429549,28.575897216796875,-468.8221277429549
89,9Cr-024,50.0,700.0,1299.0,3.912023005428146,25.401525682146755,25.021673063427233,22.51854501166942,2235.0002409188824,28.575897216796875,-936.0002409188824
90,9Cr-024,40.0,700.0,3354.4,3.6888794541139363,26.181359834319373,25.6857477888574,23.18261973709959,6809.3054461739675,28.575897216796875,-3454.9054461739674
91,9Cr-024,30.0,700.0,9668.5,3.4011973816621555,27.186740916337715,26.426767972001272,23.923639920243456,28632.682589609,28.575897216796875,-18964.182589609
92,9Cr-025,360.0,500.0,239.2,5.886104031450156,18.502577475123694,17.033808397268707,15.238650011038239,4513.545103848595,28.590316772460938,-4274.3451038485955
93,9Cr-025,340.0,500.0,938.5,5.8289456176102075,18.702332668289202,17.717299814243752,15.922141428013282,6730.122093259076,28.590316772460938,-5791.622093259076
94,9Cr-025,320.0,500.0,2334.1,5.768320995793772,18.9142014418951,18.172849214645538,16.37769082841507,10281.34237108701,28.590316772460938,-7947.24237108701
95,9Cr-025,300.0,500.0,6165.8,5.703782474656201,19.139748371740826,18.65854497222098,16.86338658599051,16142.001955383825,28.590316772460938,-9976.201955383825
96,9Cr-025,290.0,500.0,10507.5,5.66988092298052,19.258226309609235,18.925080669670105,17.129922283439637,20458.134281445466,28.590316772460938,-9950.634281445466
97,9Cr-025,270.0,500.0,40858.8,5.598421958998375,19.50795855714204,19.60409713591283,17.808938749682362,33711.703530531035,28.590316772460938,7147.096469468968
98,9Cr-025,260.0,550.0,202.0,5.560681631015528,19.639852114011077,18.64422145842418,16.669547233570665,1234.6036334997605,28.590316772460938,-1032.6036334997605
99,9Cr-025,240.0,550.0,796.8,5.480638923341991,19.91958252391344,19.39900626330223,17.424332038448714,2053.0997397738092,28.590316772460938,-1256.2997397738093
100,9Cr-025,220.0,550.0,3487.6,5.393627546352362,20.223666791661486,20.211007229608033,18.236333004754517,3568.8064284543507,28.590316772460938,-81.20642845435077
101,9Cr-025,200.0,550.0,13640.8,5.298317366548036,20.556753420530573,20.961125544240684,18.986451319387168,6539.385877993423,28.590316772460938,7101.414122006577
102,9Cr-025,180.0,550.0,40142.3,5.19295685089021,20.924963605931787,21.5547764809419,19.580102256088384,12772.779730463246,28.590316772460938,27369.520269536755
103,9Cr-025,170.0,550.0,68755.1,5.135798437050262,21.124718799097295,21.850742631881133,19.876068407027617,18366.118536161863,28.590316772460938,50388.98146383814
104,9Cr-025,160.0,550.0,108407.8,5.075173815233827,21.33658757270319,22.10118465146872,20.126510426615205,26996.940244098583,28.590316772460938,81410.85975590142
105,9Cr-025,160.0,575.0,12491.5,5.075173815233827,21.33658757270319,21.86329426705672,19.79886212289168,4997.994693309699,28.590316772460938,7493.505306690301
106,9Cr-025,150.0,575.0,21804.2,5.0106352940962555,21.562134502548915,22.183600431358354,20.119168287193315,7398.611154829553,28.590316772460938,14405.588845170449
107,9Cr-025,160.0,600.0,779.1,5.075173815233827,21.33658757270319,21.14907370787865,18.994883644402087,1064.9280480850778,28.590316772460938,-285.82804808507774
108,9Cr-025,140.0,600.0,3773.9,4.941642422609304,21.803248337679292,22.095708600571832,19.94151853709527,2317.9314649502276,28.590316772460938,1455.9685350497725
109,9Cr-025,120.0,600.0,16442.7,4.787491742782046,22.341968654721533,22.978772196697737,20.824582133221174,5689.044871164951,28.590316772460938,10753.65512883505
110,9Cr-025,110.0,600.0,26545.2,4.700480365792417,22.64605292246958,23.26615259509555,21.11196253161899,9443.715426185856,28.590316772460938,17101.484573814145
111,9Cr-025,100.0,600.0,46910.5,4.605170185988092,22.979139551338662,23.60778814946088,21.453598085984318,16452.770252737777,28.590316772460938,30457.729747262223
112,9Cr-025,80.0,600.0,81882.1,4.382026634673881,23.75897370351128,23.942011475517596,21.787821412041033,60353.41028568559,28.590316772460938,21528.689714314416
113,9Cr-025,140.0,625.0,314.1,4.941642422609304,21.803248337679292,21.46251761187846,19.218569629090375,541.7911352357007,28.590316772460938,-227.6911352357007
114,9Cr-025,120.0,625.0,1657.6,4.787491742782046,22.341968654721533,22.502151765328815,20.25820378254073,1282.8418292937154,28.590316772460938,374.75817070628455
115,9Cr-025,100.0,625.0,6909.5,4.605170185988092,22.979139551338662,23.394355829815296,21.15040784702721,3555.697443667582,28.590316772460938,3353.802556332418
116,9Cr-025,90.0,625.0,14590.4,4.499809670330265,23.34734973673988,23.86152239352521,21.617574410737124,6408.89921810507,28.590316772460938,8181.50078189493
117,9Cr-025,80.0,625.0,26501.5,4.382026634673881,23.75897370351128,24.234545866629315,21.99059788384123,12382.520910280025,28.590316772460938,14118.979089719975
118,9Cr-025,70.0,625.0,41856.2,4.248495242049359,24.22563446848738,24.520194990971156,22.27624700818307,26126.316415792513,28.590316772460938,15729.883584207484
119,9Cr-025,110.0,650.0,325.7,4.700480365792417,22.64605292246958,22.34459076508303,20.010884862983424,517.8909229980851,28.590316772460938,-192.1909229980851
120,9Cr-025,100.0,650.0,831.1,4.605170185988092,22.979139551338662,22.953493483062946,20.61978758096334,864.5469514837415,28.590316772460938,-33.446951483741486
121,9Cr-025,80.0,650.0,6053.2,4.382026634673881,23.75897370351128,24.244128421027977,21.910422518928367,2869.6646743163947,28.590316772460938,3183.535325683605
122,9Cr-025,70.0,650.0,13031.9,4.248495242049359,24.22563446848738,24.742556962041167,22.408851059941558,5883.399982709519,28.590316772460938,7148.500017290481
123,9Cr-025,60.0,650.0,27727.9,4.0943445622221,24.764354785529626,25.233332265665577,22.899626363565968,13476.33670699707,28.590316772460938,14251.563293002931
124,9Cr-025,50.0,650.0,50756.4,3.912023005428146,25.401525682146755,25.62632135036244,23.29261544826283,35916.551319290054,28.590316772460938,14839.848680709947
125,9Cr-025,40.0,650.0,67429.0,3.6888794541139363,26.181359834319373,25.81094570852546,23.47723980642585,119216.72775243846,28.590316772460938,-51787.727752438455
126,9Cr-025,35.0,650.0,76251.4,3.5553480614894135,26.648020599295478,25.890870087821558,23.55716418572195,244418.69472588383,28.590316772460938,-168167.29472588384
127,9Cr-025,60.0,700.0,413.0,4.0943445622221,24.764354785529626,24.22963505579538,21.716413315072725,886.5459180227451,28.590316772460938,-473.5459180227451
128,9Cr-025,50.0,700.0,1255.0,3.912023005428146,25.401525682146755,25.00764533681878,22.494423596096123,2203.0037723652254,28.590316772460938,-948.0037723652254
129,9Cr-025,40.0,700.0,3129.9,3.6888794541139363,26.181359834319373,25.64735117462208,23.134129433899425,6711.822804520571,28.590316772460938,-3581.9228045205705
130,9Cr-025,30.0,700.0,7681.4,3.4011973816621555,27.186740916337715,26.275811711559356,23.7625899708367,28222.774478051655,28.590316772460938,-20541.374478051657
131,9Cr-026,340.0,500.0,600.3,5.8289456176102075,18.702332668289202,17.51203111034374,15.698714765128898,6490.096289278563,28.626632690429688,-5889.796289278563
132,9Cr-026,320.0,500.0,1295.9,5.768320995793772,18.9142014418951,17.89679670193553,16.083480356720685,9914.664406791113,28.626632690429688,-8618.764406791113
133,9Cr-026,300.0,500.0,4864.1,5.703782474656201,19.139748371740826,18.55813483653744,16.744818491322597,15566.307050669284,28.626632690429688,-10702.207050669283
134,9Cr-026,290.0,500.0,10830.7,5.66988092298052,19.258226309609235,18.958386331804174,17.14506998658933,19728.507082889348,28.626632690429688,-8897.807082889347
135,9Cr-026,270.0,500.0,62475.0,5.598421958998375,19.50795855714204,19.834577223066418,18.021260877851574,32509.395662807045,28.626632690429688,29965.604337192955
136,9Cr-026,240.0,550.0,667.3,5.480638923341991,19.91958252391344,19.321429825686586,17.32678184595026,1979.877157945022,28.626632690429688,-1312.577157945022
137,9Cr-026,220.0,550.0,3724.3,5.393627546352362,20.223666791661486,20.267096786266652,18.272448806530324,3441.5270685303217,28.626632690429688,282.7729314696785
138,9Cr-026,200.0,550.0,14530.0,5.298317366548036,20.556753420530573,21.01583189584671,19.02118391611038,6306.162567754173,28.626632690429688,8223.837432245826
139,9Cr-026,180.0,550.0,40320.2,5.19295685089021,20.924963605931787,21.577182304414052,19.582534324677724,12317.24613368925,28.626632690429688,28002.953866310745
140,9Cr-026,170.0,550.0,61209.2,5.135798437050262,21.124718799097295,21.806777010936255,19.812129031199927,17711.101835638838,28.626632690429688,43498.09816436116
141,9Cr-026,160.0,550.0,81031.1,5.075173815233827,21.33658757270319,21.961071550556255,19.966423570819927,26034.11041763912,28.626632690429688,54996.98958236088
142,9Cr-026,200.0,575.0,1072.0,5.298317366548036,20.556753420530573,20.472250568434752,18.386936771437682,1241.7076192357863,28.626632690429688,-169.7076192357863
143,9Cr-026,180.0,575.0,3323.8,5.19295685089021,20.924963605931787,21.122910588770793,19.037596791773723,2355.7357154298697,28.626632690429688,968.0642845701304
144,9Cr-026,160.0,575.0,12565.4,5.075173815233827,21.33658757270319,21.88756761025785,19.80225381326078,4819.744183448433,28.626632690429688,7745.655816551566
145,9Cr-026,150.0,575.0,18439.8,5.0106352940962555,21.562134502548915,22.10811712135932,20.02280332436225,7134.744085827066,28.626632690429688,11305.055914172934
146,9Cr-026,140.0,575.0,27705.6,4.941642422609304,21.803248337679292,22.342212953736443,20.256899156739372,10851.515978744028,28.626632690429688,16854.08402125597
147,9Cr-026,130.0,575.0,42021.1,4.867534450455582,22.06223824481917,22.581721909435498,20.496408112438427,17025.666874520914,28.626632690429688,24995.433125479085
148,9Cr-026,120.0,575.0,60817.5,4.787491742782046,22.341968654721533,22.794302688901993,20.708988891904923,27693.8312814913,28.626632690429688,33123.6687185087
149,9Cr-026,200.0,600.0,40.4,5.298317366548036,20.556753420530573,19.395277485238072,17.21929787098026,279.95335792512,28.626632690429688,-239.55335792511997
150,9Cr-026,160.0,600.0,971.2,5.075173815233827,21.33658757270319,21.303099066440954,19.12711945218314,1026.9480222577545,28.626632690429688,-55.74802225775443
151,9Cr-026,140.0,600.0,3414.7,4.941642422609304,21.803248337679292,22.057486566507084,19.88150695224927,2235.2638170625814,28.626632690429688,1179.4361829374184
152,9Cr-026,120.0,600.0,12858.6,4.787491742782046,22.341968654721533,22.85304049055902,20.67706087630121,5486.148467480047,28.626632690429688,7372.451532519954
153,9Cr-026,110.0,600.0,21206.3,4.700480365792417,22.64605292246958,23.153211766052948,20.977232151795135,9106.910928983076,28.626632690429688,12099.389071016923
154,9Cr-026,100.0,600.0,34141.0,4.605170185988092,22.979139551338662,23.438932186501926,21.262952572244114,15865.991981422985,28.626632690429688,18275.008018577013
155,9Cr-026,80.0,600.0,69207.4,4.382026634673881,23.75897370351128,23.862897457640607,21.686917843382794,58200.94178272974,28.626632690429688,11006.458217270258
156,9Cr-026,70.0,600.0,80736.8,4.248495242049359,24.22563446848738,23.95534947039604,21.779369856138228,126680.66588208401,28.626632690429688,-45943.86588208401
157,9Cr-026,70.0,600.0,87364.7,4.248495242049359,24.22563446848738,24.002687568196517,21.826707953938705,126680.66588208401,28.626632690429688,-39315.96588208401
158,9Cr-026,140.0,625.0,263.3,4.941642422609304,21.803248337679292,21.37495422308247,19.108308791563914,522.4684764454959,28.626632690429688,-259.16847644549586
159,9Cr-026,120.0,625.0,1040.8,4.787491742782046,22.341968654721533,22.23398601101749,19.967340579498934,1237.0900379904838,28.626632690429688,-196.29003799048382
160,9Cr-026,100.0,625.0,6090.5,4.605170185988092,22.979139551338662,23.338198843481063,21.07155341196251,3428.885607893815,28.626632690429688,2661.614392106185
161,9Cr-026,90.0,625.0,13923.2,4.499809670330265,23.34734973673988,23.85496530184753,21.588319870328974,6180.329637027704,28.626632690429688,7742.870362972297
162,9Cr-026,80.0,625.0,24077.5,4.382026634673881,23.75897370351128,24.19729110241544,21.930645670896887,11940.905662352743,28.626632690429688,12136.594337647257
163,9Cr-026,70.0,625.0,31703.7,4.248495242049359,24.22563446848738,24.369263351704248,22.102617920185693,25194.53687065901,28.626632690429688,6509.163129340992
164,9Cr-026,60.0,625.0,49086.3,4.0943445622221,24.764354785529626,24.642479964296907,22.375834532778352,59655.102613119794,28.626632690429688,-10568.802613119791
165,9Cr-026,110.0,650.0,237.6,4.700480365792417,22.64605292246958,22.16319383064682,19.805882581867518,499.42065107072557,28.626632690429688,-261.8206510707256
166,9Cr-026,110.0,650.0,248.5,4.700480365792417,22.64605292246958,22.19234909837814,19.835037849598844,499.42065107072557,28.626632690429688,-250.92065107072557
167,9Cr-026,100.0,650.0,727.8,4.605170185988092,22.979139551338662,22.890828334145038,20.533517085365737,833.7133983574715,28.626632690429688,-105.91339835747158
168,9Cr-026,80.0,650.0,5409.5,4.382026634673881,23.75897370351128,24.194654013762257,21.83734276498296,2767.3197894743844,28.626632690429688,2642.1802105256156
169,9Cr-026,70.0,650.0,13008.5,4.248495242049359,24.22563446848738,24.76499412358591,22.407682874806614,5673.572019498683,28.626632690429688,7334.927980501317
170,9Cr-026,60.0,650.0,24807.4,4.0943445622221,24.764354785529626,25.184594477361124,22.827283228581827,12995.711168858774,28.626632690429688,11811.688831141228
171,9Cr-026,50.0,650.0,41425.2,3.912023005428146,25.401525682146755,25.517880284464887,23.16056903568559,34635.60886577131,28.626632690429688,6789.591134228685
172,9Cr-026,80.0,675.0,419.4,4.382026634673881,23.75897370351128,23.39918402100582,20.95120695496578,714.688562105507,28.626632690429688,-295.288562105507
173,9Cr-026,70.0,675.0,1251.9,4.248495242049359,24.22563446848738,24.137358997519332,21.689381931479293,1426.8095571509018,28.626632690429688,-174.90955715090172
174,9Cr-026,60.0,675.0,3045.2,4.0943445622221,24.764354785529626,24.737369321156677,22.28939225511664,3169.4087179571306,28.626632690429688,-124.20871795713083
175,9Cr-026,50.0,675.0,10081.8,3.912023005428146,25.401525682146755,25.54545585659061,23.09747879055057,8145.795707713231,28.626632690429688,1936.0042922867678
176,9Cr-026,40.0,675.0,32018.6,3.6888794541139363,26.181359834319373,26.325475843512063,23.877498777472024,25862.958858193775,28.626632690429688,6155.6411418062235
177,9Cr-026,60.0,700.0,447.5,4.0943445622221,24.764354785529626,24.31121645970122,21.77257357640044,854.9277848313448,28.626632690429688,-407.42778483134475
178,9Cr-026,60.0,700.0,364.6,4.0943445622221,24.764354785529626,24.16780348687198,21.629160603571197,854.9277848313448,28.626632690429688,-490.32778483134473
179,9Cr-026,50.0,700.0,1338.3,3.912023005428146,25.401525682146755,25.078051684862412,22.53940880156163,2124.434952319049,28.626632690429688,-786.134952319049
180,9Cr-026,40.0,700.0,4065.3,3.6888794541139363,26.181359834319373,25.85581285729853,23.31716997399775,6472.449633795572,28.626632690429688,-2407.1496337955714
181,9Cr-026,30.0,700.0,14106.5,3.4011973816621555,27.186740916337715,26.726716557435413,24.188073674134632,27216.2260022907,28.626632690429688,-13109.7260022907
182,9Cr-026,40.0,725.0,728.5,3.6888794541139363,26.181359834319373,25.532774729147086,22.903466028585562,1782.171370117029,28.626632690429688,-1053.671370117029
183,9Cr-027,360.0,500.0,127.7,5.886104031450156,18.502577475123694,16.926985741382527,14.924841881519246,2983.5442860860276,29.004287719726562,-2855.8442860860278
184,9Cr-027,340.0,500.0,335.9,5.8289456176102075,18.702332668289202,17.410550608172404,15.408406748309122,4448.746352148564,29.004287719726562,-4112.846352148565
185,9Cr-027,320.0,500.0,1125.1,5.768320995793772,18.9142014418951,18.014957459651793,16.01281359978851,6796.174532164328,29.004287719726562,-5671.074532164328
186,9Cr-027,300.0,500.0,4275.4,5.703782474656201,19.139748371740826,18.682460331985872,16.68031647212259,10670.188641498156,29.004287719726562,-6394.788641498157
187,9Cr-027,290.0,500.0,8528.4,5.66988092298052,19.258226309609235,19.027722384673705,17.025578524810424,13523.239102527596,29.004287719726562,-4994.839102527596
188,9Cr-027,270.0,500.0,36376.8,5.598421958998375,19.50795855714204,19.75298710375606,17.750843243892778,22284.115507559567,29.004287719726562,14092.684492440436
189,9Cr-027,240.0,550.0,553.3,5.480638923341991,19.91958252391344,19.426103438296845,17.223745192447236,1357.1403090984456,29.004287719726562,-803.8403090984457
190,9Cr-027,220.0,550.0,2328.6,5.393627546352362,20.223666791661486,20.216520625031215,18.014162379181606,2359.052980036252,29.004287719726562,-30.45298003625203
191,9Cr-027,200.0,550.0,14063.2,5.298317366548036,20.556753420530573,21.205582450366737,19.003224204517128,4322.665869487544,29.004287719726562,9740.534130512457
192,9Cr-027,180.0,550.0,33713.2,5.19295685089021,20.924963605931787,21.686462847923842,19.484104602074233,8443.06484270316,29.004287719726562,25270.135157296838
193,9Cr-027,160.0,575.0,9466.9,5.075173815233827,21.33658757270319,21.94191058910501,19.639445150262237,3303.7752290095755,29.004287719726562,6163.124770990424
194,9Cr-027,150.0,575.0,13946.8,5.0106352940962555,21.562134502548915,22.16469352673908,19.862228087896305,4890.631095531094,29.004287719726562,9056.168904468905
195,9Cr-027,140.0,575.0,22600.6,4.941642422609304,21.803248337679292,22.442261185651585,20.13979574680881,7438.355299207073,29.004287719726562,15162.244700792926
196,9Cr-027,130.0,575.0,33418.4,4.867534450455582,22.06223824481917,22.66716104599359,20.364695607150818,11670.531533722611,29.004287719726562,21747.86846627739
197,9Cr-027,160.0,600.0,480.0,5.075173815233827,21.33658757270319,21.1068442941771,18.70427166234116,703.9389038668971,29.004287719726562,-223.93890386689714
198,9Cr-027,140.0,600.0,2608.8,4.941642422609304,21.803248337679292,22.122560006521002,19.719987374685065,1532.19941723734,29.004287719726562,1076.6005827626602
199,9Cr-027,120.0,600.0,7993.0,4.787491742782046,22.341968654721533,22.794365494411547,20.39179286257561,3760.5733249853392,29.004287719726562,4232.426675014661
200,9Cr-027,110.0,600.0,13918.4,4.700480365792417,22.64605292246958,23.1271528226879,20.724580190851963,6242.486238853464,29.004287719726562,7675.913761146536
201,9Cr-027,100.0,600.0,25556.2,4.605170185988092,22.979139551338662,23.491753768421415,21.089181136585477,10875.612749717764,29.004287719726562,14680.587250282237
202,9Cr-027,80.0,600.0,69601.4,4.382026634673881,23.75897370351128,24.092896608473577,21.69032397663764,39894.82064777062,29.004287719726562,29706.579352229375
203,9Cr-027,140.0,625.0,144.5,4.941642422609304,21.803248337679292,21.235979517049408,18.733299692220303,358.1348604240647,29.004287719726562,-213.6348604240647
204,9Cr-027,120.0,625.0,619.9,4.787491742782046,22.341968654721533,22.14615368402152,19.643473859192422,847.9843053917559,29.004287719726562,-228.08430539175595
205,9Cr-027,100.0,625.0,3665.1,4.605170185988092,22.979139551338662,23.25681163675293,20.754131811923827,2350.3876768749733,29.004287719726562,1314.7123231250266
206,9Cr-027,90.0,625.0,7667.7,4.499809670330265,23.34734973673988,23.718162312185047,21.215482487355946,4236.411557286612,29.004287719726562,3431.2884427133877
207,9Cr-027,110.0,650.0,195.8,4.700480365792417,22.64605292246958,22.282897942384935,19.68011092456267,342.3363384159476,29.004287719726562,-146.53633841594757
208,9Cr-027,100.0,650.0,391.7,4.605170185988092,22.979139551338662,22.733609574258928,20.130822556436662,571.4829602462606,29.004287719726562,-179.78296024626064
209,9Cr-027,80.0,650.0,2175.2,4.382026634673881,23.75897370351128,23.847956348479137,21.24516933065687,1896.9061890484215,29.004287719726562,278.2938109515783
210,9Cr-027,70.0,650.0,5058.5,4.248495242049359,24.22563446848738,24.39652344699213,21.793736429169865,3889.045971027132,29.004287719726562,1169.454028972868
211,9Cr-027,60.0,700.0,336.0,4.0943445622221,24.764354785529626,24.37497921578284,21.571977811974246,586.0247205271708,29.004287719726562,-250.02472052717076
212,9Cr-027,50.0,700.0,918.6,3.912023005428146,25.401525682146755,25.078996944132783,22.27599554032419,1456.2298960215978,29.004287719726562,-537.6298960215978
213,9Cr-027,40.0,700.0,3399.3,3.6888794541139363,26.181359834319373,25.99492876874684,23.191927364938245,4436.65015346238,29.004287719726562,-1037.3501534623801
214,9Cr-028,360.0,500.0,187.2,5.886104031450156,18.502577475123694,17.075546179482682,15.116088782021746,3249.447157031776,28.918914794921875,-3062.247157031776
215,9Cr-028,340.0,500.0,785.3,5.8289456176102075,18.702332668289202,17.792490302651352,15.833032905190414,4845.232649557464,28.918914794921875,-4059.932649557464
216,9Cr-028,320.0,500.0,2010.0,5.768320995793772,18.9142014418951,18.262402397987497,16.30294500052656,7401.87102809989,28.918914794921875,-5391.87102809989
217,9Cr-028,300.0,500.0,7762.6,5.703782474656201,19.139748371740826,18.93799370176415,16.978536304303212,11621.149485799586,28.918914794921875,-3858.5494857995855
218,9Cr-028,290.0,500.0,15581.1,5.66988092298052,19.258226309609235,19.286364357595964,17.326906960135027,14728.472796767524,28.918914794921875,852.627203232476
219,9Cr-028,240.0,550.0,674.8,5.480638923341991,19.91958252391344,19.488332130076532,17.332928992869498,1478.092931168917,28.918914794921875,-803.292931168917
220,9Cr-028,220.0,550.0,2840.8,5.393627546352362,20.223666791661486,20.278915677102916,18.123512539895884,2569.2992173822577,28.918914794921875,271.5007826177425
221,9Cr-028,200.0,550.0,10359.9,5.298317366548036,20.556753420530573,20.99053696199851,18.83513382479148,4707.9154768744,28.918914794921875,5651.9845231255995
222,9Cr-028,180.0,550.0,34508.5,5.19295685089021,20.924963605931787,21.652331659423925,19.496928522216894,9195.53739413327,28.918914794921875,25312.96260586673
223,9Cr-028,160.0,575.0,7300.2,5.075173815233827,21.33658757270319,21.743378795892422,19.49000278881234,3598.2180909607,28.918914794921875,3701.9819090393
224,9Cr-028,150.0,575.0,14453.4,5.0106352940962555,21.562134502548915,22.1361198590691,19.882743851989023,5326.499554096609,28.918914794921875,9126.90044590339
225,9Cr-028,140.0,575.0,27171.4,4.941642422609304,21.803248337679292,22.49908013847497,20.24570413139489,8101.284969263477,28.918914794921875,19070.115030736524
226,9Cr-028,160.0,600.0,529.0,5.075173815233827,21.33658757270319,21.113941936068105,18.76259305911498,766.6761578039462,28.918914794921875,-237.67615780394624
227,9Cr-028,140.0,600.0,2821.4,4.941642422609304,21.803248337679292,22.118341973737362,19.766993096784237,1668.7538588136981,28.918914794921875,1152.646141186302
228,9Cr-028,120.0,600.0,9190.8,4.787491742782046,22.341968654721533,22.826923834575254,20.47557495762213,4095.727473083266,28.918914794921875,5095.072526916733
229,9Cr-028,110.0,600.0,19079.7,4.700480365792417,22.64605292246958,23.26517700991806,20.913828132964934,6798.836288856576,28.918914794921875,12280.863711143425
230,9Cr-028,100.0,600.0,38488.8,4.605170185988092,22.979139551338662,23.68622241827075,21.334873541317624,11844.881638043142,28.918914794921875,26643.91836195686
231,9Cr-028,140.0,625.0,166.8,4.941642422609304,21.803248337679292,21.272318928029076,18.822997181202904,390.0529680307194,28.918914794921875,-223.2529680307194
232,9Cr-028,120.0,625.0,774.3,4.787491742782046,22.341968654721533,22.231796368946597,19.78247462212042,923.559339545649,28.918914794921875,-149.25933954564903
233,9Cr-028,100.0,625.0,4225.8,4.605170185988092,22.979139551338662,23.292424166188308,20.843102419362136,2559.8616350900993,28.918914794921875,1665.9383649099009
234,9Cr-028,90.0,625.0,9342.6,4.499809670330265,23.34734973673988,23.788284162498318,21.338962415672146,4613.973908495425,28.918914794921875,4728.626091504575
235,9Cr-028,110.0,650.0,236.4,4.700480365792417,22.64605292246958,22.349886052294984,19.80259143559576,372.8464319440954,28.918914794921875,-136.4464319440954
236,9Cr-028,100.0,650.0,439.8,4.605170185988092,22.979139551338662,22.75340266747765,20.20610805077843,622.4153229850098,28.918914794921875,-182.61532298500975
237,9Cr-028,80.0,650.0,2368.8,4.382026634673881,23.75897370351128,23.847884821611018,21.3005902049118,2065.964447688994,28.918914794921875,302.83555231100627
238,9Cr-028,70.0,650.0,6123.6,4.248495242049359,24.22563446848738,24.465233151306872,21.917938534607654,4235.650006287728,28.918914794921875,1887.9499937122728
239,9Cr-028,60.0,700.0,367.1,4.0943445622221,24.764354785529626,24.377184359797266,21.633944003351953,638.2530907779691,28.918914794921875,-271.15309077796906
240,9Cr-028,50.0,700.0,818.0,3.912023005428146,25.401525682146755,24.938043992067236,22.194803635621923,1586.013694410306,28.918914794921875,-768.013694410306
241,9Cr-028,40.0,700.0,2583.9,3.6888794541139363,26.181359834319373,25.743178971569584,22.99993861512427,4832.0583995169945,28.918914794921875,-2248.1583995169945
242,9Cr-029,360.0,500.0,1196.0,5.886104031450156,18.502577475123694,17.869922311981853,16.04336896725529,4238.854136152693,28.653106689453125,-3042.854136152693
243,9Cr-029,340.0,500.0,2455.7,5.8289456176102075,18.702332668289202,18.22963691071106,16.4030835659845,6320.531913483856,28.653106689453125,-3864.8319134838566
244,9Cr-029,320.0,500.0,4716.4,5.768320995793772,18.9142014418951,18.55595388257782,16.72940053785126,9655.627590322185,28.653106689453125,-4939.227590322185
245,9Cr-029,300.0,500.0,13158.1,5.703782474656201,19.139748371740826,19.068949753504697,17.242396408778134,15159.611830625194,28.653106689453125,-2001.5118306251934
246,9Cr-029,290.0,500.0,21624.1,5.66988092298052,19.258226309609235,19.31733520094501,17.490781856218447,19213.06758249275,28.653106689453125,2411.032417507249
247,9Cr-029,240.0,550.0,824.3,5.480638923341991,19.91958252391344,19.45220267692477,17.44299399772555,1928.14963042101,28.653106689453125,-1103.84963042101
248,9Cr-029,220.0,550.0,4042.7,5.393627546352362,20.223666791661486,20.326776114708668,18.31756743550945,3351.6115475356714,28.653106689453125,691.0884524643284
249,9Cr-029,200.0,550.0,15761.8,5.298317366548036,20.556753420530573,21.075148192747626,19.065939513548408,6141.403761135598,28.653106689453125,9620.396238864401
250,9Cr-029,180.0,550.0,39888.6,5.19295685089021,20.924963605931787,21.585823895471695,19.576615216272476,11995.437941780137,28.653106689453125,27893.16205821986
251,9Cr-029,160.0,575.0,10578.8,5.075173815233827,21.33658757270319,21.803835530957503,19.703299184521956,4693.820487168814,28.653106689453125,5884.979512831185
252,9Cr-029,150.0,575.0,14900.1,5.0106352940962555,21.562134502548915,22.000782188344793,19.900245841909246,6948.337232454675,28.653106689453125,7951.762767545325
253,9Cr-029,140.0,575.0,26858.9,4.941642422609304,21.803248337679292,22.339589043220954,20.239052696785407,10568.002383359983,28.653106689453125,16290.897616640019
254,9Cr-029,130.0,575.0,38547.8,4.867534450455582,22.06223824481917,22.54733757389268,20.446801227457133,16580.843493266017,28.653106689453125,21966.956506733986
255,9Cr-029,160.0,600.0,1068.3,5.075173815233827,21.33658757270319,21.376158341042977,19.184294327371102,1000.117326285584,28.653106689453125,68.18267371441596
256,9Cr-029,140.0,600.0,2955.9,4.941642422609304,21.803248337679292,21.986799084869798,19.794935071197923,2176.8638955540455,28.653106689453125,779.0361044459546
257,9Cr-029,120.0,600.0,11122.7,4.787491742782046,22.341968654721533,22.781910020124325,20.59004600645245,5342.813869818978,28.653106689453125,5779.886130181023
258,9Cr-029,110.0,600.0,18502.4,4.700480365792417,22.64605292246958,23.08725745310106,20.895393439429185,8868.97799266563,28.653106689453125,9633.422007334371
259,9Cr-029,100.0,600.0,30157.0,4.605170185988092,22.979139551338662,23.380367422278944,21.18850340860707,15451.467002627507,28.653106689453125,14705.532997372493
260,9Cr-029,80.0,600.0,58637.0,4.382026634673881,23.75897370351128,23.77933671905217,21.587472705380296,56680.347029712655,28.653106689453125,1956.652970287345
261,9Cr-029,140.0,625.0,220.9,4.941642422609304,21.803248337679292,21.281760499924502,18.998568819016295,508.8181333485463,28.653106689453125,-287.91813334854635
262,9Cr-029,120.0,625.0,1080.5,4.787491742782046,22.341968654721533,22.27392866587504,19.990736984966837,1204.7690383097497,28.653106689453125,-124.2690383097497
263,9Cr-029,100.0,625.0,4640.1,4.605170185988092,22.979139551338662,23.18474867885333,20.90155699794513,3339.3003657249974,28.653106689453125,1300.799634275003
264,9Cr-029,90.0,625.0,9380.8,4.499809670330265,23.34734973673988,23.62470438478942,21.341512703881218,6018.858421440451,28.653106689453125,3361.9415785595484
265,9Cr-029,110.0,650.0,220.5,4.700480365792417,22.64605292246958,22.131852849821016,19.757333501676488,486.3724700910861,28.653106689453125,-265.8724700910861
266,9Cr-029,100.0,650.0,470.0,4.605170185988092,22.979139551338662,22.623795599702202,20.24927625155767,811.9312728414444,28.653106689453125,-341.9312728414444
267,9Cr-029,80.0,650.0,2536.7,4.382026634673881,23.75897370351128,23.71962189490327,21.34510254675874,2695.019035862804,28.653106689453125,-158.31903586280396
268,9Cr-029,70.0,650.0,6920.3,4.248495242049359,24.22563446848738,24.371958708322097,21.997439360177566,5525.340675134524,28.653106689453125,1394.9593248654764
269,9Cr-029,60.0,700.0,359.0,4.0943445622221,24.764354785529626,24.175500354558988,21.618325671941797,832.5913987866637,28.653106689453125,-473.5913987866637
270,9Cr-029,50.0,700.0,920.6,3.912023005428146,25.401525682146755,24.83469262458539,22.277517941968203,2068.9306160888573,28.653106689453125,-1148.3306160888574
271,9Cr-029,40.0,700.0,3003.8,3.6888794541139363,26.181359834319373,25.662518085557227,23.10534340294004,6303.34630572473,28.653106689453125,-3299.54630572473
272,9Cr-030,400.0,450.0,309.5,5.991464547107982,18.13436728972248,15.961701142676796,13.830731141456093,38681.04963442232,29.735488891601562,-38371.54963442232
273,9Cr-030,390.0,450.0,7711.2,5.966146739123692,18.22284706522133,17.408663094632097,15.277693093411393,47085.80285064246,29.735488891601562,-39374.60285064246
274,9Cr-030,370.0,450.0,19990.1,5.91350300563827,18.406824513944454,17.837316594713137,15.706346593492434,70867.38438017009,29.735488891601562,-50877.28438017009
275,9Cr-030,360.0,450.0,30343.8,5.886104031450156,18.502577475123694,18.025126372736878,15.894156371516175,87671.30606689164,29.735488891601562,-57327.50606689164
276,9Cr-030,300.0,500.0,631.8,5.703782474656201,19.139748371740826,18.092030889984773,15.724286444183992,5135.887042679025,29.735488891601562,-4504.087042679025
277,9Cr-030,280.0,500.0,7691.3,5.634789603169249,19.380862206871203,19.341666995264504,16.973922549463722,8318.485800674065,29.735488891601562,-627.1858006740649
278,9Cr-030,270.0,500.0,5857.0,5.598421958998375,19.50795855714204,19.205440848845672,16.83769640304489,10726.024059942829,29.735488891601562,-4869.024059942829
279,9Cr-030,260.0,500.0,7979.5,5.560681631015528,19.639852114011077,19.360059961720403,16.99231551591962,13963.685369428884,29.735488891601562,-5984.185369428884
280,9Cr-030,240.0,500.0,46333.6,5.480638923341991,19.91958252391344,20.2395557852127,17.87181133941192,24432.66281902372,29.735488891601562,21900.937180976278
281,9Cr-030,220.0,550.0,423.4,5.393627546352362,20.223666791661486,19.68109343766628,17.07657454728542,1135.4841081291693,29.735488891601562,-712.0841081291693
282,9Cr-030,200.0,550.0,2549.0,5.298317366548036,20.556753420530573,20.668419912787723,18.063901022406863,2080.6308468239818,29.735488891601562,468.36915317601824
283,9Cr-030,190.0,550.0,6159.6,5.247024072160486,20.73601140269171,21.153690806025704,18.549171915644845,2882.3177459792187,29.735488891601562,3277.2822540207817
284,9Cr-030,180.0,550.0,17210.0,5.19295685089021,20.924963605931787,21.718804129443935,19.114285239063076,4063.9044709569084,29.735488891601562,13146.095529043092
285,9Cr-030,160.0,550.0,40725.1,5.075173815233827,21.33658757270319,22.192548829309633,19.588029938928774,8589.593532133167,29.735488891601562,32135.50646786683
286,9Cr-030,140.0,550.0,92952.8,4.941642422609304,21.803248337679292,22.646434804410934,20.041915914030074,20065.973789493237,29.735488891601562,72886.82621050677
287,9Cr-030,160.0,600.0,162.6,5.075173815233827,21.33658757270319,20.896069253229165,18.054775918268227,338.82725195194456,29.735488891601562,-176.22725195194457
288,9Cr-030,140.0,600.0,1722.4,4.941642422609304,21.803248337679292,22.312177702591026,19.470884367630088,737.4942841389847,29.735488891601562,984.9057158610154
289,9Cr-030,130.0,600.0,3756.0,4.867534450455582,22.06223824481917,22.77995923915783,19.938665904196892,1135.5906409891709,29.735488891601562,2620.409359010829
290,9Cr-030,120.0,600.0,4358.4,4.787491742782046,22.341968654721533,22.86920951287002,20.027916177909084,1810.0785714061005,29.735488891601562,2548.3214285938993
291,9Cr-030,110.0,600.0,8378.1,4.700480365792417,22.64605292246958,23.261319197436134,20.420025862475196,3004.698910714677,29.735488891601562,5373.401089285324
292,9Cr-030,100.0,600.0,29789.8,4.605170185988092,22.979139551338662,24.02244613417443,21.181152799213493,5234.76392771888,29.735488891601562,24555.03607228112
293,9Cr-030,80.0,600.0,58791.5,4.382026634673881,23.75897370351128,24.430344874329396,21.58905153936846,19202.593254819934,29.735488891601562,39588.906745180066
294,9Cr-030,150.0,650.0,7.4,5.0106352940962555,21.562134502548915,20.629029779677595,17.55096200013658,31.09433747051414,29.735488891601562,-23.694337470514142
