Repository: mamunm/xmat-pnnl

# Xtreme Materials
>A Repository for Lifetime Prediction of High Temperature Alloy Materials

In this repo, we will develop machine learning models to predict the lifetime of alloy materials for high temperature applications.

## Focus areas:

1. Build a simple physics based model to preserve some form of interpretability
2. Build a data driven machine learning model to get the residual of the physics based model

### Loading data and saving them 

`load_data` will ease loading the data into nice `pd.DataFrame` format. Below I demonstrate a code to quickly load the data:

```python
import numpy as np
import pandas as pd
import xmat_pnnl_code as xcode 
import mendeleev # To use atomic properties

#Load the data
data_df, features_description, alloy_metadata = xcode.load_data(
    data_file='9Cr_Data')
#Get the weighted atomic number for each alloy
ele = [k for k, v in features_description.items() if 'Element' in v]
AN = {k: getattr(mendeleev, k).atomic_number for k in ele}
data_df['Weighted_AN'] = data_df[ele].mul(AN, axis=1).sum(axis=1)/100

#Save the cleaned data into a csv for future reference
data_df.to_csv('Cleaned_data.csv', index=False)
np.save('features.npy', features_description)
alloy_metadata.to_csv('alloy_metadata.csv')
```

This `xcode.load_data` will load the data. The argument to this function can be either `9Cr_Data` or `Aus_Steel_Data`. Depending on the argument it will load either of the above data and it will return the data in a dataframe format, feature description as a dictionary format, and alloy metadata into another dataframe format.

Here, I also added weighted atomic number to the dataframe as it will be useful later in our model building process. Then I saved the dataframes as csv file and the dictionary as a `npy` file.

### Data Cleaning

I already added some data cleaning as part of the `load_data` but we need more than that to handle noise in the data. I manually tried to look into the data for anomaly but without a physical basis it would be hard to quantify the utility of each data point. To better understand the data, I found Larson-Miller parameter (LMP) for stress-time-temperature dependence. 

Below I show some plots for LMP:
Clearly, it looks like LMP parameter is very successful in capturing the major physics governing the time-temperature dependence of creep rutpture time. At this point, it would be a automatic choice to use LMP as the basis for our simple physical model and we can run Gaussian Process on top of that to supplement other factors. Also, I will use LMP as the basis for data cleaning purpose. For data cleaning, I use Shapley value. It's a concept developed in game theory to find out the utility of each player in a multi-player game. I'll write the detail scientific explanation of it in the paper. 

To use the `LMP` and `Shapley` code to find out the utility of each data point, please see the code below:

```python
import pandas as pd
import numpy as np
from xmat_pnnl_code import PolyFit
from xmat_pnnl_code import Shapley

ID = [1, 24, 25, 26, 27, 28, 29, 30, 31, 32, 33, 34, 35, 36, 37, 38,
      43, 44, 45, 46, 47, 48, 49, 50, 51, 52, 53, 54, 55, 58, 59, 60,
      61, 62, 63, 64, 65, 66, 67, 68, 69, 70, 71, 72, 73, 74, 75, 76,
      77, 78, 79, 80, 82]
ID = ['9Cr-{}'.format(str(i).zfill(3)) for i in ID]
data = pd.read_csv('../Cleaned_data.csv')
keep_column = ['ID', 'CT_Temp', 'CT_CS', 'CT_RT']
data = data[keep_column]
C = 25
data['LMP'] = 1e-3 * (data['CT_Temp']) * (np.log(data['CT_RT']) + C)

for alloy_id in ID:
    df = data[data['ID'] == alloy_id]
    poly = PolyFit(df=df[['LMP', 'CT_CS']], target='CT_CS', degree=2)
    poly.fit()
    print('Score for {}: {}'.format(alloy_id, poly.score))
    poly.plot_model(text='Score for {}: {}'.format(
        alloy_id, poly.score)).savefig(
                'poly_fit_curves/{}.png'.format(alloy_id))
    plt.clf()

    shapley = Shapley(df=df[['LMP', 'CT_CS']], target='CT_CS', degree=2)
    phi, phi_percentage = shapley.get_phi()
    df['shapley'] = phi
    df['shapley_percentage'] = phi_percentage
    print(df)
    df.to_csv('shapley_values/{}.csv'.format(alloy_id))
```

Running the shapley code produces the following output:

```shell
        ID  CT_Temp    CT_CS    CT_RT        LMP   shapley  shapley_percentage
0  9Cr-001    650.0  206.843    665.8  20.475643  0.127089           12.896406
1  9Cr-001    650.0  189.606   1187.5  20.851744  0.120868           12.265177
2  9Cr-001    650.0  172.369   1454.0  20.983348  0.121536           12.332889
3  9Cr-001    650.0  155.132   2344.0  21.293749  0.119407           12.116898
4  9Cr-001    650.0  153.753   3469.0  21.548554  0.120725           12.250578
5  9Cr-001    650.0  137.895   5388.0  21.834754  0.123645           12.546918
6  9Cr-001    650.0  120.658  12730.0  22.393616  0.125027           12.687171
7  9Cr-001    650.0  103.421  25234.0  22.838366  0.127163           12.903962
```

File: xmat_pnnl_model/9_12_Cr_Data/9_12_Cr.csv (part 1 of 13)
ID,Fe,C,Cr,Mn,Si,Ni,Co,Mo,W,Nb,Al,P,Cu,Ti,Ta,Hf,Re,V,B,N,O,S,Homo,Normal,Temper1,Temper2,Temper3,AGS No.,AGS,TT Temp,YS,UTS,Elong,RA,CT Temp,CS,RT,EL,RA_2,MCR,0.1% CS,0.2% CS,0.5% CS,1.0% CS,2.0% CS,5.0% CS,TTC
1,85.44,0.15,9.833,0.406,0.087,0.27,1.479,1.262,0.482,0.056,0.016,0.001,0.003,,0.279,,,0.209,0.01,0.02,0.0036,0.005,1,1150,700,,,6.5,,23.9,848,1011,24,61,,,,,,,,,,,,,
1,85.44,0.15,9.833,0.406,0.087,0.27,1.479,1.262,0.482,0.056,0.016,0.001,0.003,,0.279,,,0.209,0.01,0.02,0.0036,0.005,1,1150,700,,,6.5,,23.9,836,993,26,66,,,,,,,,,,,,,
1,85.44,0.15,9.833,0.406,0.087,0.27,1.479,1.262,0.482,0.056,0.016,0.001,0.003,,0.279,,,0.209,0.01,0.02,0.0036,0.005,1,1150,700,,,6.5,,100,801,942,23,67,,,,,,,,,,,,,
1,85.44,0.15,9.833,0.406,0.087,0.27,1.479,1.262,0.482,0.056,0.016,0.001,0.003,,0.279,,,0.209,0.01,0.02,0.0036,0.005,1,1150,700,,,6.5,,100,800,941,23,63,,,,,,,,,,,,,
1,85.44,0.15,9.833,0.406,0.087,0.27,1.479,1.262,0.482,0.056,0.016,0.001,0.003,,0.279,,,0.209,0.01,0.02,0.0036,0.005,1,1150,700,,,6.5,,150,785,914,20,65,,,,,,,,,,,,,
1,85.44,0.15,9.833,0.406,0.087,0.27,1.479,1.262,0.482,0.056,0.016,0.001,0.003,,0.279,,,0.209,0.01,0.02,0.0036,0.005,1,1150,700,,,6.5,,200,769,887,19,64,,,,,,,,,,,,,
1,85.44,0.15,9.833,0.406,0.087,0.27,1.479,1.262,0.482,0.056,0.016,0.001,0.003,,0.279,,,0.209,0.01,0.02,0.0036,0.005,1,1150,700,,,6.5,,250,759,872,22,68,,,,,,,,,,,,,
1,85.44,0.15,9.833,0.406,0.087,0.27,1.479,1.262,0.482,0.056,0.016,0.001,0.003,,0.279,,,0.209,0.01,0.02,0.0036,0.005,1,1150,700,,,6.5,,300,744,849,18,60,,,,,,,,,,,,,
1,85.44,0.15,9.833,0.406,0.087,0.27,1.479,1.262,0.482,0.056,0.016,0.001,0.003,,0.279,,,0.209,0.01,0.02,0.0036,0.005,1,1150,700,,,6.5,,350,731,835,18,67,,,,,,,,,,,,,
1,85.44,0.15,9.833,0.406,0.087,0.27,1.479,1.262,0.482,0.056,0.016,0.001,0.003,,0.279,,,0.209,0.01,0.02,0.0036,0.005,1,1150,700,,,6.5,,400,708,803,17,61,,,,,,,,,,,,,
1,85.44,0.15,9.833,0.406,0.087,0.27,1.479,1.262,0.482,0.056,0.016,0.001,0.003,,0.279,,,0.209,0.01,0.02,0.0036,0.005,1,1150,700,,,6.5,,450,680,776,23,69,,,,,,,,,,,,,
1,85.44,0.15,9.833,0.406,0.087,0.27,1.479,1.262,0.482,0.056,0.016,0.001,0.003,,0.279,,,0.209,0.01,0.02,0.0036,0.005,1,1150,700,,,6.5,,500,642,720,25,76,,,,,,,,,,,,,
1,85.44,0.15,9.833,0.406,0.087,0.27,1.479,1.262,0.482,0.056,0.016,0.001,0.003,,0.279,,,0.209,0.01,0.02,0.0036,0.005,1,1150,700,,,6.5,,550,567,642,37,84,,,,,,,,,,,,,
1,85.44,0.15,9.833,0.406,0.087,0.27,1.479,1.262,0.482,0.056,0.016,0.001,0.003,,0.279,,,0.209,0.01,0.02,0.0036,0.005,1,1150,700,,,6.5,,600,494,569,32,81,,,,,,,,,,,,,
1,85.44,0.15,9.833,0.406,0.087,0.27,1.479,1.262,0.482,0.056,0.016,0.001,0.003,,0.279,,,0.209,0.01,0.02,0.0036,0.005,1,1150,700,,,6.5,,600,474,547,39,77,,,,,,,,,,,,,
1,85.44,0.15,9.833,0.406,0.087,0.27,1.479,1.262,0.482,0.056,0.016,0.001,0.003,,0.279,,,0.209,0.01,0.02,0.0036,0.005,1,1150,700,,,6.5,,650,396,468,37,83,,,,,,,,,,,,,
1,85.44,0.15,9.833,0.406,0.087,0.27,1.479,1.262,0.482,0.056,0.016,0.001,0.003,,0.279,,,0.209,0.01,0.02,0.0036,0.005,1,1150,700,,,6.5,,650,390,452,39,85,,,,,,,,,,,,,
1,85.44,0.15,9.833,0.406,0.087,0.27,1.479,1.262,0.482,0.056,0.016,0.001,0.003,,0.279,,,0.209,0.01,0.02,0.0036,0.005,1,1150,700,,,6.5,,,,,,,650,206.843,665.8,,84,,,,,,,,
1,85.44,0.15,9.833,0.406,0.087,0.27,1.479,1.262,0.482,0.056,0.016,0.001,0.003,,0.279,,,0.209,0.01,0.02,0.0036,0.005,1,1150,700,,,6.5,,,,,,,650,189.606,1187.5,20.7,84.5,,,,,,,,
1,85.44,0.15,9.833,0.406,0.087,0.27,1.479,1.262,0.482,0.056,0.016,0.001,0.003,,0.279,,,0.209,0.01,0.02,0.0036,0.005,1,1150,700,,,6.5,,,,,,,650,172.369,1454,28.7,85.3,,,,,,,,
1,85.44,0.15,9.833,0.406,0.087,0.27,1.479,1.262,0.482,0.056,0.016,0.001,0.003,,0.279,,,0.209,0.01,0.02,0.0036,0.005,1,1150,700,,,6.5,,,,,,,650,155.132,2344,26.9,87.4,,,,,,,,
1,85.44,0.15,9.833,0.406,0.087,0.27,1.479,1.262,0.482,0.056,0.016,0.001,0.003,,0.279,,,0.209,0.01,0.02,0.0036,0.005,1,1150,700,,,6.5,,,,,,,650,153.753,3469,32.1,90.7,,,,,,,,
1,85.44,0.15,9.833,0.406,0.087,0.27,1.479,1.262,0.482,0.056,0.016,0.001,0.003,,0.279,,,0.209,0.01,0.02,0.0036,0.005,1,1150,700,,,6.5,,,,,,,650,137.895,5388,9,83.7,,,,,,,,
1,85.44,0.15,9.833,0.406,0.087,0.27,1.479,1.262,0.482,0.056,0.016,0.001,0.003,,0.279,,,0.209,0.01,0.02,0.0036,0.005,1,1150,700,,,6.5,,,,,,,650,120.658,12730,35.7,88.6,,,,,,,,
1,85.44,0.15,9.833,0.406,0.087,0.27,1.479,1.262,0.482,0.056,0.016,0.001,0.003,,0.279,,,0.209,0.01,0.02,0.0036,0.005,1,1150,700,,,6.5,,,,,,,650,103.421,25234,,,,,,,,,,
,,,,,,,,,,,,,,,,,,,,,,,,,,,,,,,,,,,,,,,,,,,,,,,
2,85.645,0.15,9.812,0.288,0.15,0.217,1.529,1.464,0.428,0.059,0.005,0.003,0.003,,0.202,,,0.204,0.0078,0.0252,0.0029,0.0058,1,1150,700,,,6,,23.9,830,986,24,61,,,,,,,,,,,,,
2,85.645,0.15,9.812,0.288,0.15,0.217,1.529,1.464,0.428,0.059,0.005,0.003,0.003,,0.202,,,0.204,0.0078,0.0252,0.0029,0.0058,1,1150,700,,,6,,150,794,924,17.0418,55,,,,,,,,,,,,,
2,85.645,0.15,9.812,0.288,0.15,0.217,1.529,1.464,0.428,0.059,0.005,0.003,0.003,,0.202,,,0.204,0.0078,0.0252,0.0029,0.0058,1,1150,700,,,6,,250,763,877,20,65,,,,,,,,,,,,,
2,85.645,0.15,9.812,0.288,0.15,0.217,1.529,1.464,0.428,0.059,0.005,0.003,0.003,,0.202,,,0.204,0.0078,0.0252,0.0029,0.0058,1,1150,700,,,6,,300,754,859,17.92605,65,,,,,,,,,,,,,
2,85.645,0.15,9.812,0.288,0.15,0.217,1.529,1.464,0.428,0.059,0.005,0.003,0.003,,0.202,,,0.204,0.0078,0.0252,0.0029,0.0058,1,1150,700,,,6,,450,681,778,21,66,,,,,,,,,,,,,
2,85.645,0.15,9.812,0.288,0.15,0.217,1.529,1.464,0.428,0.059,0.005,0.003,0.003,,0.202,,,0.204,0.0078,0.0252,0.0029,0.0058,1,1150,700,,,6,,500,635,727,20.09646,71,,,,,,,,,,,,,
2,85.645,0.15,9.812,0.288,0.15,0.217,1.529,1.464,0.428,0.059,0.005,0.003,0.003,,0.202,,,0.204,0.0078,0.0252,0.0029,0.0058,1,1150,700,,,6,,600,477,554,27.09003,78,,,,,,,,,,,,,
2,85.645,0.15,9.812,0.288,0.15,0.217,1.529,1.464,0.428,0.059,0.005,0.003,0.003,,0.202,,,0.204,0.0078,0.0252,0.0029,0.0058,1,1150,700,,,6,,,,,,,650,206.843,498.9,24.2,79.1,,,,,,,,
2,85.645,0.15,9.812,0.288,0.15,0.217,1.529,1.464,0.428,0.059,0.005,0.003,0.003,,0.202,,,0.204,0.0078,0.0252,0.0029,0.0058,1,1150,700,,,6,,,,,,,650,172.369,1513.5,23.8,80.8,,,,,,,,
,,,,,,,,,,,,,,,,,,,,,,,,,,,,,,,,,,,,,,,,,,,,,,,
3,85.351,0.16,9.953,0.473,0.111,0.224,1.588,1.342,0.493,0.061,0.009,0.003,0.003,,0.198,,,0.194,0.0086,0.0222,0.0034,0.0055,1,1150,700,,,6.5,,23.9,842.29,998.3,19.7,62.5,,,,,,,,,,,,,
3,85.351,0.16,9.953,0.473,0.111,0.224,1.588,1.342,0.493,0.061,0.009,0.003,0.003,,0.198,,,0.194,0.0086,0.0222,0.0034,0.0055,1,1150,700,,,6.5,,200,775,899,16.55949,60,,,,,,,,,,,,,
3,85.351,0.16,9.953,0.473,0.111,0.224,1.588,1.342,0.493,0.061,0.009,0.003,0.003,,0.198,,,0.194,0.0086,0.0222,0.0034,0.0055,1,1150,700,,,6.5,,300,743,851,19,63,,,,,,,,,,,,,
3,85.351,0.16,9.953,0.473,0.111,0.224,1.588,1.342,0.493,0.061,0.009,0.003,0.003,,0.198,,,0.194,0.0086,0.0222,0.0034,0.0055,1,1150,700,,,6.5,,450,690,783,17.0418,60,,,,,,,,,,,,,
3,85.351,0.16,9.953,0.473,0.111,0.224,1.588,1.342,0.493,0.061,0.009,0.003,0.003,,0.198,,,0.194,0.0086,0.0222,0.0034,0.0055,1,1150,700,,,6.5,,500,633,716,27,72,,,,,,,,,,,,,
3,85.351,0.16,9.953,0.473,0.111,0.224,1.588,1.342,0.493,0.061,0.009,0.003,0.003,,0.198,,,0.194,0.0086,0.0222,0.0034,0.0055,1,1150,700,,,6.5,,550,568,649,24.39711,74,,,,,,,,,,,,,
3,85.351,0.16,9.953,0.473,0.111,0.224,1.588,1.342,0.493,0.061,0.009,0.003,0.003,,0.198,,,0.194,0.0086,0.0222,0.0034,0.0055,1,1150,700,,,6.5,,650,385,447,42,89,,,,,,,,,,,,,
3,85.351,0.16,9.953,0.473,0.111,0.224,1.588,1.342,0.493,0.061,0.009,0.003,0.003,,0.198,,,0.194,0.0086,0.0222,0.0034,0.0055,1,1150,700,,,6.5,,,,,,,650,206.843,555,13,74.1,,,,,,,,
3,85.351,0.16,9.953,0.473,0.111,0.224,1.588,1.342,0.493,0.061,0.009,0.003,0.003,,0.198,,,0.194,0.0086,0.0222,0.0034,0.0055,1,1150,700,,,6.5,,,,,,,650,172.369,1773.5,24.3,79.3,,,,,,,,
3,85.351,0.16,9.953,0.473,0.111,0.224,1.588,1.342,0.493,0.061,0.009,0.003,0.003,,0.198,,,0.194,0.0086,0.0222,0.0034,0.0055,1,1150,700,,,6.5,,,,,,,650,155.132,2196,14.4,76,,,,,,,,
3,85.351,0.16,9.953,0.473,0.111,0.224,1.588,1.342,0.493,0.061,0.009,0.003,0.003,,0.198,,,0.194,0.0086,0.0222,0.0034,0.0055,1,1150,700,,,,,,,,,,650,120.658,9974,11.8,57.3,,,,,,,,
,,,,,,,,,,,,,,,,,,,,,,,,,,,,,,,,,,,,,,,,,,,,,,,
4,85.219,0.16,10.121,0.43,0.101,0.215,1.557,1.312,0.526,0.054,0.01,0.001,0.003,,0.244,,,0.212,0.0083,0.0245,0.0036,0.0058,1,1150,700,,,6.5,,100,810,948,18.12701,61,,,,,,,,,,,,,
4,85.219,0.16,10.121,0.43,0.101,0.215,1.557,1.312,0.526,0.054,0.01,0.001,0.003,,0.244,,,0.212,0.0083,0.0245,0.0036,0.0058,1,1150,700,,,6.5,,150,784,915,21,61,,,,,,,,,,,,,
4,85.219,0.16,10.121,0.43,0.101,0.215,1.557,1.312,0.526,0.054,0.01,0.001,0.003,,0.244,,,0.212,0.0083,0.0245,0.0036,0.0058,1,1150,700,,,6.5,,250,762,876,17.48392,66,,,,,,,,,,,,,
4,85.351,0.16,10.121,0.43,0.101,0.215,1.557,1.312,0.526,0.054,0.01,0.001,0.003,,0.244,,,0.212,0.0083,0.0245,0.0036,0.0058,1,1150,700,,,6.5,,350,734,829,17,62,,,,,,,,,,,,,
4,85.219,0.16,10.121,0.43,0.101,0.215,1.557,1.312,0.526,0.054,0.01,0.001,0.003,,0.244,,,0.212,0.0083,0.0245,0.0036,0.0058,1,1150,700,,,6.5,,400,720,816,16.07717,61,,,,,,,,,,,,,
4,85.351,0.16,10.121,0.43,0.101,0.215,1.557,1.312,0.526,0.054,0.01,0.001,0.003,,0.244,,,0.212,0.0083,0.0245,0.0036,0.0058,1,1150,700,,,6.5,,550,554,638,33,69,,,,,,,,,,,,,
4,85.219,0.16,10.121,0.43,0.101,0.215,1.557,1.312,0.526,0.054,0.01,0.001,0.003,,0.244,,,0.212,0.0083,0.0245,0.0036,0.0058,1,1150,700,,,6.5,,650,389,459,28.37621,84,,,,,,,,,,,,,
4,85.219,0.16,10.121,0.43,0.101,0.215,1.557,1.312,0.526,0.054,0.01,0.001,0.003,,0.244,,,0.212,0.0083,0.0245,0.0036,0.0058,1,1150,700,,,6.5,,,,,,,650,189.606,860,16.5,77.4,,,,,,,,
4,85.351,0.16,10.121,0.43,0.101,0.215,1.557,1.312,0.526,0.054,0.01,0.001,0.003,,0.244,,,0.212,0.0083,0.0245,0.0036,0.0058,1,1150,700,,,6.5,,,,,,,650,172.369,1732,27,75.6,,,,,,,,
4,85.351,0.16,10.121,0.43,0.101,0.215,1.557,1.312,0.526,0.054,0.01,0.001,0.003,,0.244,,,0.212,0.0083,0.0245,0.0036,0.0058,1,1150,700,,,6.5,,,,,,,650,155.132,2239.3,26.5,79.8,,,,,,,,
4,85.219,0.16,10.121,0.43,0.101,0.215,1.557,1.312,0.526,0.054,0.01,0.001,0.003,,0.244,,,0.212,0.0083,0.0245,0.0036,0.0058,1,1150,700,,,6.5,,,,,,,650,137.895,5783.6,21.1,72.4,,,,,,,,
,,,,,,,,,,,,,,,,,,,,,,,,,,,,,,,,,,,,,,,,,,,,,,,
5,85.351,0.15,9.993,0.421,0.117,0.206,1.505,1.325,0.53,0.049,0.014,0.001,0.003,,0.28,,,0.199,0.0087,0.0221,0.0032,0.0058,1,1150,700,,,7,,200,764,885,21,67,,,,,,,,,,,,,
5,85.351,0.15,9.993,0.421,0.117,0.206,1.505,1.325,0.53,0.049,0.014,0.001,0.003,,0.28,,,0.199,0.0087,0.0221,0.0032,0.0058,1,1150,700,,,7,,400,699,806,18,59,,,,,,,,,,,,,
5,85.351,0.15,9.993,0.421,0.117,0.206,1.505,1.325,0.53,0.049,0.014,0.001,0.003,,0.28,,,0.199,0.0087,0.0221,0.0032,0.0058,1,1150,700,,,7,,600,466,542,39,83,,,,,,,,,,,,,
5,85.351,0.15,9.993,0.421,0.117,0.206,1.505,1.325,0.53,0.049,0.014,0.001,0.003,,0.28,,,0.199,0.0087,0.0221,0.0032,0.0058,1,1150,700,,,7,,,,,,,650,189.606,704,27.7,79.7,,,,,,,,
5,85.351,0.15,9.993,0.421,0.117,0.206,1.505,1.325,0.53,0.049,0.014,0.001,0.003,,0.28,,,0.199,0.0087,0.0221,0.0032,0.0058,1,1150,700,,,7,,,,,,,650,137.895,4210,21.1,74.2,,,,,,,,
,,,,,,,,,,,,,,,,,,,,,,,,,,,,,,,,,,,,,,,,,,,,,,,
6,85.362,0.15,10.034,0.43,0.106,0.214,1.585,1.365,0.508,0.058,0.005,0.003,0.031,,0.155,,,0.219,0.0087,0.0278,0.0064,0.0059,1,1150,700,,,6,,23.9,851,1006,23,64,,,,,,,,,,,,,
6,85.362,0.15,10.034,0.43,0.106,0.214,1.585,1.365,0.508,0.058,0.005,0.003,0.031,,0.155,,,0.219,0.0087,0.0278,0.0064,0.0059,1,1150,700,,,6,,150,797,927,20,67,,,,,,,,,,,,,
6,85.362,0.15,10.034,0.43,0.106,0.214,1.585,1.365,0.508,0.058,0.005,0.003,0.031,,0.155,,,0.219,0.0087,0.0278,0.0064,0.0059,1,1150,700,,,6,,250,769,881,19,60,,,,,,,,,,,,,
6,85.362,0.15,10.034,0.43,0.106,0.214,1.585,1.365,0.508,0.058,0.005,0.003,0.031,,0.155,,,0.219,0.0087,0.0278,0.0064,0.0059,1,1150,700,,,6,,350,741,838,17,57,,,,,,,,,,,,,
6,85.362,0.15,10.034,0.43,0.106,0.214,1.585,1.365,0.508,0.058,0.005,0.003,0.031,,0.155,,,0.219,0.0087,0.0278,0.0064,0.0059,1,1150,700,,,6,,450,691,782,22,66,,,,,,,,,,,,,
6,85.362,0.15,10.034,0.43,0.106,0.214,1.585,1.365,0.508,0.058,0.005,0.003,0.031,,0.155,,,0.219,0.0087,0.0278,0.0064,0.0059,1,1150,700,,,6,,550,567,646,27,73,,,,,,,,,,,,,
6,85.362,0.15,10.034,0.43,0.106,0.214,1.585,1.365,0.508,0.058,0.005,0.003,0.031,,0.155,,,0.219,0.0087,0.0278,0.0064,0.0059,1,1150,700,,,6,,600,472,552,39,84,,,,,,,,,,,,,
6,85.362,0.15,10.034,0.43,0.106,0.214,1.585,1.365,0.508,0.058,0.005,0.003,0.031,,0.155,,,0.219,0.0087,0.0278,0.0064,0.0059,1,1150,700,,,6,,650,397,463,48,87,,,,,,,,,,,,,
6,85.362,0.15,10.034,0.43,0.106,0.214,1.585,1.365,0.508,0.058,0.005,0.003,0.031,,0.155,,,0.219,0.0087,0.0278,0.0064,0.0059,1,1150,700,,,6,,,,,,,650,188.227,1026,,88.1,,,,,,,,
6,85.362,0.15,10.034,0.43,0.106,0.214,1.585,1.365,0.508,0.058,0.005,0.003,0.031,,0.155,,,0.219,0.0087,0.0278,0.0064,0.0059,1,1150,700,,,6,,,,,,,650,172.369,1860.3,18.4,84.1,,,,,,,,
6,85.362,0.15,10.034,0.43,0.106,0.214,1.585,1.365,0.508,0.058,0.005,0.003,0.031,,0.155,,,0.219,0.0087,0.0278,0.0064,0.0059,1,1150,700,,,6,,,,,,,650,171.68,1827,29.6,87.2,,,,,,,,
6,85.362,0.15,10.034,0.43,0.106,0.214,1.585,1.365,0.508,0.058,0.005,0.003,0.031,,0.155,,,0.219,0.0087,0.0278,0.0064,0.0059,1,1150,700,,,6,,,,,,,650,137.8952,4070.5,16.9,83,,,,,,,,
,,,,,,,,,,,,,,,,,,,,,,,,,,,,,,,,,,,,,,,,,,,,,,,
7,85.5,0.15,9.875,0.414,0.078,0.27,1.467,1.268,0.472,0.056,0.019,0.001,0.006,,0.269,,0.115,0.202,0.0102,0.0238,0.0032,0.0058,1,1150,700,,,6,,23.9,842,994,22,57,,,,,,,,,,,,,
7,85.5,0.15,9.875,0.414,0.078,0.27,1.467,1.268,0.472,0.056,0.019,0.001,0.006,,0.269,,0.115,0.202,0.0102,0.0238,0.0032,0.0058,1,1150,700,,,6,,200,769,891,19,58,,,,,,,,,,,,,
7,85.5,0.15,9.875,0.414,0.078,0.27,1.467,1.268,0.472,0.056,0.019,0.001,0.006,,0.269,,0.115,0.202,0.0102,0.0238,0.0032,0.0058,1,1150,700,,,6,,300,746,847,17,61,,,,,,,,,,,,,
7,85.5,0.15,9.875,0.414,0.078,0.27,1.467,1.268,0.472,0.056,0.019,0.001,0.006,,0.269,,0.115,0.202,0.0102,0.0238,0.0032,0.0058,1,1150,700,,,6,,400,709,809,18,54,,,,,,,,,,,,,
7,85.5,0.15,9.875,0.414,0.078,0.27,1.467,1.268,0.472,0.056,0.019,0.001,0.006,,0.269,,0.115,0.202,0.0102,0.0238,0.0032,0.0058,1,1150,700,,,6,,500,632,717,21,69,,,,,,,,,,,,,
7,85.5,0.15,9.875,0.414,0.078,0.27,1.467,1.268,0.472,0.056,0.019,0.001,0.006,,0.269,,0.115,0.202,0.0102,0.0238,0.0032,0.0058,1,1150,700,,,6,,600,473,555,37,79,,,,,,,,,,,,,
7,85.5,0.15,9.875,0.414,0.078,0.27,1.467,1.268,0.472,0.056,0.019,0.001,0.006,,0.269,,0.115,0.202,0.0102,0.0238,0.0032,0.0058,1,1150,700,,,6,,650,393,458,38,83,,,,,,,,,,,,,
7,85.5,0.15,9.875,0.414,0.078,0.27,1.467,1.268,0.472,0.056,0.019,0.001,0.006,,0.269,,0.115,0.202,0.0102,0.0238,0.0032,0.0058,1,1150,700,,,6,,,,,,,650,172.369,1274.7,27,74.9,,,,,,,,
,,,,,,,,,,,,,,,,,,,,,,,,,,,,,,,,,,,,,,,,,,,,,,,
8,83.837,0.15,10.639,0.415,0.101,0.28,2.933,0.504,0.513,0.056,0.013,0.001,0.033,,0.266,,,0.205,0.0089,0.0341,0.005,0.006,1,1150,700,,,7,,23.9,872,1035,24,60,,,,,,,,,,,,,
8,83.837,0.15,10.639,0.415,0.101,0.28,2.933,0.504,0.513,0.056,0.013,0.001,0.033,,0.266,,,0.205,0.0089,0.0341,0.005,0.006,1,1150,700,,,7,,600,477,555,37,79,,,,,,,,,,,,,
8,83.837,0.15,10.639,0.415,0.101,0.28,2.933,0.504,0.513,0.056,0.013,0.001,0.033,,0.266,,,0.205,0.0089,0.0341,0.005,0.006,1,1150,700,,,7,,650,408,474,34,81,,,,,,,,,,,,,
8,83.837,0.15,10.639,0.415,0.101,0.28,2.933,0.504,0.513,0.056,0.013,0.001,0.033,,0.266,,,0.205,0.0089,0.0341,0.005,0.006,1,1150,700,,,7,,,,,,,650,172.369,1276,48.6,87.8,,,,,,,,
,,,,,,,,,,,,,,,,,,,,,,,,,,,,,,,,,,,,,,,,,,,,,,,
9,84.167,0.14,10.629,0.403,0.084,0.27,2.937,0.505,0.517,0.055,0.012,0.001,0.031,,0.003,,,0.203,0.0087,0.02,0.0075,0.0064,1,1150,700,,,1,,23.9,769,942,22,56,,,,,,,,,,,,,
9,84.167,0.14,10.629,0.403,0.084,0.27,2.937,0.505,0.517,0.055,0.012,0.001,0.031,,0.003,,,0.203,0.0087,0.02,0.0075,0.0064,1,1150,700,,,1,,200,723.95,841.16,17,61,,,,,,,,,,,,,
9,84.167,0.14,10.629,0.403,0.084,0.27,2.937,0.505,0.517,0.055,0.012,0.001,0.031,,0.003,,,0.203,0.0087,0.02,0.0075,0.0064,1,1150,700,,,1,,300,703.27,799.79,16,59,,,,,,,,,,,,,
9,84.167,0.14,10.629,0.403,0.084,0.27,2.937,0.505,0.517,0.055,0.012,0.001,0.031,,0.003,,,0.203,0.0087,0.02,0.0075,0.0064,1,1150,700,,,1,,400,655,751.53,16,60,,,,,,,,,,,,,
9,84.167,0.14,10.629,0.403,0.084,0.27,2.937,0.505,0.517,0.055,0.012,0.001,0.031,,0.003,,,0.203,0.0087,0.02,0.0075,0.0064,1,1150,700,,,1,,500,582.61,655,15,62,,,,,,,,,,,,,
9,84.167,0.14,10.629,0.403,0.084,0.27,2.937,0.505,0.517,0.055,0.012,0.001,0.031,,0.003,,,0.203,0.0087,0.02,0.0075,0.0064,1,1150,700,,,1,,550,527.45,596.4,24,76,,,,,,,,,,,,,
9,84.167,0.14,10.629,0.403,0.084,0.27,2.937,0.505,0.517,0.055,0.012,0.001,0.031,,0.003,,,0.203,0.0087,0.02,0.0075,0.0064,1,1150,700,,,1,,600,435,499,36,80,,,,,,,,,,,,,
9,84.167,0.14,10.629,0.403,0.084,0.27,2.937,0.505,0.517,0.055,0.012,0.001,0.031,,0.003,,,0.203,0.0087,0.02,0.0075,0.0064,1,1150,700,,,1,,650,350,419,38,85,,,,,,,,,,,,,
9,84.167,0.14,10.629,0.403,0.084,0.27,2.937,0.505,0.517,0.055,0.012,0.001,0.031,,0.003,,,0.203,0.0087,0.02,0.0075,0.0064,1,1150,700,,,1,,,,,,,650,172.369,1170,5,20.4,,,,,,,,
,,,,,,,,,,,,,,,,,,,,,,,,,,,,,,,,,,,,,,,,,,,,,,,
10,84.887,0.15,10.176,0.41,0.101,0.227,1.586,1.347,0.596,0.051,0.005,0.002,0.042,,0.005,0.16,,0.213,0.0097,0.0215,0.0047,0.0059,1,1150,700,,,1,,23.9,759,918,22,55,,,,,,,,,,,,,
10,84.887,0.15,10.176,0.41,0.101,0.227,1.586,1.347,0.596,0.051,0.005,0.002,0.042,,0.005,0.16,,0.213,0.0097,0.0215,0.0047,0.0059,1,1150,700,,,1,,600,436,499,38,84,,,,,,,,,,,,,
10,84.887,0.15,10.176,0.41,0.101,0.227,1.586,1.347,0.596,0.051,0.005,0.002,0.042,,0.005,0.16,,0.213,0.0097,0.0215,0.0047,0.0059,1,1150,700,,,1,,650,338,413,43,89,,,,,,,,,,,,,
10,84.887,0.15,10.176,0.41,0.101,0.227,1.586,1.347,0.596,0.051,0.005,0.002,0.042,,0.005,0.16,,0.213,0.0097,0.0215,0.0047,0.0059,1,1150,700,,,1,,,,,,,650,172.369,1180.7,17.3,73.6,,,,,,,,
,,,,,,,,,,,,,,,,,,,,,,,,,,,,,,,,,,,,,,,,,,,,,,,
11,82.266,0.15,10.618,0.422,0.099,0.234,4.673,0.539,0.479,0.054,0.005,0.002,0.043,,0.177,,,0.19,0.0097,0.0296,0.0028,0.0067,1,1150,700,,,6,,23.9,857,1022,21,55,,,,,,,,,,,,,
11,82.266,0.15,10.618,0.422,0.099,0.234,4.673,0.539,0.479,0.054,0.005,0.002,0.043,,0.177,,,0.19,0.0097,0.0296,0.0028,0.0067,1,1150,700,,,6,,200,792.9,923.9,16,57,,,,,,,,,,,,,
11,82.266,0.15,10.618,0.422,0.099,0.234,4.673,0.539,0.479,0.054,0.005,0.002,0.043,,0.177,,,0.19,0.0097,0.0296,0.0028,0.0067,1,1150,700,,,6,,300,758.42,868.74,15,60,,,,,,,,,,,,,
11,82.266,0.15,10.618,0.422,0.099,0.234,4.673,0.539,0.479,0.054,0.005,0.002,0.043,,0.177,,,0.19,0.0097,0.0296,0.0028,0.0067,1,1150,700,,,6,,400,710.16,827.37,15,58,,,,,,,,,,,,,
11,82.266,0.15,10.618,0.422,0.099,0.234,4.673,0.539,0.479,0.054,0.005,0.002,0.043,,0.177,,,0.19,0.0097,0.0296,0.0028,0.0067,1,1150,700,,,6,,500,637.77,723.95,19,67,,,,,,,,,,,,,
11,82.266,0.15,10.618,0.422,0.099,0.234,4.673,0.539,0.479,0.054,0.005,0.002,0.043,,0.177,,,0.19,0.0097,0.0296,0.0028,0.0067,1,1150,700,,,6,,550,568.82,644.66,23,74,,,,,,,,,,,,,
11,82.266,0.15,10.618,0.422,0.099,0.234,4.673,0.539,0.479,0.054,0.005,0.002,0.043,,0.177,,,0.19,0.0097,0.0296,0.0028,0.0067,1,1150,700,,,6,,600,471,542,36,79,,,,,,,,,,,,,
11,82.266,0.15,10.618,0.422,0.099,0.234,4.673,0.539,0.479,0.054,0.005,0.002,0.043,,0.177,,,0.19,0.0097,0.0296,0.0028,0.0067,1,1150,700,,,6,,650,378,452,37,79,,,,,,,,,,,,,
11,82.266,0.15,10.618,0.422,0.099,0.234,4.673,0.539,0.479,0.054,0.005,0.002,0.043,,0.177,,,0.19,0.0097,0.0296,0.0028,0.0067,1,1150,700,,,6,,,,,,,650,172.369,649.4,24.8,78.7,,,,,,,,
,,,,,,,,,,,,,,,,,,,,,,,,,,,,,,,,,,,,,,,,,,,,,,,
12,80.655,0.15,10.527,0.452,0.101,0.269,6.158,0.527,0.508,0.055,0.011,0.002,0.037,,0.26,,,0.237,0.0088,0.0328,0.0028,0.0067,1,1150,700,,,6.5,,23.9,874,1042,21,55,,,,,,,,,,,,,
12,80.655,0.15,10.527,0.452,0.101,0.269,6.158,0.527,0.508,0.055,0.011,0.002,0.037,,0.26,,,0.237,0.0088,0.0328,0.0028,0.0067,1,1150,700,,,6.5,,200,806.69,944.58,16,57,,,,,,,,,,,,,
12,80.655,0.15,10.527,0.452,0.101,0.269,6.158,0.527,0.508,0.055,0.011,0.002,0.037,,0.26,,,0.237,0.0088,0.0328,0.0028,0.0067,1,1150,700,,,6.5,,300,772.21,889.42,15,56,,,,,,,,,,,,,
12,80.655,0.15,10.527,0.452,0.101,0.269,6.158,0.527,0.508,0.055,0.011,0.002,0.037,,0.26,,,0.237,0.0088,0.0328,0.0028,0.0067,1,1150,700,,,6.5,,400,730.84,841.16,16,58,,,,,,,,,,,,,
12,80.655,0.15,10.527,0.452,0.101,0.269,6.158,0.527,0.508,0.055,0.011,0.002,0.037,,0.26,,,0.237,0.0088,0.0328,0.0028,0.0067,1,1150,700,,,6.5,,500,648.11,737.74,20,69,,,,,,,,,,,,,
12,80.655,0.15,10.527,0.452,0.101,0.269,6.158,0.527,0.508,0.055,0.011,0.002,0.037,,0.26,,,0.237,0.0088,0.0328,0.0028,0.0067,1,1150,700,,,6.5,,550,572.27,658.45,24,74,,,,,,,,,,,,,
12,80.655,0.15,10.527,0.452,0.101,0.269,6.158,0.527,0.508,0.055,0.011,0.002,0.037,,0.26,,,0.237,0.0088,0.0328,0.0028,0.0067,1,1150,700,,,6.5,,600,455,552,40,78,,,,,,,,,,,,,
12,80.655,0.15,10.527,0.452,0.101,0.269,6.158,0.527,0.508,0.055,0.011,0.002,0.037,,0.26,,,0.237,0.0088,0.0328,0.0028,0.0067,1,1150,700,,,6.5,,650,387,462,37,82,,,,,,,,,,,,,
12,80.655,0.15,10.527,0.452,0.101,0.269,6.158,0.527,0.508,0.055,0.011,0.002,0.037,,0.26,,,0.237,0.0088,0.0328,0.0028,0.0067,1,1150,700,,,6.5,,,,,,,650,172.369,392.9,29.5,82.3,,,,,,,,
,,,,,,,,,,,,,,,,,,,,,,,,,,,,,,,,,,,,,,,,,,,,,,,
13,78.611,0.15,10.74,0.443,0.013,0.26,8.226,0.524,0.498,0.053,0.005,0.001,0.037,,0.185,,,0.197,0.0095,0.0379,0.0023,0.0075,1,1150,700,,,6.5,,23.9,883,1062,20,55,,,,,,,,,,,,,
13,78.611,0.15,10.74,0.443,0.013,0.26,8.226,0.524,0.498,0.053,0.005,0.001,0.037,,0.185,,,0.197,0.0095,0.0379,0.0023,0.0075,1,1150,700,,,6.5,,200,820.48,965.27,15,54,,,,,,,,,,,,,
13,78.611,0.15,10.74,0.443,0.013,0.26,8.226,0.524,0.498,0.053,0.005,0.001,0.037,,0.185,,,0.197,0.0095,0.0379,0.0023,0.0075,1,1150,700,,,6.5,,300,792.9,917,13,49,,,,,,,,,,,,,
13,78.611,0.15,10.74,0.443,0.013,0.26,8.226,0.524,0.498,0.053,0.005,0.001,0.037,,0.185,,,0.197,0.0095,0.0379,0.0023,0.0075,1,1150,700,,,6.5,,400,751.53,861.85,15,58,,,,,,,,,,,,,
13,78.611,0.15,10.74,0.443,0.013,0.26,8.226,0.524,0.498,0.053,0.005,0.001,0.037,,0.185,,,0.197,0.0095,0.0379,0.0023,0.0075,1,1150,700,,,6.5,,500,665.34,758.42,19,65,,,,,,,,,,,,,
13,78.611,0.15,10.74,0.443,0.013,0.26,8.226,0.524,0.498,0.053,0.005,0.001,0.037,,0.185,,,0.197,0.0095,0.0379,0.0023,0.0075,1,1150,700,,,6.5,,550,579.16,675.69,23,72,,,,,,,,,,,,,
13,78.611,0.15,10.74,0.443,0.013,0.26,8.226,0.524,0.498,0.053,0.005,0.001,0.037,,0.185,,,0.197,0.0095,0.0379,0.0023,0.0075,1,1150,700,,,6.5,,600,478,564,36,77,,,,,,,,,,,,,
13,78.611,0.15,10.74,0.443,0.013,0.26,8.226,0.524,0.498,0.053,0.005,0.001,0.037,,0.185,,,0.197,0.0095,0.0379,0.0023,0.0075,1,1150,700,,,6.5,,650,389,473,38,80,,,,,,,,,,,,,
13,78.611,0.15,10.74,0.443,0.013,0.26,8.226,0.524,0.498,0.053,0.005,0.001,0.037,,0.185,,,0.197,0.0095,0.0379,0.0023,0.0075,1,1150,700,,,6.5,,,,,,,650,172.369,235,28.6,81.4,,,,,,,,
,,,,,,,,,,,,,,,,,,,,,,,,,,,,,,,,,,,,,,,,,,,,,,,
14,86.877,0.15,9.875,0.413,0.084,0.26,0.012,1.262,0.479,0.056,0.016,0.001,0.002,,0.266,,,0.205,0.0083,0.0244,0.0043,0.005,1,1150,700,,,6,,23.9,832,983,21,63,,,,,,,,,,,,,
14,86.877,0.15,9.875,0.413,0.084,0.26,0.012,1.262,0.479,0.056,0.016,0.001,0.002,,0.266,,,0.205,0.0083,0.0244,0.0043,0.005,1,1150,700,,,6,,200,758.42,875.63,18,66,,,,,,,,,,,,,
14,86.877,0.15,9.875,0.413,0.084,0.26,0.012,1.262,0.479,0.056,0.016,0.001,0.002,,0.266,,,0.205,0.0083,0.0244,0.0043,0.005,1,1150,700,,,6,,300,723.95,827.37,16,65,,,,,,,,,,,,,
14,86.877,0.15,9.875,0.413,0.084,0.26,0.012,1.262,0.479,0.056,0.016,0.001,0.002,,0.266,,,0.205,0.0083,0.0244,0.0043,0.005,1,1150,700,,,6,,400,696.37,799.79,17,66,,,,,,,,,,,,,
14,86.877,0.15,9.875,0.413,0.084,0.26,0.012,1.262,0.479,0.056,0.016,0.001,0.002,,0.266,,,0.205,0.0083,0.0244,0.0043,0.005,1,1150,700,,,6,,500,627.42,710.16,21,71,,,,,,,,,,,,,
14,86.877,0.15,9.875,0.413,0.084,0.26,0.012,1.262,0.479,0.056,0.016,0.001,0.002,,0.266,,,0.205,0.0083,0.0244,0.0043,0.005,1,1150,700,,,6,,550,565.37,641.21,23,76,,,,,,,,,,,,,
14,86.877,0.15,9.875,0.413,0.084,0.26,0.012,1.262,0.479,0.056,0.016,0.001,0.002,,0.266,,,0.205,0.0083,0.0244,0.0043,0.005,1,1150,700,,,6,,600,462,535,27,77,,,,,,,,,,,,,
14,86.877,0.15,9.875,0.413,0.084,0.26,0.012,1.262,0.479,0.056,0.016,0.001,0.002,,0.266,,,0.205,0.0083,0.0244,0.0043,0.005,1,1150,700,,,6,,650,384,448,32,84,,,,,,,,,,,,,
14,86.877,0.15,9.875,0.413,0.084,0.26,0.012,1.262,0.479,0.056,0.016,0.001,0.002,,0.266,,,0.205,0.0083,0.0244,0.0043,0.005,1,1150,700,,,6,,,,,,,650,172.369,1310,29.5,85,,,,,,,,
,,,,,,,,,,,,,,,,,,,,,,,,,,,,,,,,,,,,,,,,,,,,,,,
15,83.655,0.15,9.975,0.409,0.057,0.31,2.949,1.267,0.458,0.062,0.013,0.001,0.026,,0.355,,,0.208,0.0075,0.0221,0.072,0.0039,1,1150,700,,,6,,23.9,853,1011,21,61,,,,,,,,,,,,,
15,83.655,0.15,9.975,0.409,0.057,0.31,2.949,1.267,0.458,0.062,0.013,0.001,0.026,,0.355,,,0.208,0.0075,0.0221,0.072,0.0039,1,1150,700,,,6,,200,779.11,903.21,18,68,,,,,,,,,,,,,
15,83.655,0.15,9.975,0.409,0.057,0.31,2.949,1.267,0.458,0.062,0.013,0.001,0.026,,0.355,,,0.208,0.0075,0.0221,0.072,0.0039,1,1150,700,,,6,,300,744.63,861.85,16,66,,,,,,,,,,,,,
15,83.655,0.15,9.975,0.409,0.057,0.31,2.949,1.267,0.458,0.062,0.013,0.001,0.026,,0.355,,,0.208,0.0075,0.0221,0.072,0.0039,1,1150,700,,,6,,400,717.06,820.48,16,64,,,,,,,,,,,,,
15,83.655,0.15,9.975,0.409,0.057,0.31,2.949,1.267,0.458,0.062,0.013,0.001,0.026,,0.355,,,0.208,0.0075,0.0221,0.072,0.0039,1,1150,700,,,6,,500,637.77,717.06,20,71,,,,,,,,,,,,,
15,83.655,0.15,9.975,0.409,0.057,0.31,2.949,1.267,0.458,0.062,0.013,0.001,0.026,,0.355,,,0.208,0.0075,0.0221,0.072,0.0039,1,1150,700,,,6,,550,589.5,668.79,24,75,,,,,,,,,,,,,
15,83.655,0.15,9.975,0.409,0.057,0.31,2.949,1.267,0.458,0.062,0.013,0.001,0.026,,0.355,,,0.208,0.0075,0.0221,0.072,0.0039,1,1150,700,,,6,,600,481,554,32,80,,,,,,,,,,,,,
15,83.655,0.15,9.975,0.409,0.057,0.31,2.949,1.267,0.458,0.062,0.013,0.001,0.026,,0.355,,,0.208,0.0075,0.0221,0.072,0.0039,1,1150,700,,,6,,650,401,462,35,85,,,,,,,,,,,,,
15,83.655,0.15,9.975,0.409,0.057,0.31,2.949,1.267,0.458,0.062,0.013,0.001,0.026,,0.355,,,0.208,0.0075,0.0221,0.072,0.0039,1,1150,700,,,6,,,,,,,650,172.369,2139.2,30.5,82.3,,,,,,,,
,,,,,,,,,,,,,,,,,,,,,,,,,,,,,,,,,,,,,,,,,,,,,,,
16,85.926,0.15,9.969,0.403,0.054,0.31,0.736,1.269,0.468,0.061,0.013,0.001,0.027,,0.361,,,0.21,0.0075,0.0238,0.0074,0.0036,1,1150,700,,,6,,23.9,844,996,21,63,,,,,,,,,,,,,
16,85.926,0.15,9.969,0.403,0.054,0.31,0.736,1.269,0.468,0.061,0.013,0.001,0.027,,0.361,,,0.21,0.0075,0.0238,0.0074,0.0036,1,1150,700,,,6,,200,772.21,889.42,18,67,,,,,,,,,,,,,
16,85.926,0.15,9.969,0.403,0.054,0.31,0.736,1.269,0.468,0.061,0.013,0.001,0.027,,0.361,,,0.21,0.0075,0.0238,0.0074,0.0036,1,1150,700,,,6,,300,744.63,848.06,15,64,,,,,,,,,,,,,
16,85.926,0.15,9.969,0.403,0.054,0.31,0.736,1.269,0.468,0.061,0.013,0.001,0.027,,0.361,,,0.21,0.0075,0.0238,0.0074,0.0036,1,1150,700,,,6,,400,717.06,813.58,16,64,,,,,,,,,,,,,
16,85.926,0.15,9.969,0.403,0.054,0.31,0.736,1.269,0.468,0.061,0.013,0.001,0.027,,0.361,,,0.21,0.0075,0.0238,0.0074,0.0036,1,1150,700,,,6,,500,637.77,723.95,20,72,,,,,,,,,,,,,
16,85.926,0.15,9.969,0.403,0.054,0.31,0.736,1.269,0.468,0.061,0.013,0.001,0.027,,0.361,,,0.21,0.0075,0.0238,0.0074,0.0036,1,1150,700,,,6,,550,575.71,651.55,23,75,,,,,,,,,,,,,
16,85.926,0.15,9.969,0.403,0.054,0.31,0.736,1.269,0.468,0.061,0.013,0.001,0.027,,0.361,,,0.21,0.0075,0.0238,0.0074,0.0036,1,1150,700,,,6,,600,474,546,31,78,,,,,,,,,,,,,
16,85.926,0.15,9.969,0.403,0.054,0.31,0.736,1.269,0.468,0.061,0.013,0.001,0.027,,0.361,,,0.21,0.0075,0.0238,0.0074,0.0036,1,1150,700,,,6,,650,385,446,34,86,,,,,,,,,,,,,
16,85.926,0.15,9.969,0.403,0.054,0.31,0.736,1.269,0.468,0.061,0.013,0.001,0.027,,0.361,,,0.21,0.0075,0.0238,0.0074,0.0036,1,1150,700,,,6,,,,,,,650,172.369,1854,35.7,84,,,,,,,,
,,,,,,,,,,,,,,,,,,,,,,,,,,,,,,,,,,,,,,,,,,,,,,,
17,85.86,0.15,9.893,0.419,0.088,0.27,1.46,0.502,0.515,0.054,0.011,0.001,0.295,,0.233,,,0.206,0.0113,0.0221,0.005,0.005,1,1150,700,,,6,,23.9,823,972,23,61,,,,,,,,,,,,,
17,85.86,0.15,9.893,0.419,0.088,0.27,1.46,0.502,0.515,0.054,0.011,0.001,0.295,,0.233,,,0.206,0.0113,0.0221,0.005,0.005,1,1150,700,,,6,,200,767,879,21,67,,,,,,,,,,,,,
17,85.86,0.15,9.893,0.419,0.088,0.27,1.46,0.502,0.515,0.054,0.011,0.001,0.295,,0.233,,,0.206,0.0113,0.0221,0.005,0.005,1,1150,700,,,6,,350,721,813,18,60,,,,,,,,,,,,,
17,85.86,0.15,9.893,0.419,0.088,0.27,1.46,0.502,0.515,0.054,0.011,0.001,0.295,,0.233,,,0.206,0.0113,0.0221,0.005,0.005,1,1150,700,,,6,,500,617,688,25,69,,,,,,,,,,,,,
17,85.86,0.15,9.893,0.419,0.088,0.27,1.46,0.502,0.515,0.054,0.011,0.001,0.295,,0.233,,,0.206,0.0113,0.0221,0.005,0.005,1,1150,700,,,6,,600,463,525,31,79,,,,,,,,,,,,,
17,85.86,0.15,9.893,0.419,0.088,0.27,1.46,0.502,0.515,0.054,0.011,0.001,0.295,,0.233,,,0.206,0.0113,0.0221,0.005,0.005,1,1150,700,,,6,,650,383,442,35,81,,,,,,,,,,,,,
17,85.86,0.15,9.893,0.419,0.088,0.27,1.46,0.502,0.515,0.054,0.011,0.001,0.295,,0.233,,,0.206,0.0113,0.0221,0.005,0.005,1,1150,700,,,6,,,,,,,650,172.369,832,30.4,81.2,,,,,,,,
,,,,,,,,,,,,,,,,,,,,,,,,,,,,,,,,,,,,,,,,,,,,,,,
18,86.037,0.15,9.866,0.411,0.085,0.27,1.466,0.506,0.511,0.055,0.017,0.001,0.003,,0.274,,0.1,0.205,0.0106,0.0236,0.0027,0.0059,1,1150,700,,,6.5,,23.9,827,974,23,63,,,,,,,,,,,,,
18,86.037,0.15,9.866,0.411,0.085,0.27,1.466,0.506,0.511,0.055,0.017,0.001,0.003,,0.274,,0.1,0.205,0.0106,0.0236,0.0027,0.0059,1,1150,700,,,6.5,,200,768,880,21,66,,,,,,,,,,,,,
18,86.037,0.15,9.866,0.411,0.085,0.27,1.466,0.506,0.511,0.055,0.017,0.001,0.003,,0.274,,0.1,0.205,0.0106,0.0236,0.0027,0.0059,1,1150,700,,,6.5,,350,720,811,18,61,,,,,,,,,,,,,
18,86.037,0.15,9.866,0.411,0.085,0.27,1.466,0.506,0.511,0.055,0.017,0.001,0.003,,0.274,,0.1,0.205,0.0106,0.0236,0.0027,0.0059,1,1150,700,,,6.5,,500,614,691,25,68,,,,,,,,,,,,,
18,86.037,0.15,9.866,0.411,0.085,0.27,1.466,0.506,0.511,0.055,0.017,0.001,0.003,,0.274,,0.1,0.205,0.0106,0.0236,0.0027,0.0059,1,1150,700,,,6.5,,600,466,531,36,79,,,,,,,,,,,,,
18,86.037,0.15,9.866,0.411,0.085,0.27,1.466,0.506,0.511,0.055,0.017,0.001,0.003,,0.274,,0.1,0.205,0.0106,0.0236,0.0027,0.0059,1,1150,700,,,6.5,,650,378,448,32,79,,,,,,,,,,,,,
18,86.037,0.15,9.866,0.411,0.085,0.27,1.466,0.506,0.511,0.055,0.017,0.001,0.003,,0.274,,0.1,0.205,0.0106,0.0236,0.0027,0.0059,1,1150,700,,,6.5,,,,,,,650,172.369,722,27.4,74.2,,,,,,,,
,,,,,,,,,,,,,,,,,,,,,,,,,,,,,,,,,,,,,,,,,,,,,,,
19,85.079,0.15,9.847,0.471,0.096,0.27,1.458,1.261,0.484,0.057,0.011,0.001,0.294,,0.28,,,0.208,0.0104,0.0239,0.0032,0.0056,1,1150,700,,,6,,23.9,843,994,23,59,,,,,,,,,,,,,
19,85.079,0.15,9.847,0.471,0.096,0.27,1.458,1.261,0.484,0.057,0.011,0.001,0.294,,0.28,,,0.208,0.0104,0.0239,0.0032,0.0056,1,1150,700,,,6,,200,767,886,19,62,,,,,,,,,,,,,
19,85.079,0.15,9.847,0.471,0.096,0.27,1.458,1.261,0.484,0.057,0.011,0.001,0.294,,0.28,,,0.208,0.0104,0.0239,0.0032,0.0056,1,1150,700,,,6,,300,739,843,15,59,,,,,,,,,,,,,
19,85.079,0.15,9.847,0.471,0.096,0.27,1.458,1.261,0.484,0.057,0.011,0.001,0.294,,0.28,,,0.208,0.0104,0.0239,0.0032,0.0056,1,1150,700,,,6,,400,706,804,17,57,,,,,,,,,,,,,
19,85.079,0.15,9.847,0.471,0.096,0.27,1.458,1.261,0.484,0.057,0.011,0.001,0.294,,0.28,,,0.208,0.0104,0.0239,0.0032,0.0056,1,1150,700,,,6,,500,630,713,22,65,,,,,,,,,,,,,
19,85.079,0.15,9.847,0.471,0.096,0.27,1.458,1.261,0.484,0.057,0.011,0.001,0.294,,0.28,,,0.208,0.0104,0.0239,0.0032,0.0056,1,1150,700,,,6,,600,474,547,36,78,,,,,,,,,,,,,
19,85.079,0.15,9.847,0.471,0.096,0.27,1.458,1.261,0.484,0.057,0.011,0.001,0.294,,0.28,,,0.208,0.0104,0.0239,0.0032,0.0056,1,1150,700,,,6,,650,384,452,37,84,,,,,,,,,,,,,
19,85.079,0.15,9.847,0.471,0.096,0.27,1.458,1.261,0.484,0.057,0.011,0.001,0.294,,0.28,,,0.208,0.0104,0.0239,0.0032,0.0056,1,1150,700,,,6,,,,,,,650,172.369,817,31.3,80,,,,,,,,
,,,,,,,,,,,,,,,,,,,,,,,,,,,,,,,,,,,,,,,,,,,,,,,
20,85.963,0.15,9.111,0.412,0.078,0.27,1.474,1.37,0.476,0.056,0.014,0.001,0.033,,0.346,,,0.206,0.0085,0.0226,0.0028,0.0059,1,1150,700,,,6,,23.9,814,962,26,66,,,,,,,,,,,,,
20,85.963,0.15,9.111,0.412,0.078,0.27,1.474,1.37,0.476,0.056,0.014,0.001,0.033,,0.346,,,0.206,0.0085,0.0226,0.0028,0.0059,1,1150,700,,,6,,600,446,535,40,75,,,,,,,,,,,,,
20,85.963,0.15,9.111,0.412,0.078,0.27,1.474,1.37,0.476,0.056,0.014,0.001,0.033,,0.346,,,0.206,0.0085,0.0226,0.0028,0.0059,1,1150,700,,,6,,650,373,443,40,82,,,,,,,,,,,,,
20,85.963,0.15,9.111,0.412,0.078,0.27,1.474,1.37,0.476,0.056,0.014,0.001,0.033,,0.346,,,0.206,0.0085,0.0226,0.0028,0.0059,1,1150,700,,,6,,,,,,,650,172.369,667,32.6,81.8,,,,,,,,
,,,,,,,,,,,,,,,,,,,,,,,,,,,,,,,,,,,,,,,,,,,,,,,
21,83.55,0.15,9.085,0.51,0.229,0.19,2.942,0.1,2.914,0.062,0.014,0.001,0.003,,0.01,,,0.202,0.0104,0.0193,0.0027,0.0059,0,1150,700,,,1,,23.9,829,986,22,56,,,,,,,,,,,,,
21,83.55,0.15,9.085,0.51,0.229,0.19,2.942,0.1,2.914,0.062,0.014,0.001,0.003,,0.01,,,0.202,0.0104,0.0193,0.0027,0.0059,0,1150,700,,,1,,150,777,914,21,59,,,,,,,,,,,,,
21,83.55,0.15,9.085,0.51,0.229,0.19,2.942,0.1,2.914,0.062,0.014,0.001,0.003,,0.01,,,0.202,0.0104,0.0193,0.0027,0.0059,0,1150,700,,,1,,250,747,860,20,53,,,,,,,,,,,,,
21,83.55,0.15,9.085,0.51,0.229,0.19,2.942,0.1,2.914,0.062,0.014,0.001,0.003,,0.01,,,0.202,0.0104,0.0193,0.0027,0.0059,0,1150,700,,,1,,400,704,800,19,56,,,,,,,,,,,,,
21,83.55,0.15,9.085,0.51,0.229,0.19,2.942,0.1,2.914,0.062,0.014,0.001,0.003,,0.01,,,0.202,0.0104,0.0193,0.0027,0.0059,0,1150,700,,,1,,550,558,628,26,66,,,,,,,,,,,,,
21,83.55,0.15,9.085,0.51,0.229,0.19,2.942,0.1,2.914,0.062,0.014,0.001,0.003,,0.01,,,0.202,0.0104,0.0193,0.0027,0.0059,0,1150,700,,,1,,600,476,541,45,81,,,,,,,,,,,,,
21,83.55,0.15,9.085,0.51,0.229,0.19,2.942,0.1,2.914,0.062,0.014,0.001,0.003,,0.01,,,0.202,0.0104,0.0193,0.0027,0.0059,0,1150,700,,,1,,650,384,452,32,80,,,,,,,,,,,,,
21,83.55,0.15,9.085,0.51,0.229,0.19,2.942,0.1,2.914,0.062,0.014,0.001,0.003,,0.01,,,0.202,0.0104,0.0193,0.0027,0.0059,0,1150,700,,,1,,,,,,,650,206.843,832,14.2,62.7,,,,,,,,
21,83.55,0.15,9.085,0.51,0.229,0.19,2.942,0.1,2.914,0.062,0.014,0.001,0.003,,0.01,,,0.202,0.0104,0.0193,0.0027,0.0059,0,1150,700,,,1,,,,,,,650,189.606,1440,13.4,58.4,,,,,,,,
21,83.55,0.15,9.085,0.51,0.229,0.19,2.942,0.1,2.914,0.062,0.014,0.001,0.003,,0.01,,,0.202,0.0104,0.0193,0.0027,0.0059,0,1150,700,,,1,,,,,,,650,172.369,2275,21.4,49.1,,,,,,,,
21,83.55,0.15,9.085,0.51,0.229,0.19,2.942,0.1,2.914,0.062,0.014,0.001,0.003,,0.01,,,0.202,0.0104,0.0193,0.0027,0.0059,0,1150,700,,,1,,,,,,,650,155.132,4587,15.4,40.2,,,,,,,,
21,83.55,0.15,9.085,0.51,0.229,0.19,2.942,0.1,2.914,0.062,0.014,0.001,0.003,,0.01,,,0.202,0.0104,0.0193,0.0027,0.0059,0,1150,700,,,1,,,,,,,650,137.895,7693.8,7.4,17,,,,,,,,
,,,,,,,,,,,,,,,,,,,,,,,,,,,,,,,,,,,,,,,,,,,,,,,
22,83.558,0.15,9.085,0.511,0.257,0.18,2.926,0.101,2.894,0.065,0.014,0.001,0.003,,0.003,,,0.208,0.0121,0.023,0.0021,0.0067,1,1150,700,,,3,,23.9,811,968,23,59,,,,,,,,,,,,,
22,83.558,0.15,9.085,0.511,0.257,0.18,2.926,0.101,2.894,0.065,0.014,0.001,0.003,,0.003,,,0.208,0.0121,0.023,0.0021,0.0067,1,1150,700,,,3,,150,765,900,21,60,,,,,,,,,,,,,
22,83.558,0.15,9.085,0.511,0.257,0.18,2.926,0.101,2.894,0.065,0.014,0.001,0.003,,0.003,,,0.208,0.0121,0.023,0.0021,0.0067,1,1150,700,,,3,,250,731,853,20,56,,,,,,,,,,,,,
22,83.558,0.15,9.085,0.511,0.257,0.18,2.926,0.101,2.894,0.065,0.014,0.001,0.003,,0.003,,,0.208,0.0121,0.023,0.0021,0.0067,1,1150,700,,,3,,400,689,791,19,58,,,,,,,,,,,,,
22,83.558,0.15,9.085,0.511,0.257,0.18,2.926,0.101,2.894,0.065,0.014,0.001,0.003,,0.003,,,0.208,0.0121,0.023,0.0021,0.0067,1,1150,700,,,3,,550,546,614,28,73,,,,,,,,,,,,,
22,83.558,0.15,9.085,0.511,0.257,0.18,2.926,0.101,2.894,0.065,0.014,0.001,0.003,,0.003,,,0.208,0.0121,0.023,0.0021,0.0067,1,1150,700,,,3,,600,472,539,34,76,,,,,,,,,,,,,
22,83.558,0.15,9.085,0.511,0.257,0.18,2.926,0.101,2.894,0.065,0.014,0.001,0.003,,0.003,,,0.208,0.0121,0.023,0.0021,0.0067,1,1150,700,,,3,,650,383,445,43,79,,,,,,,,,,,,,
22,83.558,0.15,9.085,0.511,0.257,0.18,2.926,0.101,2.894,0.065,0.014,0.001,0.003,,0.003,,,0.208,0.0121,0.023,0.0021,0.0067,1,1150,700,,,3,,,,,,,650,206.843,525,12.8,63.7,,,,,,,,
22,83.558,0.15,9.085,0.511,0.257,0.18,2.926,0.101,2.894,0.065,0.014,0.001,0.003,,0.003,,,0.208,0.0121,0.023,0.0021,0.0067,1,1150,700,,,3,,,,,,,650,189.606,1190,12.7,59,,,,,,,,
22,83.558,0.15,9.085,0.511,0.257,0.18,2.926,0.101,2.894,0.065,0.014,0.001,0.003,,0.003,,,0.208,0.0121,0.023,0.0021,0.0067,1,1150,700,,,3,,,,,,,650,172.369,1833,25,57.8,,,,,,,,
22,83.558,0.15,9.085,0.511,0.257,0.18,2.926,0.101,2.894,0.065,0.014,0.001,0.003,,0.003,,,0.208,0.0121,0.023,0.0021,0.0067,1,1150,700,,,3,,,,,,,650,155.132,3443,19.7,46.7,,,,,,,,
22,83.558,0.15,9.085,0.511,0.257,0.18,2.926,0.101,2.894,0.065,0.014,0.001,0.003,,0.003,,,0.208,0.0121,0.023,0.0021,0.0067,1,1150,700,,,3,,,,,,,650,137.895,8200.8,15.5,29.5,,,,,,,,
,,,,,,,,,,,,,,,,,,,,,,,,,,,,,,,,,,,,,,,,,,,,,,,
23,83.209,0.15,9.08,0.512,0.24,0.18,2.928,0.1,2.897,0.063,0.016,0.001,0.032,,0.349,,,0.203,0.0101,0.0222,0.0022,0.006,1,1150,700,,,6,,23.9,825,984,24,60,,,,,,,,,,,,,
23,83.209,0.15,9.08,0.512,0.24,0.18,2.928,0.1,2.897,0.063,0.016,0.001,0.032,,0.349,,,0.203,0.0101,0.0222,0.0022,0.006,1,1150,700,,,6,,150,774,907,22,65,,,,,,,,,,,,,
23,83.209,0.15,9.08,0.512,0.24,0.18,2.928,0.1,2.897,0.063,0.016,0.001,0.032,,0.349,,,0.203,0.0101,0.0222,0.0022,0.006,1,1150,700,,,6,,250,738,855,20,60,,,,,,,,,,,,,
23,83.209,0.15,9.08,0.512,0.24,0.18,2.928,0.1,2.897,0.063,0.016,0.001,0.032,,0.349,,,0.203,0.0101,0.0222,0.0022,0.006,1,1150,700,,,6,,400,697,797,19,58,,,,,,,,,,,,,
23,83.209,0.15,9.08,0.512,0.24,0.18,2.928,0.1,2.897,0.063,0.016,0.001,0.032,,0.349,,,0.203,0.0101,0.0222,0.0022,0.006,1,1150,700,,,6,,550,546,624,28,73,,,,,,,,,,,,,
23,83.209,0.15,9.08,0.512,0.24,0.18,2.928,0.1,2.897,0.063,0.016,0.001,0.032,,0.349,,,0.203,0.0101,0.0222,0.0022,0.006,1,1150,700,,,6,,600,465,538,34,74,,,,,,,,,,,,,
23,83.209,0.15,9.08,0.512,0.24,0.18,2.928,0.1,2.897,0.063,0.016,0.001,0.032,,0.349,,,0.203,0.0101,0.0222,0.0022,0.006,1,1150,700,,,6,,650,380,445,38,82,,,,,,,,,,,,,
23,83.209,0.15,9.08,0.512,0.24,0.18,2.928,0.1,2.897,0.063,0.016,0.001,0.032,,0.349,,,0.203,0.0101,0.0222,0.0022,0.006,1,1150,700,,,6,,,,,,,650,172.369,1030,27.6,68,,,,,,,,
23,83.209,0.15,9.08,0.512,0.24,0.18,2.928,0.1,2.897,0.063,0.016,0.001,0.032,,0.349,,,0.203,0.0101,0.0222,0.0022,0.006,1,1150,700,,,6,,,,,,,650,155.132,1387,33,68.8,,,,,,,,
23,83.209,0.15,9.08,0.512,0.24,0.18,2.928,0.1,2.897,0.063,0.016,0.001,0.032,,0.349,,,0.203,0.0101,0.0222,0.0022,0.006,1,1150,700,,,6,,,,,,,650,137.895,2458,24,59.2,,,,,,,,
,,,,,,,,,,,,,,,,,,,,,,,,,,,,,,,,,,,,,,,,,,,,,,,
24,89.126,0.1,8.53,0.4,0.38,0.12,,0.96,,0.076,0.01,0.015,0.022,,,,,0.21,,0.05,,0.001,0,1045,780,,,10.1,8779.96820509732,23.9,521,699,24,74,,,,,,,,,,,,,
24,89.126,0.1,8.53,0.4,0.38,0.12,,0.96,,0.076,0.01,0.015,0.022,,,,,0.21,,0.05,,0.001,0,1045,780,,,10.1,8779.96820509732,100,491,651,23,78,,,,,,,,,,,,,
24,89.126,0.1,8.53,0.4,0.38,0.12,,0.96,,0.076,0.01,0.015,0.022,,,,,0.21,,0.05,,0.001,0,1045,780,,,10.1,8779.96820509732,200,474,615,17,73,,,,,,,,,,,,,
24,89.126,0.1,8.53,0.4,0.38,0.12,,0.96,,0.076,0.01,0.015,0.022,,,,,0.21,,0.05,,0.001,0,1045,780,,,10.1,8779.96820509732,300,468,584,17,77,,,,,,,,,,,,,
24,89.126,0.1,8.53,0.4,0.38,0.12,,0.96,,0.076,0.01,0.015,0.022,,,,,0.21,,0.05,,0.001,0,1045,780,,,10.1,8779.96820509732,400,445,564,17,76,,,,,,,,,,,,,
24,89.126,0.1,8.53,0.4,0.38,0.12,,0.96,,0.076,0.01,0.015,0.022,,,,,0.21,,0.05,,0.001,0,1045,780,,,10.1,8779.96820509732,500,396,484,22,82,,,,,,,,,,,,,
24,89.126,0.1,8.53,0.4,0.38,0.12,,0.96,,0.076,0.01,0.015,0.022,,,,,0.21,,0.05,,0.001,0,1045,780,,,10.1,8779.96820509732,550,348,413,27,89,,,,,,,,,,,,,
24,89.126,0.1,8.53,0.4,0.38,0.12,,0.96,,0.076,0.01,0.015,0.022,,,,,0.21,,0.05,,0.001,0,1045,780,,,10.1,8779.96820509732,600,281,344,42,95,,,,,,,,,,,,,
24,89.126,0.1,8.53,0.4,0.38,0.12,,0.96,,0.076,0.01,0.015,0.022,,,,,0.21,,0.05,,0.001,0,1045,780,,,10.1,8779.96820509732,650,177,272,39,98,,,,,,,,,,,,,
24,89.126,0.1,8.53,0.4,0.38,0.12,,0.96,,0.076,0.01,0.015,0.022,,,,,0.21,,0.05,,0.001,0,1045,780,,,10.1,8779.96820509732,700,124,199,36,98,,,,,,,,,,,,,
24,89.126,0.1,8.53,0.4,0.38,0.12,,0.96,,0.076,0.01,0.015,0.022,,,,,0.21,,0.05,,0.001,0,1045,780,,,10.1,8779.96820509732,750,78,141,55,99,,,,,,,,,,,,,
24,89.126,0.1,8.53,0.4,0.38,0.12,,0.96,,0.076,0.01,0.015,0.022,,,,,0.21,,0.05,,0.001,0,1045,780,,,10.1,8779.96820509732,,,,,,500,360,277,23,84,,,,,,,,
24,89.126,0.1,8.53,0.4,0.38,0.12,,0.96,,0.076,0.01,0.015,0.022,,,,,0.21,,0.05,,0.001,0,1045,780,,,10.1,8779.96820509732,,,,,,500,340,875.4,25,86,,,,,,,,
24,89.126,0.1,8.53,0.4,0.38,0.12,,0.96,,0.076,0.01,0.015,0.022,,,,,0.21,,0.05,,0.001,0,1045,780,,,10.1,8779.96820509732,,,,,,500,320,2333.4,27,86,,,,,,,,
