Repository: mamunm/xmat-pnnl

# Xtreme Materials
>A Repository for Lifetime Prediction of High Temperature Alloy Materials

In this repo, we will develop machine learning models to predict the lifetime of alloy materials for high temperature applications.

## Focus areas:

1. Build a simple physics based model to preserve some form of interpretability
2. Build a data driven machine learning model to get the residual of the physics based model

### Loading data and saving them 

`load_data` will ease loading the data into nice `pd.DataFrame` format. Below I demonstrate a code to quickly load the data:

```python
import numpy as np
import pandas as pd
import xmat_pnnl_code as xcode

File: xmat_pnnl_model/9_12_Cr_Data/9_12_Cr.csv (part 2 of 13)
ID,Fe,C,Cr,Mn,Si,Ni,Co,Mo,W,Nb,Al,P,Cu,Ti,Ta,Hf,Re,V,B,N,O,S,Homo,Normal,Temper1,Temper2,Temper3,AGS No.,AGS,TT Temp,YS,UTS,Elong,RA,CT Temp,CS,RT,EL,RA_2,MCR,0.1% CS,0.2% CS,0.5% CS,1.0% CS,2.0% CS,5.0% CS,TTC
24,89.126,0.1,8.53,0.4,0.38,0.12,,0.96,,0.076,0.01,0.015,0.022,,,,,0.21,,0.05,,0.001,0,1045,780,,,10.1,8779.96820509732,,,,,,500,300,4971.3,31,88,,,,,,,,
24,89.126,0.1,8.53,0.4,0.38,0.12,,0.96,,0.076,0.01,0.015,0.022,,,,,0.21,,0.05,,0.001,0,1045,780,,,10.1,8779.96820509732,,,,,,500,290,8840,27,89,,,,,,,,
24,89.126,0.1,8.53,0.4,0.38,0.12,,0.96,,0.076,0.01,0.015,0.022,,,,,0.21,,0.05,,0.001,0,1045,780,,,10.1,8779.96820509732,,,,,,500,270,36035.8,21,85,,,,,,,,
24,89.126,0.1,8.53,0.4,0.38,0.12,,0.96,,0.076,0.01,0.015,0.022,,,,,0.21,,0.05,,0.001,0,1045,780,,,10.1,8779.96820509732,,,,,,500,250,123442.1,23,81,,,,,,,,
24,89.126,0.1,8.53,0.4,0.38,0.12,,0.96,,0.076,0.01,0.015,0.022,,,,,0.21,,0.05,,0.001,0,1045,780,,,10.1,8779.96820509732,,,,,,550,240,498.8,26,90,0.0081,,,,,,,
24,89.126,0.1,8.53,0.4,0.38,0.12,,0.96,,0.076,0.01,0.015,0.022,,,,,0.21,,0.05,,0.001,0,1045,780,,,10.1,8779.96820509732,,,,,,550,220,2635.1,26,90,0.0016,,,,,,,
24,89.126,0.1,8.53,0.4,0.38,0.12,,0.96,,0.076,0.01,0.015,0.022,,,,,0.21,,0.05,,0.001,0,1045,780,,,10.1,8779.96820509732,,,,,,550,200,10778.3,31,89,0.00028,,,,,,,
24,89.126,0.1,8.53,0.4,0.38,0.12,,0.96,,0.076,0.01,0.015,0.022,,,,,0.21,,0.05,,0.001,0,1045,780,,,10.1,8779.96820509732,,,,,,550,180,35101.8,24,82,5.8E-05,,,,,,,
24,89.126,0.1,8.53,0.4,0.38,0.12,,0.96,,0.076,0.01,0.015,0.022,,,,,0.21,,0.05,,0.001,0,1045,780,,,10.1,8779.96820509732,,,,,,550,170,53387.5,21,80,3.4E-05,,,,,,,
24,89.126,0.1,8.53,0.4,0.38,0.12,,0.96,,0.076,0.01,0.015,0.022,,,,,0.21,,0.05,,0.001,0,1045,780,,,10.1,8779.96820509732,,,,,,550,160,93701.3,22,74,2.2E-05,,,,,,,
24,89.126,0.1,8.53,0.4,0.38,0.12,,0.96,,0.076,0.01,0.015,0.022,,,,,0.21,,0.05,,0.001,0,1045,780,,,10.1,8779.96820509732,,,,,,575,160,11680.6,22,82,0.00022,,,,,,,
24,89.126,0.1,8.53,0.4,0.38,0.12,,0.96,,0.076,0.01,0.015,0.022,,,,,0.21,,0.05,,0.001,0,1045,780,,,10.1,8779.96820509732,,,,,,575,150,16538.1,25,84,0.00011,,,,,,,
24,89.126,0.1,8.53,0.4,0.38,0.12,,0.96,,0.076,0.01,0.015,0.022,,,,,0.21,,0.05,,0.001,0,1045,780,,,10.1,8779.96820509732,,,,,,575,140,29159.7,20,81,0.00076,,,,,,,
24,89.126,0.1,8.53,0.4,0.38,0.12,,0.96,,0.076,0.01,0.015,0.022,,,,,0.21,,0.05,,0.001,0,1045,780,,,10.1,8779.96820509732,,,,,,600,160,696,30,93,0.0055,,,,,,,
24,89.126,0.1,8.53,0.4,0.38,0.12,,0.96,,0.076,0.01,0.015,0.022,,,,,0.21,,0.05,,0.001,0,1045,780,,,10.1,8779.96820509732,,,,,,600,140,2777.1,31,91,0.00098,,,,,,,
24,89.126,0.1,8.53,0.4,0.38,0.12,,0.96,,0.076,0.01,0.015,0.022,,,,,0.21,,0.05,,0.001,0,1045,780,,,10.1,8779.96820509732,,,,,,600,120,14286.8,25,83,0.00017,,,,,,,
24,89.126,0.1,8.53,0.4,0.38,0.12,,0.96,,0.076,0.01,0.015,0.022,,,,,0.21,,0.05,,0.001,0,1045,780,,,10.1,8779.96820509732,,,,,,600,110,24417.9,23,84,8.4E-05,,,,,,,
24,89.126,0.1,8.53,0.4,0.38,0.12,,0.96,,0.076,0.01,0.015,0.022,,,,,0.21,,0.05,,0.001,0,1045,780,,,10.1,8779.96820509732,,,,,,600,100,35639.1,19,80,4.5E-05,,,,,,,
24,89.126,0.1,8.53,0.4,0.38,0.12,,0.96,,0.076,0.01,0.015,0.022,,,,,0.21,,0.05,,0.001,0,1045,780,,,10.1,8779.96820509732,,,,,,600,80,92020.8,12,55,1.3E-05,,,,,,,
24,89.126,0.1,8.53,0.4,0.38,0.12,,0.96,,0.076,0.01,0.015,0.022,,,,,0.21,,0.05,,0.001,0,1045,780,,,10.1,8779.96820509732,,,,,,600,70,,,,1.1E-05,,,,,,,
24,89.126,0.1,8.53,0.4,0.38,0.12,,0.96,,0.076,0.01,0.015,0.022,,,,,0.21,,0.05,,0.001,0,1045,780,,,10.1,8779.96820509732,,,,,,625,140,208.2,36,94,0.022,,,,,,,
24,89.126,0.1,8.53,0.4,0.38,0.12,,0.96,,0.076,0.01,0.015,0.022,,,,,0.21,,0.05,,0.001,0,1045,780,,,10.1,8779.96820509732,,,,,,625,120,1214.6,34,92,0.0028,,,,,,,
24,89.126,0.1,8.53,0.4,0.38,0.12,,0.96,,0.076,0.01,0.015,0.022,,,,,0.21,,0.05,,0.001,0,1045,780,,,10.1,8779.96820509732,,,,,,625,100,5340.3,35,90,0.00051,,,,,,,
24,89.126,0.1,8.53,0.4,0.38,0.12,,0.96,,0.076,0.01,0.015,0.022,,,,,0.21,,0.05,,0.001,0,1045,780,,,10.1,8779.96820509732,,,,,,625,90,11233,28,88,0.00019,,,,,,,
24,89.126,0.1,8.53,0.4,0.38,0.12,,0.96,,0.076,0.01,0.015,0.022,,,,,0.21,,0.05,,0.001,0,1045,780,,,10.1,8779.96820509732,,,,,,625,80,27018.1,27,82,7.4E-05,,,,,,,
24,89.126,0.1,8.53,0.4,0.38,0.12,,0.96,,0.076,0.01,0.015,0.022,,,,,0.21,,0.05,,0.001,0,1045,780,,,10.1,8779.96820509732,,,,,,625,70,41449.6,33,87,3.1E-05,,,,,,,
24,89.126,0.1,8.53,0.4,0.38,0.12,,0.96,,0.076,0.01,0.015,0.022,,,,,0.21,,0.05,,0.001,0,1045,780,,,10.1,8779.96820509732,,,,,,650,100,628.5,36,93,,,,,,,,
24,89.126,0.1,8.53,0.4,0.38,0.12,,0.96,,0.076,0.01,0.015,0.022,,,,,0.21,,0.05,,0.001,0,1045,780,,,10.1,8779.96820509732,,,,,,650,80,4472.3,32,88,,,,,,,,
24,89.126,0.1,8.53,0.4,0.38,0.12,,0.96,,0.076,0.01,0.015,0.022,,,,,0.21,,0.05,,0.001,0,1045,780,,,10.1,8779.96820509732,,,,,,650,70,12280.7,36,84,,,,,,,,
24,89.126,0.1,8.53,0.4,0.38,0.12,,0.96,,0.076,0.01,0.015,0.022,,,,,0.21,,0.05,,0.001,0,1045,780,,,10.1,8779.96820509732,,,,,,650,60,23321.1,11,51,,,,,,,,
24,89.126,0.1,8.53,0.4,0.38,0.12,,0.96,,0.076,0.01,0.015,0.022,,,,,0.21,,0.05,,0.001,0,1045,780,,,10.1,8779.96820509732,,,,,,650,50,59498.1,11,15,,,,,,,,
24,89.126,0.1,8.53,0.4,0.38,0.12,,0.96,,0.076,0.01,0.015,0.022,,,,,0.21,,0.05,,0.001,0,1045,780,,,10.1,8779.96820509732,,,,,,650,40,67319.9,17,60,2.1E-05,,,,,,,
24,89.126,0.1,8.53,0.4,0.38,0.12,,0.96,,0.076,0.01,0.015,0.022,,,,,0.21,,0.05,,0.001,0,1045,780,,,10.1,8779.96820509732,,,,,,650,35,,,,1.7E-05,,,,,,,
24,89.126,0.1,8.53,0.4,0.38,0.12,,0.96,,0.076,0.01,0.015,0.022,,,,,0.21,,0.05,,0.001,0,1045,780,,,10.1,8779.96820509732,,,,,,700,60,430.6,39,92,,,,,,,,
24,89.126,0.1,8.53,0.4,0.38,0.12,,0.96,,0.076,0.01,0.015,0.022,,,,,0.21,,0.05,,0.001,0,1045,780,,,10.1,8779.96820509732,,,,,,700,50,1299,30,86,,,,,,,,
24,89.126,0.1,8.53,0.4,0.38,0.12,,0.96,,0.076,0.01,0.015,0.022,,,,,0.21,,0.05,,0.001,0,1045,780,,,10.1,8779.96820509732,,,,,,700,40,3354.4,32,75,,,,,,,,
24,89.126,0.1,8.53,0.4,0.38,0.12,,0.96,,0.076,0.01,0.015,0.022,,,,,0.21,,0.05,,0.001,0,1045,780,,,10.1,8779.96820509732,,,,,,700,30,9668.5,23,64,,,,,,,,
,,,,,,,,,,,,,,,,,,,,,,,,,,,,,,,,,,,,,,,,,,,,,,,
25,89.139,0.09,8.51,0.45,0.34,0.2,,0.9,,0.076,0.02,0.001,0.026,,,,,0.205,,0.042,,0.001,0,1050,760,,,9.3,5042.76751706078,23.9,558,708,22,76,,,,,,,,,,,,,
25,89.139,0.09,8.51,0.45,0.34,0.2,,0.9,,0.076,0.02,0.001,0.026,,,,,0.205,,0.042,,0.001,0,1050,760,,,9.3,5042.76751706078,100,509,657,21,77,,,,,,,,,,,,,
25,89.139,0.09,8.51,0.45,0.34,0.2,,0.9,,0.076,0.02,0.001,0.026,,,,,0.205,,0.042,,0.001,0,1050,760,,,9.3,5042.76751706078,200,500,625,19,78,,,,,,,,,,,,,
25,89.139,0.09,8.51,0.45,0.34,0.2,,0.9,,0.076,0.02,0.001,0.026,,,,,0.205,,0.042,,0.001,0,1050,760,,,9.3,5042.76751706078,300,492,589,17,76,,,,,,,,,,,,,
25,89.139,0.09,8.51,0.45,0.34,0.2,,0.9,,0.076,0.02,0.001,0.026,,,,,0.205,,0.042,,0.001,0,1050,760,,,9.3,5042.76751706078,400,468,570,16,74,,,,,,,,,,,,,
25,89.139,0.09,8.51,0.45,0.34,0.2,,0.9,,0.076,0.02,0.001,0.026,,,,,0.205,,0.042,,0.001,0,1050,760,,,9.3,5042.76751706078,500,402,485,23,84,,,,,,,,,,,,,
25,89.139,0.09,8.51,0.45,0.34,0.2,,0.9,,0.076,0.02,0.001,0.026,,,,,0.205,,0.042,,0.001,0,1050,760,,,9.3,5042.76751706078,550,345,421,26,89,,,,,,,,,,,,,
25,89.139,0.09,8.51,0.45,0.34,0.2,,0.9,,0.076,0.02,0.001,0.026,,,,,0.205,,0.042,,0.001,0,1050,760,,,9.3,5042.76751706078,600,280,345,32,94,,,,,,,,,,,,,
25,89.139,0.09,8.51,0.45,0.34,0.2,,0.9,,0.076,0.02,0.001,0.026,,,,,0.205,,0.042,,0.001,0,1050,760,,,9.3,5042.76751706078,650,185,276,39,97,,,,,,,,,,,,,
25,89.139,0.09,8.51,0.45,0.34,0.2,,0.9,,0.076,0.02,0.001,0.026,,,,,0.205,,0.042,,0.001,0,1050,760,,,9.3,5042.76751706078,700,131,205,46,98,,,,,,,,,,,,,
25,89.139,0.09,8.51,0.45,0.34,0.2,,0.9,,0.076,0.02,0.001,0.026,,,,,0.205,,0.042,,0.001,0,1050,760,,,9.3,5042.76751706078,750,81,141,36,98,,,,,,,,,,,,,
25,89.139,0.09,8.51,0.45,0.34,0.2,,0.9,,0.076,0.02,0.001,0.026,,,,,0.205,,0.042,,0.001,0,1050,760,,,9.3,5042.76751706078,,,,,,500,360,239.2,21,84,,,,,,,,
25,89.139,0.09,8.51,0.45,0.34,0.2,,0.9,,0.076,0.02,0.001,0.026,,,,,0.205,,0.042,,0.001,0,1050,760,,,9.3,5042.76751706078,,,,,,500,340,938.5,24,86,,,,,,,,
25,89.139,0.09,8.51,0.45,0.34,0.2,,0.9,,0.076,0.02,0.001,0.026,,,,,0.205,,0.042,,0.001,0,1050,760,,,9.3,5042.76751706078,,,,,,500,320,2334.1,24,86,,,,,,,,
25,89.139,0.09,8.51,0.45,0.34,0.2,,0.9,,0.076,0.02,0.001,0.026,,,,,0.205,,0.042,,0.001,0,1050,760,,,9.3,5042.76751706078,,,,,,500,300,6165.8,25,87,,,,,,,,
25,89.139,0.09,8.51,0.45,0.34,0.2,,0.9,,0.076,0.02,0.001,0.026,,,,,0.205,,0.042,,0.001,0,1050,760,,,9.3,5042.76751706078,,,,,,500,290,10507.5,22,87,,,,,,,,
25,89.139,0.09,8.51,0.45,0.34,0.2,,0.9,,0.076,0.02,0.001,0.026,,,,,0.205,,0.042,,0.001,0,1050,760,,,9.3,5042.76751706078,,,,,,500,270,40858.8,22,86,,,,,,,,
25,89.139,0.09,8.51,0.45,0.34,0.2,,0.9,,0.076,0.02,0.001,0.026,,,,,0.205,,0.042,,0.001,0,1050,760,,,9.3,5042.76751706078,,,,,,550,260,202,26,89,0.028,,,,,,,
25,89.139,0.09,8.51,0.45,0.34,0.2,,0.9,,0.076,0.02,0.001,0.026,,,,,0.205,,0.042,,0.001,0,1050,760,,,9.3,5042.76751706078,,,,,,550,240,796.8,30,91,0.006,,,,,,,
25,89.139,0.09,8.51,0.45,0.34,0.2,,0.9,,0.076,0.02,0.001,0.026,,,,,0.205,,0.042,,0.001,0,1050,760,,,9.3,5042.76751706078,,,,,,550,220,3487.6,35,91,0.0011,,,,,,,
25,89.139,0.09,8.51,0.45,0.34,0.2,,0.9,,0.076,0.02,0.001,0.026,,,,,0.205,,0.042,,0.001,0,1050,760,,,9.3,5042.76751706078,,,,,,550,200,13640.8,23,89,0.00019,,,,,,,
25,89.139,0.09,8.51,0.45,0.34,0.2,,0.9,,0.076,0.02,0.001,0.026,,,,,0.205,,0.042,,0.001,0,1050,760,,,9.3,5042.76751706078,,,,,,550,180,40142.3,22,85,4.6E-05,,,,,,,
25,89.139,0.09,8.51,0.45,0.34,0.2,,0.9,,0.076,0.02,0.001,0.026,,,,,0.205,,0.042,,0.001,0,1050,760,,,9.3,5042.76751706078,,,,,,550,170,68755.1,26,83,2.5E-05,,,,,,,
25,89.139,0.09,8.51,0.45,0.34,0.2,,0.9,,0.076,0.02,0.001,0.026,,,,,0.205,,0.042,,0.001,0,1050,760,,,9.3,5042.76751706078,,,,,,550,160,108407.8,20,82,1.6E-05,,,,,,,
25,89.139,0.09,8.51,0.45,0.34,0.2,,0.9,,0.076,0.02,0.001,0.026,,,,,0.205,,0.042,,0.001,0,1050,760,,,9.3,5042.76751706078,,,,,,575,160,12491.5,20,79,0.0002,,,,,,,
25,89.139,0.09,8.51,0.45,0.34,0.2,,0.9,,0.076,0.02,0.001,0.026,,,,,0.205,,0.042,,0.001,0,1050,760,,,9.3,5042.76751706078,,,,,,575,150,21804.2,20,84,7.7E-05,,,,,,,
25,89.139,0.09,8.51,0.45,0.34,0.2,,0.9,,0.076,0.02,0.001,0.026,,,,,0.205,,0.042,,0.001,0,1050,760,,,9.3,5042.76751706078,,,,,,575,140,,,,4.5E-05,,,,,,,
25,89.139,0.09,8.51,0.45,0.34,0.2,,0.9,,0.076,0.02,0.001,0.026,,,,,0.205,,0.042,,0.001,0,1050,760,,,9.3,5042.76751706078,,,,,,600,160,779.1,35,91,0.0048,,,,,,,
25,89.139,0.09,8.51,0.45,0.34,0.2,,0.9,,0.076,0.02,0.001,0.026,,,,,0.205,,0.042,,0.001,0,1050,760,,,9.3,5042.76751706078,,,,,,600,140,3773.9,24,90,0.00064,,,,,,,
25,89.139,0.09,8.51,0.45,0.34,0.2,,0.9,,0.076,0.02,0.001,0.026,,,,,0.205,,0.042,,0.001,0,1050,760,,,9.3,5042.76751706078,,,,,,600,120,16442.7,21,83,0.00014,,,,,,,
25,89.139,0.09,8.51,0.45,0.34,0.2,,0.9,,0.076,0.02,0.001,0.026,,,,,0.205,,0.042,,0.001,0,1050,760,,,9.3,5042.76751706078,,,,,,600,110,26545.2,16,78,6.4E-05,,,,,,,
25,89.139,0.09,8.51,0.45,0.34,0.2,,0.9,,0.076,0.02,0.001,0.026,,,,,0.205,,0.042,,0.001,0,1050,760,,,9.3,5042.76751706078,,,,,,600,100,46910.5,23,85,2.2E-05,,,,,,,
25,89.139,0.09,8.51,0.45,0.34,0.2,,0.9,,0.076,0.02,0.001,0.026,,,,,0.205,,0.042,,0.001,0,1050,760,,,9.3,5042.76751706078,,,,,,600,80,81882.1,19,85,1.2E-05,,,,,,,
25,89.139,0.09,8.51,0.45,0.34,0.2,,0.9,,0.076,0.02,0.001,0.026,,,,,0.205,,0.042,,0.001,0,1050,760,,,9.3,5042.76751706078,,,,,,600,70,,,,1.2E-05,,,,,,,
25,89.139,0.09,8.51,0.45,0.34,0.2,,0.9,,0.076,0.02,0.001,0.026,,,,,0.205,,0.042,,0.001,0,1050,760,,,9.3,5042.76751706078,,,,,,625,140,314.1,37,94,0.013,,,,,,,
25,89.139,0.09,8.51,0.45,0.34,0.2,,0.9,,0.076,0.02,0.001,0.026,,,,,0.205,,0.042,,0.001,0,1050,760,,,9.3,5042.76751706078,,,,,,625,120,1657.6,25,85,0.002,,,,,,,
25,89.139,0.09,8.51,0.45,0.34,0.2,,0.9,,0.076,0.02,0.001,0.026,,,,,0.205,,0.042,,0.001,0,1050,760,,,9.3,5042.76751706078,,,,,,625,100,6909.5,31,91,0.00029,,,,,,,
25,89.139,0.09,8.51,0.45,0.34,0.2,,0.9,,0.076,0.02,0.001,0.026,,,,,0.205,,0.042,,0.001,0,1050,760,,,9.3,5042.76751706078,,,,,,625,90,14590.4,26,89,0.00015,,,,,,,
25,89.139,0.09,8.51,0.45,0.34,0.2,,0.9,,0.076,0.02,0.001,0.026,,,,,0.205,,0.042,,0.001,0,1050,760,,,9.3,5042.76751706078,,,,,,625,80,26501.5,20,83,7.2E-05,,,,,,,
25,89.139,0.09,8.51,0.45,0.34,0.2,,0.9,,0.076,0.02,0.001,0.026,,,,,0.205,,0.042,,0.001,0,1050,760,,,9.3,5042.76751706078,,,,,,625,70,41856.2,22,79,3.8E-05,,,,,,,
25,89.139,0.09,8.51,0.45,0.34,0.2,,0.9,,0.076,0.02,0.001,0.026,,,,,0.205,,0.042,,0.001,0,1050,760,,,9.3,5042.76751706078,,,,,,650,110,325.7,35,95,,,,,,,,
25,89.139,0.09,8.51,0.45,0.34,0.2,,0.9,,0.076,0.02,0.001,0.026,,,,,0.205,,0.042,,0.001,0,1050,760,,,9.3,5042.76751706078,,,,,,650,100,831.1,26,92,,,,,,,,
25,89.139,0.09,8.51,0.45,0.34,0.2,,0.9,,0.076,0.02,0.001,0.026,,,,,0.205,,0.042,,0.001,0,1050,760,,,9.3,5042.76751706078,,,,,,650,80,6053.2,24,86,,,,,,,,
25,89.139,0.09,8.51,0.45,0.34,0.2,,0.9,,0.076,0.02,0.001,0.026,,,,,0.205,,0.042,,0.001,0,1050,760,,,9.3,5042.76751706078,,,,,,650,70,13031.9,19,77,,,,,,,,
25,89.139,0.09,8.51,0.45,0.34,0.2,,0.9,,0.076,0.02,0.001,0.026,,,,,0.205,,0.042,,0.001,0,1050,760,,,9.3,5042.76751706078,,,,,,650,60,27727.9,13,36,,,,,,,,
25,89.139,0.09,8.51,0.45,0.34,0.2,,0.9,,0.076,0.02,0.001,0.026,,,,,0.205,,0.042,,0.001,0,1050,760,,,9.3,5042.76751706078,,,,,,650,50,50756.4,10,51,,,,,,,,
25,89.139,0.09,8.51,0.45,0.34,0.2,,0.9,,0.076,0.02,0.001,0.026,,,,,0.205,,0.042,,0.001,0,1050,760,,,9.3,5042.76751706078,,,,,,650,40,67429,25,75,2.2E-05,,,,,,,
25,89.139,0.09,8.51,0.45,0.34,0.2,,0.9,,0.076,0.02,0.001,0.026,,,,,0.205,,0.042,,0.001,0,1050,760,,,9.3,5042.76751706078,,,,,,650,35,76251.4,61,92,1.5E-05,,,,,,,
25,89.139,0.09,8.51,0.45,0.34,0.2,,0.9,,0.076,0.02,0.001,0.026,,,,,0.205,,0.042,,0.001,0,1050,760,,,9.3,5042.76751706078,,,,,,700,60,413,28,93,,,,,,,,
25,89.139,0.09,8.51,0.45,0.34,0.2,,0.9,,0.076,0.02,0.001,0.026,,,,,0.205,,0.042,,0.001,0,1050,760,,,9.3,5042.76751706078,,,,,,700,50,1255,38,88,,,,,,,,
25,89.139,0.09,8.51,0.45,0.34,0.2,,0.9,,0.076,0.02,0.001,0.026,,,,,0.205,,0.042,,0.001,0,1050,760,,,9.3,5042.76751706078,,,,,,700,40,3129.9,24,81,,,,,,,,
25,89.139,0.09,8.51,0.45,0.34,0.2,,0.9,,0.076,0.02,0.001,0.026,,,,,0.205,,0.042,,0.001,0,1050,760,,,9.3,5042.76751706078,,,,,,700,30,7681.4,45,85,,,,,,,,
,,,,,,,,,,,,,,,,,,,,,,,,,,,,,,,,,,,,,,,,,,,,,,,
26,89.01,0.09,8.7,0.35,0.29,0.28,,0.9,,0.072,0.001,0.009,0.032,,,,,0.22,,0.044,,0.002,0,1050,765,,,10.2,9410.1369241357,23.9,582,734,22,74,,,,,,,,,,,,,
26,89.01,0.09,8.7,0.35,0.29,0.28,,0.9,,0.072,0.001,0.009,0.032,,,,,0.22,,0.044,,0.002,0,1050,765,,,10.2,9410.1369241357,100,542,677,21,78,,,,,,,,,,,,,
26,89.01,0.09,8.7,0.35,0.29,0.28,,0.9,,0.072,0.001,0.009,0.032,,,,,0.22,,0.044,,0.002,0,1050,765,,,10.2,9410.1369241357,200,521,640,18,73,,,,,,,,,,,,,
26,89.01,0.09,8.7,0.35,0.29,0.28,,0.9,,0.072,0.001,0.009,0.032,,,,,0.22,,0.044,,0.002,0,1050,765,,,10.2,9410.1369241357,300,518,610,16,78,,,,,,,,,,,,,
26,89.01,0.09,8.7,0.35,0.29,0.28,,0.9,,0.072,0.001,0.009,0.032,,,,,0.22,,0.044,,0.002,0,1050,765,,,10.2,9410.1369241357,400,489,588,16,76,,,,,,,,,,,,,
26,89.01,0.09,8.7,0.35,0.29,0.28,,0.9,,0.072,0.001,0.009,0.032,,,,,0.22,,0.044,,0.002,0,1050,765,,,10.2,9410.1369241357,500,421,497,23,84,,,,,,,,,,,,,
26,89.01,0.09,8.7,0.35,0.29,0.28,,0.9,,0.072,0.001,0.009,0.032,,,,,0.22,,0.044,,0.002,0,1050,765,,,10.2,9410.1369241357,550,365,425,28,90,,,,,,,,,,,,,
26,89.01,0.09,8.7,0.35,0.29,0.28,,0.9,,0.072,0.001,0.009,0.032,,,,,0.22,,0.044,,0.002,0,1050,765,,,10.2,9410.1369241357,600,289,357,34,94,,,,,,,,,,,,,
26,89.01,0.09,8.7,0.35,0.29,0.28,,0.9,,0.072,0.001,0.009,0.032,,,,,0.22,,0.044,,0.002,0,1050,765,,,10.2,9410.1369241357,650,191,281,36,97,,,,,,,,,,,,,
26,89.01,0.09,8.7,0.35,0.29,0.28,,0.9,,0.072,0.001,0.009,0.032,,,,,0.22,,0.044,,0.002,0,1050,765,,,10.2,9410.1369241357,700,133,211,38,98,,,,,,,,,,,,,
26,89.01,0.09,8.7,0.35,0.29,0.28,,0.9,,0.072,0.001,0.009,0.032,,,,,0.22,,0.044,,0.002,0,1050,765,,,10.2,9410.1369241357,750,84,143,51,98,,,,,,,,,,,,,
26,89.01,0.09,8.7,0.35,0.29,0.28,,0.9,,0.072,0.001,0.009,0.032,,,,,0.22,,0.044,,0.002,0,1050,765,,,10.2,9410.1369241357,,,,,,500,340,600.3,26,85,,,,,,,,
26,89.01,0.09,8.7,0.35,0.29,0.28,,0.9,,0.072,0.001,0.009,0.032,,,,,0.22,,0.044,,0.002,0,1050,765,,,10.2,9410.1369241357,,,,,,500,320,1295.9,26,86,,,,,,,,
26,89.01,0.09,8.7,0.35,0.29,0.28,,0.9,,0.072,0.001,0.009,0.032,,,,,0.22,,0.044,,0.002,0,1050,765,,,10.2,9410.1369241357,,,,,,500,300,4864.1,26,87,,,,,,,,
26,89.01,0.09,8.7,0.35,0.29,0.28,,0.9,,0.072,0.001,0.009,0.032,,,,,0.22,,0.044,,0.002,0,1050,765,,,10.2,9410.1369241357,,,,,,500,290,10830.7,24,86,,,,,,,,
26,89.01,0.09,8.7,0.35,0.29,0.28,,0.9,,0.072,0.001,0.009,0.032,,,,,0.22,,0.044,,0.002,0,1050,765,,,10.2,9410.1369241357,,,,,,500,270,62475,21,84,,,,,,,,
26,89.01,0.09,8.7,0.35,0.29,0.28,,0.9,,0.072,0.001,0.009,0.032,,,,,0.22,,0.044,,0.002,0,1050,765,,,10.2,9410.1369241357,,,,,,550,240,667.3,28,89,0.0073,,,,,,,
26,89.01,0.09,8.7,0.35,0.29,0.28,,0.9,,0.072,0.001,0.009,0.032,,,,,0.22,,0.044,,0.002,0,1050,765,,,10.2,9410.1369241357,,,,,,550,220,3724.3,30,89,0.0011,,,,,,,
26,89.01,0.09,8.7,0.35,0.29,0.28,,0.9,,0.072,0.001,0.009,0.032,,,,,0.22,,0.044,,0.002,0,1050,765,,,10.2,9410.1369241357,,,,,,550,200,14530,28,89,0.00018,,,,,,,
26,89.01,0.09,8.7,0.35,0.29,0.28,,0.9,,0.072,0.001,0.009,0.032,,,,,0.22,,0.044,,0.002,0,1050,765,,,10.2,9410.1369241357,,,,,,550,180,40320.2,20,85,3.7E-05,,,,,,,
26,89.01,0.09,8.7,0.35,0.29,0.28,,0.9,,0.072,0.001,0.009,0.032,,,,,0.22,,0.044,,0.002,0,1050,765,,,10.2,9410.1369241357,,,,,,550,170,61209.2,20,84,2.2E-05,,,,,,,
26,89.01,0.09,8.7,0.35,0.29,0.28,,0.9,,0.072,0.001,0.009,0.032,,,,,0.22,,0.044,,0.002,0,1050,765,,,10.2,9410.1369241357,,,,,,550,160,81031.1,29,88,1.6E-05,,,,,,,
26,89.01,0.09,8.7,0.35,0.29,0.28,,0.9,,0.072,0.001,0.009,0.032,,,,,0.22,,0.044,,0.002,0,1050,765,,,10.2,9410.1369241357,,,,,,575,200,1072,26,89,0.0038,,,,,,,
26,89.01,0.09,8.7,0.35,0.29,0.28,,0.9,,0.072,0.001,0.009,0.032,,,,,0.22,,0.044,,0.002,0,1050,765,,,10.2,9410.1369241357,,,,,,575,180,3323.8,27,90,0.00095,,,,,,,
26,89.01,0.09,8.7,0.35,0.29,0.28,,0.9,,0.072,0.001,0.009,0.032,,,,,0.22,,0.044,,0.002,0,1050,765,,,10.2,9410.1369241357,,,,,,575,160,12565.4,33,90,0.00015,,,,,,,
26,89.01,0.09,8.7,0.35,0.29,0.28,,0.9,,0.072,0.001,0.009,0.032,,,,,0.22,,0.044,,0.002,0,1050,765,,,10.2,9410.1369241357,,,,,,575,150,18439.8,29,89,8.4E-05,,,,,,,
26,89.01,0.09,8.7,0.35,0.29,0.28,,0.9,,0.072,0.001,0.009,0.032,,,,,0.22,,0.044,,0.002,0,1050,765,,,10.2,9410.1369241357,,,,,,575,140,27705.6,33,89,5.7E-05,,,,,,,
26,89.01,0.09,8.7,0.35,0.29,0.28,,0.9,,0.072,0.001,0.009,0.032,,,,,0.22,,0.044,,0.002,0,1050,765,,,10.2,9410.1369241357,,,,,,575,130,42021.1,34,89,3.4E-05,,,,,,,
26,89.01,0.09,8.7,0.35,0.29,0.28,,0.9,,0.072,0.001,0.009,0.032,,,,,0.22,,0.044,,0.002,0,1050,765,,,10.2,9410.1369241357,,,,,,575,120,60817.5,21,85,2E-05,,,,,,,
26,89.01,0.09,8.7,0.35,0.29,0.28,,0.9,,0.072,0.001,0.009,0.032,,,,,0.22,,0.044,,0.002,0,1050,765,,,10.2,9410.1369241357,,,,,,600,200,40.4,32,92,0.14,,,,,,,
26,89.01,0.09,8.7,0.35,0.29,0.28,,0.9,,0.072,0.001,0.009,0.032,,,,,0.22,,0.044,,0.002,0,1050,765,,,10.2,9410.1369241357,,,,,,600,160,971.2,41,93,0.0042,,,,,,,
26,89.01,0.09,8.7,0.35,0.29,0.28,,0.9,,0.072,0.001,0.009,0.032,,,,,0.22,,0.044,,0.002,0,1050,765,,,10.2,9410.1369241357,,,,,,600,140,3414.7,28,90,0.00077,,,,,,,
26,89.01,0.09,8.7,0.35,0.29,0.28,,0.9,,0.072,0.001,0.009,0.032,,,,,0.22,,0.044,,0.002,0,1050,765,,,10.2,9410.1369241357,,,,,,600,120,12858.6,30,88,0.00015,,,,,,,
26,89.01,0.09,8.7,0.35,0.29,0.28,,0.9,,0.072,0.001,0.009,0.032,,,,,0.22,,0.044,,0.002,0,1050,765,,,10.2,9410.1369241357,,,,,,600,110,21206.3,26,88,8.1E-05,,,,,,,
26,89.01,0.09,8.7,0.35,0.29,0.28,,0.9,,0.072,0.001,0.009,0.032,,,,,0.22,,0.044,,0.002,0,1050,765,,,10.2,9410.1369241357,,,,,,600,100,34141,22,86,4E-05,,,,,,,
26,89.01,0.09,8.7,0.35,0.29,0.28,,0.9,,0.072,0.001,0.009,0.032,,,,,0.22,,0.044,,0.002,0,1050,765,,,10.2,9410.1369241357,,,,,,600,80,69207.4,22,83,1.3E-05,,,,,,,
26,89.01,0.09,8.7,0.35,0.29,0.28,,0.9,,0.072,0.001,0.009,0.032,,,,,0.22,,0.044,,0.002,0,1050,765,,,10.2,9410.1369241357,,,,,,600,70,80736.8,33,92,8.1E-06,,,,,,,
26,89.01,0.09,8.7,0.35,0.29,0.28,,0.9,,0.072,0.001,0.009,0.032,,,,,0.22,,0.044,,0.002,0,1050,765,,,10.2,9410.1369241357,,,,,,600,70,87364.7,42,94,9.6E-06,,,,,,,
26,89.01,0.09,8.7,0.35,0.29,0.28,,0.9,,0.072,0.001,0.009,0.032,,,,,0.22,,0.044,,0.002,0,1050,765,,,10.2,9410.1369241357,,,,,,625,140,263.3,39,93,0.015,,,,,,,
26,89.01,0.09,8.7,0.35,0.29,0.28,,0.9,,0.072,0.001,0.009,0.032,,,,,0.22,,0.044,,0.002,0,1050,765,,,10.2,9410.1369241357,,,,,,625,120,1040.8,39,93,0.0035,,,,,,,
26,89.01,0.09,8.7,0.35,0.29,0.28,,0.9,,0.072,0.001,0.009,0.032,,,,,0.22,,0.044,,0.002,0,1050,765,,,10.2,9410.1369241357,,,,,,625,100,6090.5,37,91,0.00045,,,,,,,
26,89.01,0.09,8.7,0.35,0.29,0.28,,0.9,,0.072,0.001,0.009,0.032,,,,,0.22,,0.044,,0.002,0,1050,765,,,10.2,9410.1369241357,,,,,,625,90,13923.2,34,91,0.00017,,,,,,,
26,89.01,0.09,8.7,0.35,0.29,0.28,,0.9,,0.072,0.001,0.009,0.032,,,,,0.22,,0.044,,0.002,0,1050,765,,,10.2,9410.1369241357,,,,,,625,80,24077.5,28,91,6.4E-05,,,,,,,
26,89.01,0.09,8.7,0.35,0.29,0.28,,0.9,,0.072,0.001,0.009,0.032,,,,,0.22,,0.044,,0.002,0,1050,765,,,10.2,9410.1369241357,,,,,,625,70,31703.7,40,92,4.4E-05,,,,,,,
26,89.01,0.09,8.7,0.35,0.29,0.28,,0.9,,0.072,0.001,0.009,0.032,,,,,0.22,,0.044,,0.002,0,1050,765,,,10.2,9410.1369241357,,,,,,625,60,49086.3,19,76,2.8E-05,,,,,,,
26,89.01,0.09,8.7,0.35,0.29,0.28,,0.9,,0.072,0.001,0.009,0.032,,,,,0.22,,0.044,,0.002,0,1050,765,,,10.2,9410.1369241357,,,,,,625,50,,,,1.1E-05,,,,,,,
26,89.01,0.09,8.7,0.35,0.29,0.28,,0.9,,0.072,0.001,0.009,0.032,,,,,0.22,,0.044,,0.002,0,1050,765,,,10.2,9410.1369241357,,,,,,650,110,237.6,37,94,,,,,,,,
26,89.01,0.09,8.7,0.35,0.29,0.28,,0.9,,0.072,0.001,0.009,0.032,,,,,0.22,,0.044,,0.002,0,1050,765,,,10.2,9410.1369241357,,,,,,650,110,248.5,35,94,0.014,,,,,,,
26,89.01,0.09,8.7,0.35,0.29,0.28,,0.9,,0.072,0.001,0.009,0.032,,,,,0.22,,0.044,,0.002,0,1050,765,,,10.2,9410.1369241357,,,,,,650,100,727.8,38,94,,,,,,,,
26,89.01,0.09,8.7,0.35,0.29,0.28,,0.9,,0.072,0.001,0.009,0.032,,,,,0.22,,0.044,,0.002,0,1050,765,,,10.2,9410.1369241357,,,,,,650,80,5409.5,32,89,,,,,,,,
26,89.01,0.09,8.7,0.35,0.29,0.28,,0.9,,0.072,0.001,0.009,0.032,,,,,0.22,,0.044,,0.002,0,1050,765,,,10.2,9410.1369241357,,,,,,650,70,13008.5,26,81,,,,,,,,
26,89.01,0.09,8.7,0.35,0.29,0.28,,0.9,,0.072,0.001,0.009,0.032,,,,,0.22,,0.044,,0.002,0,1050,765,,,10.2,9410.1369241357,,,,,,650,60,24807.4,30,89,,,,,,,,
26,89.01,0.09,8.7,0.35,0.29,0.28,,0.9,,0.072,0.001,0.009,0.032,,,,,0.22,,0.044,,0.002,0,1050,765,,,10.2,9410.1369241357,,,,,,650,50,41425.2,16,45,,,,,,,,
26,89.01,0.09,8.7,0.35,0.29,0.28,,0.9,,0.072,0.001,0.009,0.032,,,,,0.22,,0.044,,0.002,0,1050,765,,,10.2,9410.1369241357,,,,,,650,40,,,,3.1E-05,,,,,,,
26,89.01,0.09,8.7,0.35,0.29,0.28,,0.9,,0.072,0.001,0.009,0.032,,,,,0.22,,0.044,,0.002,0,1050,765,,,10.2,9410.1369241357,,,,,,675,80,419.4,59,97,0.0078,,,,,,,
26,89.01,0.09,8.7,0.35,0.29,0.28,,0.9,,0.072,0.001,0.009,0.032,,,,,0.22,,0.044,,0.002,0,1050,765,,,10.2,9410.1369241357,,,,,,675,70,1251.9,37,94,0.0023,,,,,,,
26,89.01,0.09,8.7,0.35,0.29,0.28,,0.9,,0.072,0.001,0.009,0.032,,,,,0.22,,0.044,,0.002,0,1050,765,,,10.2,9410.1369241357,,,,,,675,60,3045.2,57,93,0.00098,,,,,,,
26,89.01,0.09,8.7,0.35,0.29,0.28,,0.9,,0.072,0.001,0.009,0.032,,,,,0.22,,0.044,,0.002,0,1050,765,,,10.2,9410.1369241357,,,,,,675,50,10081.8,28,88,0.00031,,,,,,,
26,89.01,0.09,8.7,0.35,0.29,0.28,,0.9,,0.072,0.001,0.009,0.032,,,,,0.22,,0.044,,0.002,0,1050,765,,,10.2,9410.1369241357,,,,,,675,40,32018.6,20,59,6.8E-05,,,,,,,
26,89.01,0.09,8.7,0.35,0.29,0.28,,0.9,,0.072,0.001,0.009,0.032,,,,,0.22,,0.044,,0.002,0,1050,765,,,10.2,9410.1369241357,,,,,,700,60,447.5,35,93,0.0087,,,,,,,
26,89.01,0.09,8.7,0.35,0.29,0.28,,0.9,,0.072,0.001,0.009,0.032,,,,,0.22,,0.044,,0.002,0,1050,765,,,10.2,9410.1369241357,,,,,,700,60,364.6,33,94,,,,,,,,
26,89.01,0.09,8.7,0.35,0.29,0.28,,0.9,,0.072,0.001,0.009,0.032,,,,,0.22,,0.044,,0.002,0,1050,765,,,10.2,9410.1369241357,,,,,,700,50,1338.3,45,93,,,,,,,,
26,89.01,0.09,8.7,0.35,0.29,0.28,,0.9,,0.072,0.001,0.009,0.032,,,,,0.22,,0.044,,0.002,0,1050,765,,,10.2,9410.1369241357,,,,,,700,40,4065.3,35,92,,,,,,,,
26,89.01,0.09,8.7,0.35,0.29,0.28,,0.9,,0.072,0.001,0.009,0.032,,,,,0.22,,0.044,,0.002,0,1050,765,,,10.2,9410.1369241357,,,,,,700,30,14106.5,30,77,,,,,,,,
26,89.01,0.09,8.7,0.35,0.29,0.28,,0.9,,0.072,0.001,0.009,0.032,,,,,0.22,,0.044,,0.002,0,1050,765,,,10.2,9410.1369241357,,,,,,725,40,728.5,40,94,0.0068,,,,,,,
,,,,,,,,,,,,,,,,,,,,,,,,,,,,,,,,,,,,,,,,,,,,,,,
27,89.482,0.1,8.41,0.41,0.29,0.1,,0.9,,0.048,0.016,0.01,,,,,,0.185,,0.048,,0.001,0,1050,780,,,10.2,9410.1369241357,23.9,503,695,24,75,,,,,,,,,,,,,
27,89.482,0.1,8.41,0.41,0.29,0.1,,0.9,,0.048,0.016,0.01,,,,,,0.185,,0.048,,0.001,0,1050,780,,,10.2,9410.1369241357,100,493,653,22,78,,,,,,,,,,,,,
27,89.482,0.1,8.41,0.41,0.29,0.1,,0.9,,0.048,0.016,0.01,,,,,,0.185,,0.048,,0.001,0,1050,780,,,10.2,9410.1369241357,200,475,609,21,79,,,,,,,,,,,,,
27,89.482,0.1,8.41,0.41,0.29,0.1,,0.9,,0.048,0.016,0.01,,,,,,0.185,,0.048,,0.001,0,1050,780,,,10.2,9410.1369241357,300,462,583,18,78,,,,,,,,,,,,,
27,89.482,0.1,8.41,0.41,0.29,0.1,,0.9,,0.048,0.016,0.01,,,,,,0.185,,0.048,,0.001,0,1050,780,,,10.2,9410.1369241357,400,446,556,17,76,,,,,,,,,,,,,
27,89.482,0.1,8.41,0.41,0.29,0.1,,0.9,,0.048,0.016,0.01,,,,,,0.185,,0.048,,0.001,0,1050,780,,,10.2,9410.1369241357,500,381,478,25,84,,,,,,,,,,,,,
27,89.482,0.1,8.41,0.41,0.29,0.1,,0.9,,0.048,0.016,0.01,,,,,,0.185,,0.048,,0.001,0,1050,780,,,10.2,9410.1369241357,550,339,412,28,90,,,,,,,,,,,,,
27,89.482,0.1,8.41,0.41,0.29,0.1,,0.9,,0.048,0.016,0.01,,,,,,0.185,,0.048,,0.001,0,1050,780,,,10.2,9410.1369241357,600,261,344,34,93,,,,,,,,,,,,,
27,89.482,0.1,8.41,0.41,0.29,0.1,,0.9,,0.048,0.016,0.01,,,,,,0.185,,0.048,,0.001,0,1050,780,,,10.2,9410.1369241357,650,185,267,49,96,,,,,,,,,,,,,
27,89.482,0.1,8.41,0.41,0.29,0.1,,0.9,,0.048,0.016,0.01,,,,,,0.185,,0.048,,0.001,0,1050,780,,,10.2,9410.1369241357,700,117,199,57,97,,,,,,,,,,,,,
27,89.482,0.1,8.41,0.41,0.29,0.1,,0.9,,0.048,0.016,0.01,,,,,,0.185,,0.048,,0.001,0,1050,780,,,10.2,9410.1369241357,750,76,135,60,98,,,,,,,,,,,,,
27,89.482,0.1,8.41,0.41,0.29,0.1,,0.9,,0.048,0.016,0.01,,,,,,0.185,,0.048,,0.001,0,1050,780,,,10.2,9410.1369241357,,,,,,500,360,127.7,29,83,0.03,,,,,,,
27,89.482,0.1,8.41,0.41,0.29,0.1,,0.9,,0.048,0.016,0.01,,,,,,0.185,,0.048,,0.001,0,1050,780,,,10.2,9410.1369241357,,,,,,500,340,335.9,26,84,0.011,,,,,,,
27,89.482,0.1,8.41,0.41,0.29,0.1,,0.9,,0.048,0.016,0.01,,,,,,0.185,,0.048,,0.001,0,1050,780,,,10.2,9410.1369241357,,,,,,500,320,1125.1,26,86,0.0025,,,,,,,
27,89.482,0.1,8.41,0.41,0.29,0.1,,0.9,,0.048,0.016,0.01,,,,,,0.185,,0.048,,0.001,0,1050,780,,,10.2,9410.1369241357,,,,,,500,300,4275.4,30,86,0.00067,,,,,,,
27,89.482,0.1,8.41,0.41,0.29,0.1,,0.9,,0.048,0.016,0.01,,,,,,0.185,,0.048,,0.001,0,1050,780,,,10.2,9410.1369241357,,,,,,500,290,8528.4,26,86,0.00034,,,,,,,
27,89.482,0.1,8.41,0.41,0.29,0.1,,0.9,,0.048,0.016,0.01,,,,,,0.185,,0.048,,0.001,0,1050,780,,,10.2,9410.1369241357,,,,,,500,270,36376.8,22,84,9.6E-05,,,,,,,
27,89.482,0.1,8.41,0.41,0.29,0.1,,0.9,,0.048,0.016,0.01,,,,,,0.185,,0.048,,0.001,0,1050,780,,,10.2,9410.1369241357,,,,,,550,240,553.3,32,89,0.008,,,,,,,
27,89.482,0.1,8.41,0.41,0.29,0.1,,0.9,,0.048,0.016,0.01,,,,,,0.185,,0.048,,0.001,0,1050,780,,,10.2,9410.1369241357,,,,,,550,220,2328.6,27,88,0.0018,,,,,,,
27,89.482,0.1,8.41,0.41,0.29,0.1,,0.9,,0.048,0.016,0.01,,,,,,0.185,,0.048,,0.001,0,1050,780,,,10.2,9410.1369241357,,,,,,550,200,14063.2,24,84,0.00019,,,,,,,
27,89.482,0.1,8.41,0.41,0.29,0.1,,0.9,,0.048,0.016,0.01,,,,,,0.185,,0.048,,0.001,0,1050,780,,,10.2,9410.1369241357,,,,,,550,180,33713.2,23,81,5.6E-05,,,,,,,
27,89.482,0.1,8.41,0.41,0.29,0.1,,0.9,,0.048,0.016,0.01,,,,,,0.185,,0.048,,0.001,0,1050,780,,,10.2,9410.1369241357,,,,,,550,170,,,,3.1E-05,,,,,,,
27,89.482,0.1,8.41,0.41,0.29,0.1,,0.9,,0.048,0.016,0.01,,,,,,0.185,,0.048,,0.001,0,1050,780,,,10.2,9410.1369241357,,,,,,550,160,,,,1.9E-05,,,,,,,
27,89.482,0.1,8.41,0.41,0.29,0.1,,0.9,,0.048,0.016,0.01,,,,,,0.185,,0.048,,0.001,0,1050,780,,,10.2,9410.1369241357,,,,,,575,160,9466.9,25,85,0.00024,,,,,,,
27,89.482,0.1,8.41,0.41,0.29,0.1,,0.9,,0.048,0.016,0.01,,,,,,0.185,,0.048,,0.001,0,1050,780,,,10.2,9410.1369241357,,,,,,575,150,13946.8,20,74,0.00012,,,,,,,
27,89.482,0.1,8.41,0.41,0.29,0.1,,0.9,,0.048,0.016,0.01,,,,,,0.185,,0.048,,0.001,0,1050,780,,,10.2,9410.1369241357,,,,,,575,140,22600.6,25,83,6.5E-05,,,,,,,
27,89.482,0.1,8.41,0.41,0.29,0.1,,0.9,,0.048,0.016,0.01,,,,,,0.185,,0.048,,0.001,0,1050,780,,,10.2,9410.1369241357,,,,,,575,130,33418.4,28,82,4.1E-05,,,,,,,
27,89.482,0.1,8.41,0.41,0.29,0.1,,0.9,,0.048,0.016,0.01,,,,,,0.185,,0.048,,0.001,0,1050,780,,,10.2,9410.1369241357,,,,,,575,120,,,,3E-05,,,,,,,
27,89.482,0.1,8.41,0.41,0.29,0.1,,0.9,,0.048,0.016,0.01,,,,,,0.185,,0.048,,0.001,0,1050,780,,,10.2,9410.1369241357,,,,,,600,160,480,27,88,0.01,,,,,,,
27,89.482,0.1,8.41,0.41,0.29,0.1,,0.9,,0.048,0.016,0.01,,,,,,0.185,,0.048,,0.001,0,1050,780,,,10.2,9410.1369241357,,,,,,600,140,2608.8,35,89,0.0013,,,,,,,
27,89.482,0.1,8.41,0.41,0.29,0.1,,0.9,,0.048,0.016,0.01,,,,,,0.185,,0.048,,0.001,0,1050,780,,,10.2,9410.1369241357,,,,,,600,120,7993,35,87,0.00025,,,,,,,
27,89.482,0.1,8.41,0.41,0.29,0.1,,0.9,,0.048,0.016,0.01,,,,,,0.185,,0.048,,0.001,0,1050,780,,,10.2,9410.1369241357,,,,,,600,110,13918.4,33,86,0.00011,,,,,,,
27,89.482,0.1,8.41,0.41,0.29,0.1,,0.9,,0.048,0.016,0.01,,,,,,0.185,,0.048,,0.001,0,1050,780,,,10.2,9410.1369241357,,,,,,600,100,25556.2,33,86,6.8E-05,,,,,,,
27,89.482,0.1,8.41,0.41,0.29,0.1,,0.9,,0.048,0.016,0.01,,,,,,0.185,,0.048,,0.001,0,1050,780,,,10.2,9410.1369241357,,,,,,600,80,69601.4,23,72,2.8E-05,,,,,,,
27,89.482,0.1,8.41,0.41,0.29,0.1,,0.9,,0.048,0.016,0.01,,,,,,0.185,,0.048,,0.001,0,1050,780,,,10.2,9410.1369241357,,,,,,600,70,,,,9.9E-06,,,,,,,
27,89.482,0.1,8.41,0.41,0.29,0.1,,0.9,,0.048,0.016,0.01,,,,,,0.185,,0.048,,0.001,0,1050,780,,,10.2,9410.1369241357,,,,,,625,140,144.5,40,92,0.033,,,,,,,
27,89.482,0.1,8.41,0.41,0.29,0.1,,0.9,,0.048,0.016,0.01,,,,,,0.185,,0.048,,0.001,0,1050,780,,,10.2,9410.1369241357,,,,,,625,120,619.9,30,88,0.005,,,,,,,
27,89.482,0.1,8.41,0.41,0.29,0.1,,0.9,,0.048,0.016,0.01,,,,,,0.185,,0.048,,0.001,0,1050,780,,,10.2,9410.1369241357,,,,,,625,100,3665.1,34,86,0.00084,,,,,,,
27,89.482,0.1,8.41,0.41,0.29,0.1,,0.9,,0.048,0.016,0.01,,,,,,0.185,,0.048,,0.001,0,1050,780,,,10.2,9410.1369241357,,,,,,625,90,7667.7,31,82,0.00035,,,,,,,
27,89.482,0.1,8.41,0.41,0.29,0.1,,0.9,,0.048,0.016,0.01,,,,,,0.185,,0.048,,0.001,0,1050,780,,,10.2,9410.1369241357,,,,,,650,110,195.8,45,91,0.023,,,,,,,
27,89.482,0.1,8.41,0.41,0.29,0.1,,0.9,,0.048,0.016,0.01,,,,,,0.185,,0.048,,0.001,0,1050,780,,,10.2,9410.1369241357,,,,,,650,100,391.7,47,91,0.0087,,,,,,,
27,89.482,0.1,8.41,0.41,0.29,0.1,,0.9,,0.048,0.016,0.01,,,,,,0.185,,0.048,,0.001,0,1050,780,,,10.2,9410.1369241357,,,,,,650,80,2175.2,52,89,0.0013,,,,,,,
27,89.482,0.1,8.41,0.41,0.29,0.1,,0.9,,0.048,0.016,0.01,,,,,,0.185,,0.048,,0.001,0,1050,780,,,10.2,9410.1369241357,,,,,,650,70,5058.5,37,87,0.00048,,,,,,,
27,89.482,0.1,8.41,0.41,0.29,0.1,,0.9,,0.048,0.016,0.01,,,,,,0.185,,0.048,,0.001,0,1050,780,,,10.2,9410.1369241357,,,,,,700,60,336,39,89,0.0081,,,,,,,
27,89.482,0.1,8.41,0.41,0.29,0.1,,0.9,,0.048,0.016,0.01,,,,,,0.185,,0.048,,0.001,0,1050,780,,,10.2,9410.1369241357,,,,,,700,50,918.6,51,77,0.0034,,,,,,,
27,89.482,0.1,8.41,0.41,0.29,0.1,,0.9,,0.048,0.016,0.01,,,,,,0.185,,0.048,,0.001,0,1050,780,,,10.2,9410.1369241357,,,,,,700,40,3399.3,58,87,0.00078,,,,,,,
,,,,,,,,,,,,,,,,,,,,,,,,,,,,,,,,,,,,,,,,,,,,,,,
28,89.492,0.11,8.41,0.42,0.25,0.06,,0.91,,0.08,0.001,0.013,,,,,,0.2,,0.053,,0.001,0,1045,780,,,10.6,12416.7501128532,23.9,487,704,24,75,,,,,,,,,,,,,
28,89.492,0.11,8.41,0.42,0.25,0.06,,0.91,,0.08,0.001,0.013,,,,,,0.2,,0.053,,0.001,0,1045,780,,,10.6,12416.7501128532,100,490,659,22,76,,,,,,,,,,,,,
28,89.492,0.11,8.41,0.42,0.25,0.06,,0.91,,0.08,0.001,0.013,,,,,,0.2,,0.053,,0.001,0,1045,780,,,10.6,12416.7501128532,200,460,618,20,77,,,,,,,,,,,,,
28,89.492,0.11,8.41,0.42,0.25,0.06,,0.91,,0.08,0.001,0.013,,,,,,0.2,,0.053,,0.001,0,1045,780,,,10.6,12416.7501128532,300,455,593,18,75,,,,,,,,,,,,,
28,89.492,0.11,8.41,0.42,0.25,0.06,,0.91,,0.08,0.001,0.013,,,,,,0.2,,0.053,,0.001,0,1045,780,,,10.6,12416.7501128532,400,428,566,17,75,,,,,,,,,,,,,
28,89.492,0.11,8.41,0.42,0.25,0.06,,0.91,,0.08,0.001,0.013,,,,,,0.2,,0.053,,0.001,0,1045,780,,,10.6,12416.7501128532,500,400,487,24,82,,,,,,,,,,,,,
28,89.492,0.11,8.41,0.42,0.25,0.06,,0.91,,0.08,0.001,0.013,,,,,,0.2,,0.053,,0.001,0,1045,780,,,10.6,12416.7501128532,550,336,418,32,89,,,,,,,,,,,,,
28,89.492,0.11,8.41,0.42,0.25,0.06,,0.91,,0.08,0.001,0.013,,,,,,0.2,,0.053,,0.001,0,1045,780,,,10.6,12416.7501128532,600,263,347,43,94,,,,,,,,,,,,,
28,89.492,0.11,8.41,0.42,0.25,0.06,,0.91,,0.08,0.001,0.013,,,,,,0.2,,0.053,,0.001,0,1045,780,,,10.6,12416.7501128532,650,177,270,49,96,,,,,,,,,,,,,
28,89.492,0.11,8.41,0.42,0.25,0.06,,0.91,,0.08,0.001,0.013,,,,,,0.2,,0.053,,0.001,0,1045,780,,,10.6,12416.7501128532,700,122,201,53,98,,,,,,,,,,,,,
28,89.492,0.11,8.41,0.42,0.25,0.06,,0.91,,0.08,0.001,0.013,,,,,,0.2,,0.053,,0.001,0,1045,780,,,10.6,12416.7501128532,750,74,140,63,98,,,,,,,,,,,,,
28,89.492,0.11,8.41,0.42,0.25,0.06,,0.91,,0.08,0.001,0.013,,,,,,0.2,,0.053,,0.001,0,1045,780,,,10.6,12416.7501128532,,,,,,500,360,187.2,22,82,0.017,,,,,,,
28,89.492,0.11,8.41,0.42,0.25,0.06,,0.91,,0.08,0.001,0.013,,,,,,0.2,,0.053,,0.001,0,1045,780,,,10.6,12416.7501128532,,,,,,500,340,785.3,28,83,0.0034,,,,,,,
28,89.492,0.11,8.41,0.42,0.25,0.06,,0.91,,0.08,0.001,0.013,,,,,,0.2,,0.053,,0.001,0,1045,780,,,10.6,12416.7501128532,,,,,,500,320,2010,33,85,0.0012,,,,,,,
28,89.492,0.11,8.41,0.42,0.25,0.06,,0.91,,0.08,0.001,0.013,,,,,,0.2,,0.053,,0.001,0,1045,780,,,10.6,12416.7501128532,,,,,,500,300,7762.6,31,85,0.00038,,,,,,,
28,89.492,0.11,8.41,0.42,0.25,0.06,,0.91,,0.08,0.001,0.013,,,,,,0.2,,0.053,,0.001,0,1045,780,,,10.6,12416.7501128532,,,,,,500,290,15581.1,25,84,0.00021,,,,,,,
28,89.492,0.11,8.41,0.42,0.25,0.06,,0.91,,0.08,0.001,0.013,,,,,,0.2,,0.053,,0.001,0,1045,780,,,10.6,12416.7501128532,,,,,,500,270,,,,7.1E-05,,,,,,,
28,89.492,0.11,8.41,0.42,0.25,0.06,,0.91,,0.08,0.001,0.013,,,,,,0.2,,0.053,,0.001,0,1045,780,,,10.6,12416.7501128532,,,,,,550,240,674.8,35,88,0.0067,,,,,,,
28,89.492,0.11,8.41,0.42,0.25,0.06,,0.91,,0.08,0.001,0.013,,,,,,0.2,,0.053,,0.001,0,1045,780,,,10.6,12416.7501128532,,,,,,550,220,2840.8,30,89,0.0014,,,,,,,
28,89.492,0.11,8.41,0.42,0.25,0.06,,0.91,,0.08,0.001,0.013,,,,,,0.2,,0.053,,0.001,0,1045,780,,,10.6,12416.7501128532,,,,,,550,200,10359.9,25,85,0.00029,,,,,,,
28,89.492,0.11,8.41,0.42,0.25,0.06,,0.91,,0.08,0.001,0.013,,,,,,0.2,,0.053,,0.001,0,1045,780,,,10.6,12416.7501128532,,,,,,550,180,34508.5,,,6.2E-05,,,,,,,
28,89.492,0.11,8.41,0.42,0.25,0.06,,0.91,,0.08,0.001,0.013,,,,,,0.2,,0.053,,0.001,0,1045,780,,,10.6,12416.7501128532,,,,,,550,170,,,,4E-05,,,,,,,
28,89.492,0.11,8.41,0.42,0.25,0.06,,0.91,,0.08,0.001,0.013,,,,,,0.2,,0.053,,0.001,0,1045,780,,,10.6,12416.7501128532,,,,,,550,160,,,,2.1E-05,,,,,,,
28,89.492,0.11,8.41,0.42,0.25,0.06,,0.91,,0.08,0.001,0.013,,,,,,0.2,,0.053,,0.001,0,1045,780,,,10.6,12416.7501128532,,,,,,575,160,7300.2,25,85,0.00035,,,,,,,
28,89.492,0.11,8.41,0.42,0.25,0.06,,0.91,,0.08,0.001,0.013,,,,,,0.2,,0.053,,0.001,0,1045,780,,,10.6,12416.7501128532,,,,,,575,150,14453.4,31,78,0.00012,,,,,,,
28,89.492,0.11,8.41,0.42,0.25,0.06,,0.91,,0.08,0.001,0.013,,,,,,0.2,,0.053,,0.001,0,1045,780,,,10.6,12416.7501128532,,,,,,575,140,27171.4,25,67,7E-05,,,,,,,
28,89.492,0.11,8.41,0.42,0.25,0.06,,0.91,,0.08,0.001,0.013,,,,,,0.2,,0.053,,0.001,0,1045,780,,,10.6,12416.7501128532,,,,,,575,130,,,,4.7E-05,,,,,,,
28,89.492,0.11,8.41,0.42,0.25,0.06,,0.91,,0.08,0.001,0.013,,,,,,0.2,,0.053,,0.001,0,1045,780,,,10.6,12416.7501128532,,,,,,575,120,,,,2.6E-05,,,,,,,
28,89.492,0.11,8.41,0.42,0.25,0.06,,0.91,,0.08,0.001,0.013,,,,,,0.2,,0.053,,0.001,0,1045,780,,,10.6,12416.7501128532,,,,,,600,160,529,38,90,0.0096,,,,,,,
28,89.492,0.11,8.41,0.42,0.25,0.06,,0.91,,0.08,0.001,0.013,,,,,,0.2,,0.053,,0.001,0,1045,780,,,10.6,12416.7501128532,,,,,,600,140,2821.4,27,87,0.0011,,,,,,,
28,89.492,0.11,8.41,0.42,0.25,0.06,,0.91,,0.08,0.001,0.013,,,,,,0.2,,0.053,,0.001,0,1045,780,,,10.6,12416.7501128532,,,,,,600,120,9190.8,31,83,0.0002,,,,,,,
28,89.492,0.11,8.41,0.42,0.25,0.06,,0.91,,0.08,0.001,0.013,,,,,,0.2,,0.053,,0.001,0,1045,780,,,10.6,12416.7501128532,,,,,,600,110,19079.7,34,82,0.00013,,,,,,,
28,89.492,0.11,8.41,0.42,0.25,0.06,,0.91,,0.08,0.001,0.013,,,,,,0.2,,0.053,,0.001,0,1045,780,,,10.6,12416.7501128532,,,,,,600,100,38488.8,28,76,5.2E-05,,,,,,,
28,89.492,0.11,8.41,0.42,0.25,0.06,,0.91,,0.08,0.001,0.013,,,,,,0.2,,0.053,,0.001,0,1045,780,,,10.6,12416.7501128532,,,,,,600,80,,,,1.9E-05,,,,,,,
28,89.492,0.11,8.41,0.42,0.25,0.06,,0.91,,0.08,0.001,0.013,,,,,,0.2,,0.053,,0.001,0,1045,780,,,10.6,12416.7501128532,,,,,,625,140,166.8,44,91,0.029,,,,,,,
28,89.492,0.11,8.41,0.42,0.25,0.06,,0.91,,0.08,0.001,0.013,,,,,,0.2,,0.053,,0.001,0,1045,780,,,10.6,12416.7501128532,,,,,,625,120,774.3,40,90,0.0044,,,,,,,
28,89.492,0.11,8.41,0.42,0.25,0.06,,0.91,,0.08,0.001,0.013,,,,,,0.2,,0.053,,0.001,0,1045,780,,,10.6,12416.7501128532,,,,,,625,100,4225.8,38,89,0.0008,,,,,,,
28,89.492,0.11,8.41,0.42,0.25,0.06,,0.91,,0.08,0.001,0.013,,,,,,0.2,,0.053,,0.001,0,1045,780,,,10.6,12416.7501128532,,,,,,625,90,9342.6,30,84,0.00033,,,,,,,
28,89.492,0.11,8.41,0.42,0.25,0.06,,0.91,,0.08,0.001,0.013,,,,,,0.2,,0.053,,0.001,0,1045,780,,,10.6,12416.7501128532,,,,,,650,110,236.4,45,92,0.017,,,,,,,
28,89.492,0.11,8.41,0.42,0.25,0.06,,0.91,,0.08,0.001,0.013,,,,,,0.2,,0.053,,0.001,0,1045,780,,,10.6,12416.7501128532,,,,,,650,100,439.8,37,91,0.0067,,,,,,,
28,89.492,0.11,8.41,0.42,0.25,0.06,,0.91,,0.08,0.001,0.013,,,,,,0.2,,0.053,,0.001,0,1045,780,,,10.6,12416.7501128532,,,,,,650,80,2368.8,43,88,0.0011,,,,,,,
28,89.492,0.11,8.41,0.42,0.25,0.06,,0.91,,0.08,0.001,0.013,,,,,,0.2,,0.053,,0.001,0,1045,780,,,10.6,12416.7501128532,,,,,,650,70,6123.6,30,82,0.00046,,,,,,,
28,89.492,0.11,8.41,0.42,0.25,0.06,,0.91,,0.08,0.001,0.013,,,,,,0.2,,0.053,,0.001,0,1045,780,,,10.6,12416.7501128532,,,,,,700,60,367.1,36,92,0.0088,,,,,,,
28,89.492,0.11,8.41,0.42,0.25,0.06,,0.91,,0.08,0.001,0.013,,,,,,0.2,,0.053,,0.001,0,1045,780,,,10.6,12416.7501128532,,,,,,700,50,818,55,92,0.0037,,,,,,,
28,89.492,0.11,8.41,0.42,0.25,0.06,,0.91,,0.08,0.001,0.013,,,,,,0.2,,0.053,,0.001,0,1045,780,,,10.6,12416.7501128532,,,,,,700,40,2583.9,55,85,0.0012,,,,,,,
,,,,,,,,,,,,,,,,,,,,,,,,,,,,,,,,,,,,,,,,,,,,,,,
29,89.1422,0.1,8.6,0.37,0.38,0.12,,0.95,,0.08,0.002,0.018,,,,,,0.19,,0.0458,,0.002,0,1050,790,,,10.7,13307.9432619005,23.9,541,703,25,74,,,,,,,,,,,,,
29,89.1422,0.1,8.6,0.37,0.38,0.12,,0.95,,0.08,0.002,0.018,,,,,,0.19,,0.0458,,0.002,0,1050,790,,,10.7,13307.9432619005,100,506,653,23,78,,,,,,,,,,,,,
29,89.1422,0.1,8.6,0.37,0.38,0.12,,0.95,,0.08,0.002,0.018,,,,,,0.19,,0.0458,,0.002,0,1050,790,,,10.7,13307.9432619005,200,484,618,21,79,,,,,,,,,,,,,
29,89.1422,0.1,8.6,0.37,0.38,0.12,,0.95,,0.08,0.002,0.018,,,,,,0.19,,0.0458,,0.002,0,1050,790,,,10.7,13307.9432619005,300,475,596,19,77,,,,,,,,,,,,,
29,89.1422,0.1,8.6,0.37,0.38,0.12,,0.95,,0.08,0.002,0.018,,,,,,0.19,,0.0458,,0.002,0,1050,790,,,10.7,13307.9432619005,400,445,568,18,75,,,,,,,,,,,,,
29,89.1422,0.1,8.6,0.37,0.38,0.12,,0.95,,0.08,0.002,0.018,,,,,,0.19,,0.0458,,0.002,0,1050,790,,,10.7,13307.9432619005,500,384,489,26,83,,,,,,,,,,,,,
29,89.1422,0.1,8.6,0.37,0.38,0.12,,0.95,,0.08,0.002,0.018,,,,,,0.19,,0.0458,,0.002,0,1050,790,,,10.7,13307.9432619005,550,342,419,32,90,,,,,,,,,,,,,
29,89.1422,0.1,8.6,0.37,0.38,0.12,,0.95,,0.08,0.002,0.018,,,,,,0.19,,0.0458,,0.002,0,1050,790,,,10.7,13307.9432619005,600,264,340,40,94,,,,,,,,,,,,,
29,89.1422,0.1,8.6,0.37,0.38,0.12,,0.95,,0.08,0.002,0.018,,,,,,0.19,,0.0458,,0.002,0,1050,790,,,10.7,13307.9432619005,650,176,266,52,97,,,,,,,,,,,,,
29,89.1422,0.1,8.6,0.37,0.38,0.12,,0.95,,0.08,0.002,0.018,,,,,,0.19,,0.0458,,0.002,0,1050,790,,,10.7,13307.9432619005,700,118,200,55,98,,,,,,,,,,,,,
29,89.1422,0.1,8.6,0.37,0.38,0.12,,0.95,,0.08,0.002,0.018,,,,,,0.19,,0.0458,,0.002,0,1050,790,,,10.7,13307.9432619005,750,74,136,65,99,,,,,,,,,,,,,
