Repository: mamunm/xmat-pnnl

# Xtreme Materials
>A Repository for Lifetime Prediction of High Temperature Alloy Materials

In this repo, we will develop machine learning models to predict the lifetime of alloy materials for high temperature applications.

## Focus areas:

1. Build a simple physics based model to preserve some form of interpretability
2. Build a data driven machine learning model to get the residual of the physics based model

### Loading data and saving them 

`load_data` will ease loading the data into nice `pd.DataFrame` format. Below I demonstrate a code to quickly load the data:

```python
import numpy as np
import pandas as pd
import xmat_pnnl_code as xcode

File: xmat_pnnl_model/9_12_Cr_Data/9_12_Cr.csv (part 3 of 13)
ID,Fe,C,Cr,Mn,Si,Ni,Co,Mo,W,Nb,Al,P,Cu,Ti,Ta,Hf,Re,V,B,N,O,S,Homo,Normal,Temper1,Temper2,Temper3,AGS No.,AGS,TT Temp,YS,UTS,Elong,RA,CT Temp,CS,RT,EL,RA_2,MCR,0.1% CS,0.2% CS,0.5% CS,1.0% CS,2.0% CS,5.0% CS,TTC
29,89.1422,0.1,8.6,0.37,0.38,0.12,,0.95,,0.08,0.002,0.018,,,,,,0.19,,0.0458,,0.002,0,1050,790,,,10.7,13307.9432619005,,,,,,500,360,1196,24,84,0.0011,,,,,,,
29,89.1422,0.1,8.6,0.37,0.38,0.12,,0.95,,0.08,0.002,0.018,,,,,,0.19,,0.0458,,0.002,0,1050,790,,,10.7,13307.9432619005,,,,,,500,340,2455.7,24,84,0.00053,,,,,,,
29,89.1422,0.1,8.6,0.37,0.38,0.12,,0.95,,0.08,0.002,0.018,,,,,,0.19,,0.0458,,0.002,0,1050,790,,,10.7,13307.9432619005,,,,,,500,320,4716.4,24,86,0.00033,,,,,,,
29,89.1422,0.1,8.6,0.37,0.38,0.12,,0.95,,0.08,0.002,0.018,,,,,,0.19,,0.0458,,0.002,0,1050,790,,,10.7,13307.9432619005,,,,,,500,300,13158.1,25,87,0.00013,,,,,,,
29,89.1422,0.1,8.6,0.37,0.38,0.12,,0.95,,0.08,0.002,0.018,,,,,,0.19,,0.0458,,0.002,0,1050,790,,,10.7,13307.9432619005,,,,,,500,290,21624.1,24,85,0.00012,,,,,,,
29,89.1422,0.1,8.6,0.37,0.38,0.12,,0.95,,0.08,0.002,0.018,,,,,,0.19,,0.0458,,0.002,0,1050,790,,,10.7,13307.9432619005,,,,,,550,240,824.3,29,89,0.0049,,,,,,,
29,89.1422,0.1,8.6,0.37,0.38,0.12,,0.95,,0.08,0.002,0.018,,,,,,0.19,,0.0458,,0.002,0,1050,790,,,10.7,13307.9432619005,,,,,,550,220,4042.7,24,88,0.00085,,,,,,,
29,89.1422,0.1,8.6,0.37,0.38,0.12,,0.95,,0.08,0.002,0.018,,,,,,0.19,,0.0458,,0.002,0,1050,790,,,10.7,13307.9432619005,,,,,,550,200,15761.8,24,86,0.00016,,,,,,,
29,89.1422,0.1,8.6,0.37,0.38,0.12,,0.95,,0.08,0.002,0.018,,,,,,0.19,,0.0458,,0.002,0,1050,790,,,10.7,13307.9432619005,,,,,,550,180,39888.6,34,87,4.6E-05,,,,,,,
29,89.1422,0.1,8.6,0.37,0.38,0.12,,0.95,,0.08,0.002,0.018,,,,,,0.19,,0.0458,,0.002,0,1050,790,,,10.7,13307.9432619005,,,,,,550,170,,,,2.5E-05,,,,,,,
29,89.1422,0.1,8.6,0.37,0.38,0.12,,0.95,,0.08,0.002,0.018,,,,,,0.19,,0.0458,,0.002,0,1050,790,,,10.7,13307.9432619005,,,,,,575,160,10578.8,25,84,0.00017,,,,,,,
29,89.1422,0.1,8.6,0.37,0.38,0.12,,0.95,,0.08,0.002,0.018,,,,,,0.19,,0.0458,,0.002,0,1050,790,,,10.7,13307.9432619005,,,,,,575,150,14900.1,28,84,0.00011,,,,,,,
29,89.1422,0.1,8.6,0.37,0.38,0.12,,0.95,,0.08,0.002,0.018,,,,,,0.19,,0.0458,,0.002,0,1050,790,,,10.7,13307.9432619005,,,,,,575,140,26858.9,28,81,6.1E-05,,,,,,,
29,89.1422,0.1,8.6,0.37,0.38,0.12,,0.95,,0.08,0.002,0.018,,,,,,0.19,,0.0458,,0.002,0,1050,790,,,10.7,13307.9432619005,,,,,,575,130,38547.8,29,79,4.7E-05,,,,,,,
29,89.1422,0.1,8.6,0.37,0.38,0.12,,0.95,,0.08,0.002,0.018,,,,,,0.19,,0.0458,,0.002,0,1050,790,,,10.7,13307.9432619005,,,,,,575,120,,,,2.7E-05,,,,,,,
29,89.1422,0.1,8.6,0.37,0.38,0.12,,0.95,,0.08,0.002,0.018,,,,,,0.19,,0.0458,,0.002,0,1050,790,,,10.7,13307.9432619005,,,,,,600,160,1068.3,29,89,0.0031,,,,,,,
29,89.1422,0.1,8.6,0.37,0.38,0.12,,0.95,,0.08,0.002,0.018,,,,,,0.19,,0.0458,,0.002,0,1050,790,,,10.7,13307.9432619005,,,,,,600,140,2955.9,28,87,0.0008,,,,,,,
29,89.1422,0.1,8.6,0.37,0.38,0.12,,0.95,,0.08,0.002,0.018,,,,,,0.19,,0.0458,,0.002,0,1050,790,,,10.7,13307.9432619005,,,,,,600,120,11122.7,29,81,0.00019,,,,,,,
29,89.1422,0.1,8.6,0.37,0.38,0.12,,0.95,,0.08,0.002,0.018,,,,,,0.19,,0.0458,,0.002,0,1050,790,,,10.7,13307.9432619005,,,,,,600,110,18502.4,26,77,0.00011,,,,,,,
29,89.1422,0.1,8.6,0.37,0.38,0.12,,0.95,,0.08,0.002,0.018,,,,,,0.19,,0.0458,,0.002,0,1050,790,,,10.7,13307.9432619005,,,,,,600,100,30157,26,78,5.6E-05,,,,,,,
29,89.1422,0.1,8.6,0.37,0.38,0.12,,0.95,,0.08,0.002,0.018,,,,,,0.19,,0.0458,,0.002,0,1050,790,,,10.7,13307.9432619005,,,,,,600,80,58637,19,72,2.3E-05,,,,,,,
29,89.1422,0.1,8.6,0.37,0.38,0.12,,0.95,,0.08,0.002,0.018,,,,,,0.19,,0.0458,,0.002,0,1050,790,,,10.7,13307.9432619005,,,,,,600,70,,,,1.2E-05,,,,,,,
29,89.1422,0.1,8.6,0.37,0.38,0.12,,0.95,,0.08,0.002,0.018,,,,,,0.19,,0.0458,,0.002,0,1050,790,,,10.7,13307.9432619005,,,,,,625,140,220.9,34,91,0.022,,,,,,,
29,89.1422,0.1,8.6,0.37,0.38,0.12,,0.95,,0.08,0.002,0.018,,,,,,0.19,,0.0458,,0.002,0,1050,790,,,10.7,13307.9432619005,,,,,,625,120,1080.5,33,90,0.0033,,,,,,,
29,89.1422,0.1,8.6,0.37,0.38,0.12,,0.95,,0.08,0.002,0.018,,,,,,0.19,,0.0458,,0.002,0,1050,790,,,10.7,13307.9432619005,,,,,,625,100,4640.1,31,86,0.00056,,,,,,,
29,89.1422,0.1,8.6,0.37,0.38,0.12,,0.95,,0.08,0.002,0.018,,,,,,0.19,,0.0458,,0.002,0,1050,790,,,10.7,13307.9432619005,,,,,,625,90,9380.8,32,83,0.00027,,,,,,,
29,89.1422,0.1,8.6,0.37,0.38,0.12,,0.95,,0.08,0.002,0.018,,,,,,0.19,,0.0458,,0.002,0,1050,790,,,10.7,13307.9432619005,,,,,,650,110,220.5,38,92,0.017,,,,,,,
29,89.1422,0.1,8.6,0.37,0.38,0.12,,0.95,,0.08,0.002,0.018,,,,,,0.19,,0.0458,,0.002,0,1050,790,,,10.7,13307.9432619005,,,,,,650,100,470,37,92,0.007,,,,,,,
29,89.1422,0.1,8.6,0.37,0.38,0.12,,0.95,,0.08,0.002,0.018,,,,,,0.19,,0.0458,,0.002,0,1050,790,,,10.7,13307.9432619005,,,,,,650,80,2536.7,32,87,0.0011,,,,,,,
29,89.1422,0.1,8.6,0.37,0.38,0.12,,0.95,,0.08,0.002,0.018,,,,,,0.19,,0.0458,,0.002,0,1050,790,,,10.7,13307.9432619005,,,,,,650,70,6920.3,34,86,0.0004,,,,,,,
29,89.1422,0.1,8.6,0.37,0.38,0.12,,0.95,,0.08,0.002,0.018,,,,,,0.19,,0.0458,,0.002,0,1050,790,,,10.7,13307.9432619005,,,,,,700,60,359,48,94,0.0087,,,,,,,
29,89.1422,0.1,8.6,0.37,0.38,0.12,,0.95,,0.08,0.002,0.018,,,,,,0.19,,0.0458,,0.002,0,1050,790,,,10.7,13307.9432619005,,,,,,700,50,920.6,52,93,0.0033,,,,,,,
29,89.1422,0.1,8.6,0.37,0.38,0.12,,0.95,,0.08,0.002,0.018,,,,,,0.19,,0.0458,,0.002,0,1050,790,,,10.7,13307.9432619005,,,,,,700,40,3003.8,48,87,0.00096,,,,,,,
,,,,,,,,,,,,,,,,,,,,,,,,,,,,,,,,,,,,,,,,,,,,,,,
30,89.371,0.08,8.34,0.49,0.34,0.09,,0.89,,0.07,0.011,0.005,0.02,,,,,0.23,,0.059,,0.004,0,1050,770,740,,10.4,10809.4088050515,23.9,506,676,25,75,,,,,,,,,,,,,
30,89.371,0.08,8.34,0.49,0.34,0.09,,0.89,,0.07,0.011,0.005,0.02,,,,,0.23,,0.059,,0.004,0,1050,770,740,,10.4,10809.4088050515,100,474,633,23,75,,,,,,,,,,,,,
30,89.371,0.08,8.34,0.49,0.34,0.09,,0.89,,0.07,0.011,0.005,0.02,,,,,0.23,,0.059,,0.004,0,1050,770,740,,10.4,10809.4088050515,200,447,562,20,78,,,,,,,,,,,,,
30,89.371,0.08,8.34,0.49,0.34,0.09,,0.89,,0.07,0.011,0.005,0.02,,,,,0.23,,0.059,,0.004,0,1050,770,740,,10.4,10809.4088050515,300,427,536,19,76,,,,,,,,,,,,,
30,89.371,0.08,8.34,0.49,0.34,0.09,,0.89,,0.07,0.011,0.005,0.02,,,,,0.23,,0.059,,0.004,0,1050,770,740,,10.4,10809.4088050515,400,417,532,18,74,,,,,,,,,,,,,
30,89.371,0.08,8.34,0.49,0.34,0.09,,0.89,,0.07,0.011,0.005,0.02,,,,,0.23,,0.059,,0.004,0,1050,770,740,,10.4,10809.4088050515,500,393,508,20,76,,,,,,,,,,,,,
30,89.371,0.08,8.34,0.49,0.34,0.09,,0.89,,0.07,0.011,0.005,0.02,,,,,0.23,,0.059,,0.004,0,1050,770,740,,10.4,10809.4088050515,550,374,444,23,82,,,,,,,,,,,,,
30,89.371,0.08,8.34,0.49,0.34,0.09,,0.89,,0.07,0.011,0.005,0.02,,,,,0.23,,0.059,,0.004,0,1050,770,740,,10.4,10809.4088050515,600,328,399,27,88,,,,,,,,,,,,,
30,89.371,0.08,8.34,0.49,0.34,0.09,,0.89,,0.07,0.011,0.005,0.02,,,,,0.23,,0.059,,0.004,0,1050,770,740,,10.4,10809.4088050515,650,248,320,30,92,,,,,,,,,,,,,
30,89.371,0.08,8.34,0.49,0.34,0.09,,0.89,,0.07,0.011,0.005,0.02,,,,,0.23,,0.059,,0.004,0,1050,770,740,,10.4,10809.4088050515,700,168,266,37,96,,,,,,,,,,,,,
30,89.371,0.08,8.34,0.49,0.34,0.09,,0.89,,0.07,0.011,0.005,0.02,,,,,0.23,,0.059,,0.004,0,1050,770,740,,10.4,10809.4088050515,750,106,199,44,98,,,,,,,,,,,,,
30,89.371,0.08,8.34,0.49,0.34,0.09,,0.89,,0.07,0.011,0.005,0.02,,,,,0.23,,0.059,,0.004,0,1050,770,740,,10.4,10809.4088050515,,,,,,450,400,309.5,26,79,0.014,,,,,,,
30,89.371,0.08,8.34,0.49,0.34,0.09,,0.89,,0.07,0.011,0.005,0.02,,,,,0.23,,0.059,,0.004,0,1050,770,740,,10.4,10809.4088050515,,,,,,450,390,7711.2,24,80,0.00024,,,,,,,
30,89.371,0.08,8.34,0.49,0.34,0.09,,0.89,,0.07,0.011,0.005,0.02,,,,,0.23,,0.059,,0.004,0,1050,770,740,,10.4,10809.4088050515,,,,,,450,370,19990.1,22,80,6.2E-05,,,,,,,
30,89.371,0.08,8.34,0.49,0.34,0.09,,0.89,,0.07,0.011,0.005,0.02,,,,,0.23,,0.059,,0.004,0,1050,770,740,,10.4,10809.4088050515,,,,,,450,360,30343.8,20,82,3.7E-05,,,,,,,
30,89.371,0.08,8.34,0.49,0.34,0.09,,0.89,,0.07,0.011,0.005,0.02,,,,,0.23,,0.059,,0.004,0,1050,770,740,,10.4,10809.4088050515,,,,,,450,320,,,,1.1E-05,,,,,,,
30,89.371,0.08,8.34,0.49,0.34,0.09,,0.89,,0.07,0.011,0.005,0.02,,,,,0.23,,0.059,,0.004,0,1050,770,740,,10.4,10809.4088050515,,,,,,500,300,631.8,30,84,0.0061,,,,,,,
30,89.371,0.08,8.34,0.49,0.34,0.09,,0.89,,0.07,0.011,0.005,0.02,,,,,0.23,,0.059,,0.004,0,1050,770,740,,10.4,10809.4088050515,,,,,,500,280,7691.3,26,85,0.00042,,,,,,,
30,89.371,0.08,8.34,0.49,0.34,0.09,,0.89,,0.07,0.011,0.005,0.02,,,,,0.23,,0.059,,0.004,0,1050,770,740,,10.4,10809.4088050515,,,,,,500,270,5857,27,85,0.00054,,,,,,,
30,89.371,0.08,8.34,0.49,0.34,0.09,,0.89,,0.07,0.011,0.005,0.02,,,,,0.23,,0.059,,0.004,0,1050,770,740,,10.4,10809.4088050515,,,,,,500,260,7979.5,25,85,0.00051,,,,,,,
30,89.371,0.08,8.34,0.49,0.34,0.09,,0.89,,0.07,0.011,0.005,0.02,,,,,0.23,,0.059,,0.004,0,1050,770,740,,10.4,10809.4088050515,,,,,,500,240,46333.6,23,86,7.8E-05,,,,,,,
30,89.371,0.08,8.34,0.49,0.34,0.09,,0.89,,0.07,0.011,0.005,0.02,,,,,0.23,,0.059,,0.004,0,1050,770,740,,10.4,10809.4088050515,,,,,,550,220,423.4,32,88,0.011,,,,,,,
30,89.371,0.08,8.34,0.49,0.34,0.09,,0.89,,0.07,0.011,0.005,0.02,,,,,0.23,,0.059,,0.004,0,1050,770,740,,10.4,10809.4088050515,,,,,,550,200,2549,32,87,0.0017,,,,,,,
30,89.371,0.08,8.34,0.49,0.34,0.09,,0.89,,0.07,0.011,0.005,0.02,,,,,0.23,,0.059,,0.004,0,1050,770,740,,10.4,10809.4088050515,,,,,,550,190,6159.6,33,88,0.00065,,,,,,,
30,89.371,0.08,8.34,0.49,0.34,0.09,,0.89,,0.07,0.011,0.005,0.02,,,,,0.23,,0.059,,0.004,0,1050,770,740,,10.4,10809.4088050515,,,,,,550,180,17210,27,86,0.00013,,,,,,,
30,89.371,0.08,8.34,0.49,0.34,0.09,,0.89,,0.07,0.011,0.005,0.02,,,,,0.23,,0.059,,0.004,0,1050,770,740,,10.4,10809.4088050515,,,,,,550,160,40725.1,26,82,3.1E-05,,,,,,,
30,89.371,0.08,8.34,0.49,0.34,0.09,,0.89,,0.07,0.011,0.005,0.02,,,,,0.23,,0.059,,0.004,0,1050,770,740,,10.4,10809.4088050515,,,,,,550,140,92952.8,20,74,1.4E-05,,,,,,,
30,89.371,0.08,8.34,0.49,0.34,0.09,,0.89,,0.07,0.011,0.005,0.02,,,,,0.23,,0.059,,0.004,0,1050,770,740,,10.4,10809.4088050515,,,,,,600,160,162.6,30,90,0.039,,,,,,,
30,89.371,0.08,8.34,0.49,0.34,0.09,,0.89,,0.07,0.011,0.005,0.02,,,,,0.23,,0.059,,0.004,0,1050,770,740,,10.4,10809.4088050515,,,,,,600,140,1722.4,24,89,0.0019,,,,,,,
30,89.371,0.08,8.34,0.49,0.34,0.09,,0.89,,0.07,0.011,0.005,0.02,,,,,0.23,,0.059,,0.004,0,1050,770,740,,10.4,10809.4088050515,,,,,,600,130,3756,30,88,0.00066,,,,,,,
30,89.371,0.08,8.34,0.49,0.34,0.09,,0.89,,0.07,0.011,0.005,0.02,,,,,0.23,,0.059,,0.004,0,1050,770,740,,10.4,10809.4088050515,,,,,,600,120,4358.4,27,88,0.00052,,,,,,,
30,89.371,0.08,8.34,0.49,0.34,0.09,,0.89,,0.07,0.011,0.005,0.02,,,,,0.23,,0.059,,0.004,0,1050,770,740,,10.4,10809.4088050515,,,,,,600,110,8378.1,24,85,0.00022,,,,,,,
30,89.371,0.08,8.34,0.49,0.34,0.09,,0.89,,0.07,0.011,0.005,0.02,,,,,0.23,,0.059,,0.004,0,1050,770,740,,10.4,10809.4088050515,,,,,,600,100,29789.8,37,82,6.9E-05,,,,,,,
30,89.371,0.08,8.34,0.49,0.34,0.09,,0.89,,0.07,0.011,0.005,0.02,,,,,0.23,,0.059,,0.004,0,1050,770,740,,10.4,10809.4088050515,,,,,,600,80,58791.5,30,88,1.9E-05,,,,,,,
30,89.371,0.08,8.34,0.49,0.34,0.09,,0.89,,0.07,0.011,0.005,0.02,,,,,0.23,,0.059,,0.004,0,1050,770,740,,10.4,10809.4088050515,,,,,,650,150,7.4,43,94,1,,,,,,,
30,89.371,0.08,8.34,0.49,0.34,0.09,,0.89,,0.07,0.011,0.005,0.02,,,,,0.23,,0.059,,0.004,0,1050,770,740,,10.4,10809.4088050515,,,,,,650,120,31.6,47,95,0.18,,,,,,,
30,89.371,0.08,8.34,0.49,0.34,0.09,,0.89,,0.07,0.011,0.005,0.02,,,,,0.23,,0.059,,0.004,0,1050,770,740,,10.4,10809.4088050515,,,,,,650,100,149.5,48,96,0.032,,,,,,,
30,89.371,0.08,8.34,0.49,0.34,0.09,,0.89,,0.07,0.011,0.005,0.02,,,,,0.23,,0.059,,0.004,0,1050,770,740,,10.4,10809.4088050515,,,,,,650,80,1043,28,89,0.0025,,,,,,,
30,89.371,0.08,8.34,0.49,0.34,0.09,,0.89,,0.07,0.011,0.005,0.02,,,,,0.23,,0.059,,0.004,0,1050,770,740,,10.4,10809.4088050515,,,,,,650,70,3087.2,28,88,0.00079,,,,,,,
30,89.371,0.08,8.34,0.49,0.34,0.09,,0.89,,0.07,0.011,0.005,0.02,,,,,0.23,,0.059,,0.004,0,1050,770,740,,10.4,10809.4088050515,,,,,,650,60,8820.1,28,90,0.00027,,,,,,,
30,89.371,0.08,8.34,0.49,0.34,0.09,,0.89,,0.07,0.011,0.005,0.02,,,,,0.23,,0.059,,0.004,0,1050,770,740,,10.4,10809.4088050515,,,,,,650,40,42270.4,35,90,3.9E-05,,,,,,,
30,89.371,0.08,8.34,0.49,0.34,0.09,,0.89,,0.07,0.011,0.005,0.02,,,,,0.23,,0.059,,0.004,0,1050,770,740,,10.4,10809.4088050515,,,,,,650,30,84799.2,32,84,1E-05,,,,,,,
,,,,,,,,,,,,,,,,,,,,,,,,,,,,,,,,,,,,,,,,,,,,,,,
31,89.371,0.08,8.34,0.49,0.34,0.09,,0.89,,0.07,0.011,0.005,0.02,,,,,0.23,,0.059,,0.004,0,1050,770,740,,10.4,10809.4088050515,23.9,531,682,24,76,,,,,,,,,,,,,
31,89.371,0.08,8.34,0.49,0.34,0.09,,0.89,,0.07,0.011,0.005,0.02,,,,,0.23,,0.059,,0.004,0,1050,770,740,,10.4,10809.4088050515,100,490,620,22,76,,,,,,,,,,,,,
31,89.371,0.08,8.34,0.49,0.34,0.09,,0.89,,0.07,0.011,0.005,0.02,,,,,0.23,,0.059,,0.004,0,1050,770,740,,10.4,10809.4088050515,200,467,579,20,77,,,,,,,,,,,,,
31,89.371,0.08,8.34,0.49,0.34,0.09,,0.89,,0.07,0.011,0.005,0.02,,,,,0.23,,0.059,,0.004,0,1050,770,740,,10.4,10809.4088050515,300,454,551,18,76,,,,,,,,,,,,,
31,89.371,0.08,8.34,0.49,0.34,0.09,,0.89,,0.07,0.011,0.005,0.02,,,,,0.23,,0.059,,0.004,0,1050,770,740,,10.4,10809.4088050515,400,440,539,16,74,,,,,,,,,,,,,
31,89.371,0.08,8.34,0.49,0.34,0.09,,0.89,,0.07,0.011,0.005,0.02,,,,,0.23,,0.059,,0.004,0,1050,770,740,,10.4,10809.4088050515,500,415,506,19,76,,,,,,,,,,,,,
31,89.371,0.08,8.34,0.49,0.34,0.09,,0.89,,0.07,0.011,0.005,0.02,,,,,0.23,,0.059,,0.004,0,1050,770,740,,10.4,10809.4088050515,550,396,477,22,82,,,,,,,,,,,,,
31,89.371,0.08,8.34,0.49,0.34,0.09,,0.89,,0.07,0.011,0.005,0.02,,,,,0.23,,0.059,,0.004,0,1050,770,740,,10.4,10809.4088050515,600,346,417,25,87,,,,,,,,,,,,,
31,89.371,0.08,8.34,0.49,0.34,0.09,,0.89,,0.07,0.011,0.005,0.02,,,,,0.23,,0.059,,0.004,0,1050,770,740,,10.4,10809.4088050515,650,255,330,31,91,,,,,,,,,,,,,
31,89.371,0.08,8.34,0.49,0.34,0.09,,0.89,,0.07,0.011,0.005,0.02,,,,,0.23,,0.059,,0.004,0,1050,770,740,,10.4,10809.4088050515,700,173,277,37,96,,,,,,,,,,,,,
31,89.371,0.08,8.34,0.49,0.34,0.09,,0.89,,0.07,0.011,0.005,0.02,,,,,0.23,,0.059,,0.004,0,1050,770,740,,10.4,10809.4088050515,750,108,202,41,98,,,,,,,,,,,,,
31,89.371,0.08,8.34,0.49,0.34,0.09,,0.89,,0.07,0.011,0.005,0.02,,,,,0.23,,0.059,,0.004,0,1050,770,740,,10.4,10809.4088050515,,,,,,450,450,11.4,24,78,0.41,,,,,,,
31,89.371,0.08,8.34,0.49,0.34,0.09,,0.89,,0.07,0.011,0.005,0.02,,,,,0.23,,0.059,,0.004,0,1050,770,740,,10.4,10809.4088050515,,,,,,450,420,302.1,23,79,0.014,,,,,,,
31,89.371,0.08,8.34,0.49,0.34,0.09,,0.89,,0.07,0.011,0.005,0.02,,,,,0.23,,0.059,,0.004,0,1050,770,740,,10.4,10809.4088050515,,,,,,450,400,779.6,23,80,0.0043,,,,,,,
31,89.371,0.08,8.34,0.49,0.34,0.09,,0.89,,0.07,0.011,0.005,0.02,,,,,0.23,,0.059,,0.004,0,1050,770,740,,10.4,10809.4088050515,,,,,,450,390,7027.5,22,81,0.0003,,,,,,,
31,89.371,0.08,8.34,0.49,0.34,0.09,,0.89,,0.07,0.011,0.005,0.02,,,,,0.23,,0.059,,0.004,0,1050,770,740,,10.4,10809.4088050515,,,,,,450,380,16581.7,23,80,9.8E-05,,,,,,,
31,89.371,0.08,8.34,0.49,0.34,0.09,,0.89,,0.07,0.011,0.005,0.02,,,,,0.23,,0.059,,0.004,0,1050,770,740,,10.4,10809.4088050515,,,,,,450,370,9158.9,21,81,0.00024,,,,,,,
31,89.371,0.08,8.34,0.49,0.34,0.09,,0.89,,0.07,0.011,0.005,0.02,,,,,0.23,,0.059,,0.004,0,1050,770,740,,10.4,10809.4088050515,,,,,,450,360,23403,20,81,6.6E-05,,,,,,,
31,89.371,0.08,8.34,0.49,0.34,0.09,,0.89,,0.07,0.011,0.005,0.02,,,,,0.23,,0.059,,0.004,0,1050,770,740,,10.4,10809.4088050515,,,,,,450,340,44669.4,25,83,3.6E-05,,,,,,,
31,89.371,0.08,8.34,0.49,0.34,0.09,,0.89,,0.07,0.011,0.005,0.02,,,,,0.23,,0.059,,0.004,0,1050,770,740,,10.4,10809.4088050515,,,,,,450,310,,,,1.1E-05,,,,,,,
31,89.371,0.08,8.34,0.49,0.34,0.09,,0.89,,0.07,0.011,0.005,0.02,,,,,0.23,,0.059,,0.004,0,1050,770,740,,10.4,10809.4088050515,,,,,,500,320,551.6,28,84,0.0068,,,,,,,
31,89.371,0.08,8.34,0.49,0.34,0.09,,0.89,,0.07,0.011,0.005,0.02,,,,,0.23,,0.059,,0.004,0,1050,770,740,,10.4,10809.4088050515,,,,,,500,310,2077,25,84,0.0014,,,,,,,
31,89.371,0.08,8.34,0.49,0.34,0.09,,0.89,,0.07,0.011,0.005,0.02,,,,,0.23,,0.059,,0.004,0,1050,770,740,,10.4,10809.4088050515,,,,,,500,300,3452.6,24,83,0.001,,,,,,,
31,89.371,0.08,8.34,0.49,0.34,0.09,,0.89,,0.07,0.011,0.005,0.02,,,,,0.23,,0.059,,0.004,0,1050,770,740,,10.4,10809.4088050515,,,,,,500,280,6951.4,26,85,0.00048,,,,,,,
31,89.371,0.08,8.34,0.49,0.34,0.09,,0.89,,0.07,0.011,0.005,0.02,,,,,0.23,,0.059,,0.004,0,1050,770,740,,10.4,10809.4088050515,,,,,,500,270,6115.3,26,84,0.00062,,,,,,,
31,89.371,0.08,8.34,0.49,0.34,0.09,,0.89,,0.07,0.011,0.005,0.02,,,,,0.23,,0.059,,0.004,0,1050,770,740,,10.4,10809.4088050515,,,,,,500,260,24440.4,25,85,0.00015,,,,,,,
31,89.371,0.08,8.34,0.49,0.34,0.09,,0.89,,0.07,0.011,0.005,0.02,,,,,0.23,,0.059,,0.004,0,1050,770,740,,10.4,10809.4088050515,,,,,,500,240,65562.4,21,83,4.9E-05,,,,,,,
31,89.371,0.08,8.34,0.49,0.34,0.09,,0.89,,0.07,0.011,0.005,0.02,,,,,0.23,,0.059,,0.004,0,1050,770,740,,10.4,10809.4088050515,,,,,,550,240,158.7,32,88,0.034,,,,,,,
31,89.371,0.08,8.34,0.49,0.34,0.09,,0.89,,0.07,0.011,0.005,0.02,,,,,0.23,,0.059,,0.004,0,1050,770,740,,10.4,10809.4088050515,,,,,,550,220,1949.9,28,88,0.0019,,,,,,,
31,89.371,0.08,8.34,0.49,0.34,0.09,,0.89,,0.07,0.011,0.005,0.02,,,,,0.23,,0.059,,0.004,0,1050,770,740,,10.4,10809.4088050515,,,,,,550,200,3574.4,28,87,0.0011,,,,,,,
31,89.371,0.08,8.34,0.49,0.34,0.09,,0.89,,0.07,0.011,0.005,0.02,,,,,0.23,,0.059,,0.004,0,1050,770,740,,10.4,10809.4088050515,,,,,,550,190,11350.6,24,87,0.00023,,,,,,,
31,89.371,0.08,8.34,0.49,0.34,0.09,,0.89,,0.07,0.011,0.005,0.02,,,,,0.23,,0.059,,0.004,0,1050,770,740,,10.4,10809.4088050515,,,,,,550,180,14814.3,25,86,0.00018,,,,,,,
31,89.371,0.08,8.34,0.49,0.34,0.09,,0.89,,0.07,0.011,0.005,0.02,,,,,0.23,,0.059,,0.004,0,1050,770,740,,10.4,10809.4088050515,,,,,,550,160,45487.6,32,85,3.3E-05,,,,,,,
31,89.371,0.08,8.34,0.49,0.34,0.09,,0.89,,0.07,0.011,0.005,0.02,,,,,0.23,,0.059,,0.004,0,1050,770,740,,10.4,10809.4088050515,,,,,,550,130,97649.3,30,81,1.5E-05,,,,,,,
31,89.371,0.08,8.34,0.49,0.34,0.09,,0.89,,0.07,0.011,0.005,0.02,,,,,0.23,,0.059,,0.004,0,1050,770,740,,10.4,10809.4088050515,,,,,,600,160,177.6,40,91,0.033,,,,,,,
31,89.371,0.08,8.34,0.49,0.34,0.09,,0.89,,0.07,0.011,0.005,0.02,,,,,0.23,,0.059,,0.004,0,1050,770,740,,10.4,10809.4088050515,,,,,,600,140,842.7,30,90,0.0055,,,,,,,
31,89.371,0.08,8.34,0.49,0.34,0.09,,0.89,,0.07,0.011,0.005,0.02,,,,,0.23,,0.059,,0.004,0,1050,770,740,,10.4,10809.4088050515,,,,,,600,130,2790.5,32,89,0.001,,,,,,,
31,89.371,0.08,8.34,0.49,0.34,0.09,,0.89,,0.07,0.011,0.005,0.02,,,,,0.23,,0.059,,0.004,0,1050,770,740,,10.4,10809.4088050515,,,,,,600,120,6473.7,33,87,0.0003,,,,,,,
31,89.371,0.08,8.34,0.49,0.34,0.09,,0.89,,0.07,0.011,0.005,0.02,,,,,0.23,,0.059,,0.004,0,1050,770,740,,10.4,10809.4088050515,,,,,,600,110,10659.6,31,86,0.0002,,,,,,,
31,89.371,0.08,8.34,0.49,0.34,0.09,,0.89,,0.07,0.011,0.005,0.02,,,,,0.23,,0.059,,0.004,0,1050,770,740,,10.4,10809.4088050515,,,,,,600,100,15740.1,28,85,0.00013,,,,,,,
31,89.371,0.08,8.34,0.49,0.34,0.09,,0.89,,0.07,0.011,0.005,0.02,,,,,0.23,,0.059,,0.004,0,1050,770,740,,10.4,10809.4088050515,,,,,,600,90,36032.3,28,85,5.3E-05,,,,,,,
31,89.371,0.08,8.34,0.49,0.34,0.09,,0.89,,0.07,0.011,0.005,0.02,,,,,0.23,,0.059,,0.004,0,1050,770,740,,10.4,10809.4088050515,,,,,,600,70,62648.4,27,87,1.2E-05,,,,,,,
31,89.371,0.08,8.34,0.49,0.34,0.09,,0.89,,0.07,0.011,0.005,0.02,,,,,0.23,,0.059,,0.004,0,1050,770,740,,10.4,10809.4088050515,,,,,,650,100,163.4,55,93,0.028,,,,,,,
31,89.371,0.08,8.34,0.49,0.34,0.09,,0.89,,0.07,0.011,0.005,0.02,,,,,0.23,,0.059,,0.004,0,1050,770,740,,10.4,10809.4088050515,,,,,,650,90,626.8,55,96,0.0047,,,,,,,
31,89.371,0.08,8.34,0.49,0.34,0.09,,0.89,,0.07,0.011,0.005,0.02,,,,,0.23,,0.059,,0.004,0,1050,770,740,,10.4,10809.4088050515,,,,,,650,80,1870.8,42,92,0.0015,,,,,,,
31,89.371,0.08,8.34,0.49,0.34,0.09,,0.89,,0.07,0.011,0.005,0.02,,,,,0.23,,0.059,,0.004,0,1050,770,740,,10.4,10809.4088050515,,,,,,650,70,2639,42,91,0.0012,,,,,,,
31,89.371,0.08,8.34,0.49,0.34,0.09,,0.89,,0.07,0.011,0.005,0.02,,,,,0.23,,0.059,,0.004,0,1050,770,740,,10.4,10809.4088050515,,,,,,650,60,6580,24,89,0.0004,,,,,,,
31,89.371,0.08,8.34,0.49,0.34,0.09,,0.89,,0.07,0.011,0.005,0.02,,,,,0.23,,0.059,,0.004,0,1050,770,740,,10.4,10809.4088050515,,,,,,650,40,40495.9,40,90,3.4E-05,,,,,,,
31,89.371,0.08,8.34,0.49,0.34,0.09,,0.89,,0.07,0.011,0.005,0.02,,,,,0.23,,0.059,,0.004,0,1050,770,740,,10.4,10809.4088050515,,,,,,650,30,75945,30,86,1.6E-05,,,,,,,
,,,,,,,,,,,,,,,,,,,,,,,,,,,,,,,,,,,,,,,,,,,,,,,
32,89.1238,0.1,8.74,0.44,0.24,0.04,,0.94,,0.076,0.014,0.005,0.012,,,,,0.21,,0.0582,,0.001,0,1060,760,730,,9.3,5042.76751706078,23.9,539,700,22,74,,,,,,,,,,,,,
32,89.1238,0.1,8.74,0.44,0.24,0.04,,0.94,,0.076,0.014,0.005,0.012,,,,,0.21,,0.0582,,0.001,0,1060,760,730,,9.3,5042.76751706078,100,516,653,20,74,,,,,,,,,,,,,
32,89.1238,0.1,8.74,0.44,0.24,0.04,,0.94,,0.076,0.014,0.005,0.012,,,,,0.21,,0.0582,,0.001,0,1060,760,730,,9.3,5042.76751706078,200,495,614,19,77,,,,,,,,,,,,,
32,89.1238,0.1,8.74,0.44,0.24,0.04,,0.94,,0.076,0.014,0.005,0.012,,,,,0.21,,0.0582,,0.001,0,1060,760,730,,9.3,5042.76751706078,300,479,582,17,75,,,,,,,,,,,,,
32,89.1238,0.1,8.74,0.44,0.24,0.04,,0.94,,0.076,0.014,0.005,0.012,,,,,0.21,,0.0582,,0.001,0,1060,760,730,,9.3,5042.76751706078,400,449,546,16,74,,,,,,,,,,,,,
32,89.1238,0.1,8.74,0.44,0.24,0.04,,0.94,,0.076,0.014,0.005,0.012,,,,,0.21,,0.0582,,0.001,0,1060,760,730,,9.3,5042.76751706078,500,426,523,17,74,,,,,,,,,,,,,
32,89.1238,0.1,8.74,0.44,0.24,0.04,,0.94,,0.076,0.014,0.005,0.012,,,,,0.21,,0.0582,,0.001,0,1060,760,730,,9.3,5042.76751706078,550,402,480,21,81,,,,,,,,,,,,,
32,89.1238,0.1,8.74,0.44,0.24,0.04,,0.94,,0.076,0.014,0.005,0.012,,,,,0.21,,0.0582,,0.001,0,1060,760,730,,9.3,5042.76751706078,600,361,427,24,88,,,,,,,,,,,,,
32,89.1238,0.1,8.74,0.44,0.24,0.04,,0.94,,0.076,0.014,0.005,0.012,,,,,0.21,,0.0582,,0.001,0,1060,760,730,,9.3,5042.76751706078,650,280,355,30,92,,,,,,,,,,,,,
32,89.1238,0.1,8.74,0.44,0.24,0.04,,0.94,,0.076,0.014,0.005,0.012,,,,,0.21,,0.0582,,0.001,0,1060,760,730,,9.3,5042.76751706078,700,188,290,35,96,,,,,,,,,,,,,
32,89.1238,0.1,8.74,0.44,0.24,0.04,,0.94,,0.076,0.014,0.005,0.012,,,,,0.21,,0.0582,,0.001,0,1060,760,730,,9.3,5042.76751706078,750,123,217,38,97,,,,,,,,,,,,,
32,89.1238,0.1,8.74,0.44,0.24,0.04,,0.94,,0.076,0.014,0.005,0.012,,,,,0.21,,0.0582,,0.001,0,1060,760,730,,9.3,5042.76751706078,,,,,,450,420,630.5,21,79,0.0048,,,,,,,
32,89.1238,0.1,8.74,0.44,0.24,0.04,,0.94,,0.076,0.014,0.005,0.012,,,,,0.21,,0.0582,,0.001,0,1060,760,730,,9.3,5042.76751706078,,,,,,450,370,22629.8,23,81,0.00011,,,,,,,
32,89.1238,0.1,8.74,0.44,0.24,0.04,,0.94,,0.076,0.014,0.005,0.012,,,,,0.21,,0.0582,,0.001,0,1060,760,730,,9.3,5042.76751706078,,,,,,450,360,37968.3,22,82,6E-05,,,,,,,
32,89.1238,0.1,8.74,0.44,0.24,0.04,,0.94,,0.076,0.014,0.005,0.012,,,,,0.21,,0.0582,,0.001,0,1060,760,730,,9.3,5042.76751706078,,,,,,450,330,,,,9E-06,,,,,,,
32,89.1238,0.1,8.74,0.44,0.24,0.04,,0.94,,0.076,0.014,0.005,0.012,,,,,0.21,,0.0582,,0.001,0,1060,760,730,,9.3,5042.76751706078,,,,,,500,320,815.7,28,84,0.0033,,,,,,,
32,89.1238,0.1,8.74,0.44,0.24,0.04,,0.94,,0.076,0.014,0.005,0.012,,,,,0.21,,0.0582,,0.001,0,1060,760,730,,9.3,5042.76751706078,,,,,,500,310,1918,25,84,0.0016,,,,,,,
32,89.1238,0.1,8.74,0.44,0.24,0.04,,0.94,,0.076,0.014,0.005,0.012,,,,,0.21,,0.0582,,0.001,0,1060,760,730,,9.3,5042.76751706078,,,,,,500,300,3989.7,25,85,0.00075,,,,,,,
32,89.1238,0.1,8.74,0.44,0.24,0.04,,0.94,,0.076,0.014,0.005,0.012,,,,,0.21,,0.0582,,0.001,0,1060,760,730,,9.3,5042.76751706078,,,,,,500,280,16832.5,28,86,0.00021,,,,,,,
32,89.1238,0.1,8.74,0.44,0.24,0.04,,0.94,,0.076,0.014,0.005,0.012,,,,,0.21,,0.0582,,0.001,0,1060,760,730,,9.3,5042.76751706078,,,,,,500,270,38156.5,23,85,9.3E-05,,,,,,,
32,89.1238,0.1,8.74,0.44,0.24,0.04,,0.94,,0.076,0.014,0.005,0.012,,,,,0.21,,0.0582,,0.001,0,1060,760,730,,9.3,5042.76751706078,,,,,,500,260,61672.9,22,86,5.2E-05,,,,,,,
32,89.1238,0.1,8.74,0.44,0.24,0.04,,0.94,,0.076,0.014,0.005,0.012,,,,,0.21,,0.0582,,0.001,0,1060,760,730,,9.3,5042.76751706078,,,,,,550,240,701.7,30,88,0.0059,,,,,,,
32,89.1238,0.1,8.74,0.44,0.24,0.04,,0.94,,0.076,0.014,0.005,0.012,,,,,0.21,,0.0582,,0.001,0,1060,760,730,,9.3,5042.76751706078,,,,,,550,220,3254.7,27,88,0.0012,,,,,,,
32,89.1238,0.1,8.74,0.44,0.24,0.04,,0.94,,0.076,0.014,0.005,0.012,,,,,0.21,,0.0582,,0.001,0,1060,760,730,,9.3,5042.76751706078,,,,,,550,200,14164.2,28,87,0.0002,,,,,,,
32,89.1238,0.1,8.74,0.44,0.24,0.04,,0.94,,0.076,0.014,0.005,0.012,,,,,0.21,,0.0582,,0.001,0,1060,760,730,,9.3,5042.76751706078,,,,,,550,190,23079.5,22,85,0.0001,,,,,,,
32,89.1238,0.1,8.74,0.44,0.24,0.04,,0.94,,0.076,0.014,0.005,0.012,,,,,0.21,,0.0582,,0.001,0,1060,760,730,,9.3,5042.76751706078,,,,,,550,180,34493.7,29,88,6.6E-05,,,,,,,
32,89.1238,0.1,8.74,0.44,0.24,0.04,,0.94,,0.076,0.014,0.005,0.012,,,,,0.21,,0.0582,,0.001,0,1060,760,730,,9.3,5042.76751706078,,,,,,550,160,93389.7,23,82,1.8E-05,,,,,,,
32,89.1238,0.1,8.74,0.44,0.24,0.04,,0.94,,0.076,0.014,0.005,0.012,,,,,0.21,,0.0582,,0.001,0,1060,760,730,,9.3,5042.76751706078,,,,,,575,160,12072.4,23,85,0.00019,,,,,,,
32,89.1238,0.1,8.74,0.44,0.24,0.04,,0.94,,0.076,0.014,0.005,0.012,,,,,0.21,,0.0582,,0.001,0,1060,760,730,,9.3,5042.76751706078,,,,,,575,150,26614,26,80,0.0001,,,,,,,
32,89.1238,0.1,8.74,0.44,0.24,0.04,,0.94,,0.076,0.014,0.005,0.012,,,,,0.21,,0.0582,,0.001,0,1060,760,730,,9.3,5042.76751706078,,,,,,575,140,,,,5.3E-05,,,,,,,
32,89.1238,0.1,8.74,0.44,0.24,0.04,,0.94,,0.076,0.014,0.005,0.012,,,,,0.21,,0.0582,,0.001,0,1060,760,730,,9.3,5042.76751706078,,,,,,600,160,895.3,31,90,0.0054,,,,,,,
32,89.1238,0.1,8.74,0.44,0.24,0.04,,0.94,,0.076,0.014,0.005,0.012,,,,,0.21,,0.0582,,0.001,0,1060,760,730,,9.3,5042.76751706078,,,,,,600,140,4451.5,30,88,0.00076,,,,,,,
32,89.1238,0.1,8.74,0.44,0.24,0.04,,0.94,,0.076,0.014,0.005,0.012,,,,,0.21,,0.0582,,0.001,0,1060,760,730,,9.3,5042.76751706078,,,,,,600,130,9728.3,30,89,0.00023,,,,,,,
32,89.1238,0.1,8.74,0.44,0.24,0.04,,0.94,,0.076,0.014,0.005,0.012,,,,,0.21,,0.0582,,0.001,0,1060,760,730,,9.3,5042.76751706078,,,,,,600,120,17356.9,29,86,0.00011,,,,,,,
32,89.1238,0.1,8.74,0.44,0.24,0.04,,0.94,,0.076,0.014,0.005,0.012,,,,,0.21,,0.0582,,0.001,0,1060,760,730,,9.3,5042.76751706078,,,,,,600,110,35420,20,82,6.1E-05,,,,,,,
32,89.1238,0.1,8.74,0.44,0.24,0.04,,0.94,,0.076,0.014,0.005,0.012,,,,,0.21,,0.0582,,0.001,0,1060,760,730,,9.3,5042.76751706078,,,,,,600,90,78236.5,28,88,1.9E-05,,,,,,,
32,89.1238,0.1,8.74,0.44,0.24,0.04,,0.94,,0.076,0.014,0.005,0.012,,,,,0.21,,0.0582,,0.001,0,1060,760,730,,9.3,5042.76751706078,,,,,,625,140,399,49,94,0.0098,,,,,,,
32,89.1238,0.1,8.74,0.44,0.24,0.04,,0.94,,0.076,0.014,0.005,0.012,,,,,0.21,,0.0582,,0.001,0,1060,760,730,,9.3,5042.76751706078,,,,,,625,120,1657.9,38,91,0.002,,,,,,,
32,89.1238,0.1,8.74,0.44,0.24,0.04,,0.94,,0.076,0.014,0.005,0.012,,,,,0.21,,0.0582,,0.001,0,1060,760,730,,9.3,5042.76751706078,,,,,,625,100,9895.4,24,86,0.00027,,,,,,,
32,89.1238,0.1,8.74,0.44,0.24,0.04,,0.94,,0.076,0.014,0.005,0.012,,,,,0.21,,0.0582,,0.001,0,1060,760,730,,9.3,5042.76751706078,,,,,,625,90,21372.4,24,80,0.00012,,,,,,,
32,89.1238,0.1,8.74,0.44,0.24,0.04,,0.94,,0.076,0.014,0.005,0.012,,,,,0.21,,0.0582,,0.001,0,1060,760,730,,9.3,5042.76751706078,,,,,,650,150,18.8,40,95,0.28,,,,,,,
32,89.1238,0.1,8.74,0.44,0.24,0.04,,0.94,,0.076,0.014,0.005,0.012,,,,,0.21,,0.0582,,0.001,0,1060,760,730,,9.3,5042.76751706078,,,,,,650,120,205.2,39,94,0.02,,,,,,,
32,89.1238,0.1,8.74,0.44,0.24,0.04,,0.94,,0.076,0.014,0.005,0.012,,,,,0.21,,0.0582,,0.001,0,1060,760,730,,9.3,5042.76751706078,,,,,,650,100,969.9,38,91,0.0031,,,,,,,
32,89.1238,0.1,8.74,0.44,0.24,0.04,,0.94,,0.076,0.014,0.005,0.012,,,,,0.21,,0.0582,,0.001,0,1060,760,730,,9.3,5042.76751706078,,,,,,650,80,5304.9,27,90,0.00054,,,,,,,
32,89.1238,0.1,8.74,0.44,0.24,0.04,,0.94,,0.076,0.014,0.005,0.012,,,,,0.21,,0.0582,,0.001,0,1060,760,730,,9.3,5042.76751706078,,,,,,650,70,14188.9,23,86,0.00022,,,,,,,
32,89.1238,0.1,8.74,0.44,0.24,0.04,,0.94,,0.076,0.014,0.005,0.012,,,,,0.21,,0.0582,,0.001,0,1060,760,730,,9.3,5042.76751706078,,,,,,650,50,58451.3,20,72,3.5E-05,,,,,,,
32,89.1238,0.1,8.74,0.44,0.24,0.04,,0.94,,0.076,0.014,0.005,0.012,,,,,0.21,,0.0582,,0.001,0,1060,760,730,,9.3,5042.76751706078,,,,,,650,40,101480.6,15,69,1.8E-05,,,,,,,
32,89.1238,0.1,8.74,0.44,0.24,0.04,,0.94,,0.076,0.014,0.005,0.012,,,,,0.21,,0.0582,,0.001,0,1060,760,730,,9.3,5042.76751706078,,,,,,700,40,5334.2,42,93,0.00075,,,,,,,
,,,,,,,,,,,,,,,,,,,,,,,,,,,,,,,,,,,,,,,,,,,,,,,
33,89.528,0.11,8.44,0.45,0.29,0.08,,0.99,,0.09,0.023,0.008,,,,,,0.21,,0.05,,0.001,0,1050,780,,,8.8,3565.77510726093,23.9,519,682,24,75,,,,,,,,,,,,,
33,89.528,0.11,8.44,0.45,0.29,0.08,,0.99,,0.09,0.023,0.008,,,,,,0.21,,0.05,,0.001,0,1050,780,,,8.8,3565.77510726093,100,498,637,22,77,,,,,,,,,,,,,
33,89.528,0.11,8.44,0.45,0.29,0.08,,0.99,,0.09,0.023,0.008,,,,,,0.21,,0.05,,0.001,0,1050,780,,,8.8,3565.77510726093,200,474,602,20,77,,,,,,,,,,,,,
33,89.528,0.11,8.44,0.45,0.29,0.08,,0.99,,0.09,0.023,0.008,,,,,,0.21,,0.05,,0.001,0,1050,780,,,8.8,3565.77510726093,300,461,575,18,75,,,,,,,,,,,,,
33,89.528,0.11,8.44,0.45,0.29,0.08,,0.99,,0.09,0.023,0.008,,,,,,0.21,,0.05,,0.001,0,1050,780,,,8.8,3565.77510726093,400,440,552,17,73,,,,,,,,,,,,,
33,89.528,0.11,8.44,0.45,0.29,0.08,,0.99,,0.09,0.023,0.008,,,,,,0.21,,0.05,,0.001,0,1050,780,,,8.8,3565.77510726093,500,424,530,20,75,,,,,,,,,,,,,
33,89.528,0.11,8.44,0.45,0.29,0.08,,0.99,,0.09,0.023,0.008,,,,,,0.21,,0.05,,0.001,0,1050,780,,,8.8,3565.77510726093,550,393,478,25,82,,,,,,,,,,,,,
33,89.528,0.11,8.44,0.45,0.29,0.08,,0.99,,0.09,0.023,0.008,,,,,,0.21,,0.05,,0.001,0,1050,780,,,8.8,3565.77510726093,600,348,413,28,89,,,,,,,,,,,,,
33,89.528,0.11,8.44,0.45,0.29,0.08,,0.99,,0.09,0.023,0.008,,,,,,0.21,,0.05,,0.001,0,1050,780,,,8.8,3565.77510726093,650,280,343,34,93,,,,,,,,,,,,,
33,89.528,0.11,8.44,0.45,0.29,0.08,,0.99,,0.09,0.023,0.008,,,,,,0.21,,0.05,,0.001,0,1050,780,,,8.8,3565.77510726093,700,192,268,42,96,,,,,,,,,,,,,
33,89.528,0.11,8.44,0.45,0.29,0.08,,0.99,,0.09,0.023,0.008,,,,,,0.21,,0.05,,0.001,0,1050,780,,,8.8,3565.77510726093,750,125,203,46,97,,,,,,,,,,,,,
33,89.528,0.11,8.44,0.45,0.29,0.08,,0.99,,0.09,0.023,0.008,,,,,,0.21,,0.05,,0.001,0,1050,780,,,8.8,3565.77510726093,,,,,,500,320,1112.2,32,83,0.0024,,,,,,,
33,89.528,0.11,8.44,0.45,0.29,0.08,,0.99,,0.09,0.023,0.008,,,,,,0.21,,0.05,,0.001,0,1050,780,,,8.8,3565.77510726093,,,,,,500,310,1860.2,27,84,0.0015,,,,,,,
33,89.528,0.11,8.44,0.45,0.29,0.08,,0.99,,0.09,0.023,0.008,,,,,,0.21,,0.05,,0.001,0,1050,780,,,8.8,3565.77510726093,,,,,,500,300,2809.1,25,85,0.00098,,,,,,,
33,89.528,0.11,8.44,0.45,0.29,0.08,,0.99,,0.09,0.023,0.008,,,,,,0.21,,0.05,,0.001,0,1050,780,,,8.8,3565.77510726093,,,,,,500,290,5943.4,31,85,0.00052,,,,,,,
33,89.528,0.11,8.44,0.45,0.29,0.08,,0.99,,0.09,0.023,0.008,,,,,,0.21,,0.05,,0.001,0,1050,780,,,8.8,3565.77510726093,,,,,,500,270,17532.6,25,85,0.00019,,,,,,,
33,89.528,0.11,8.44,0.45,0.29,0.08,,0.99,,0.09,0.023,0.008,,,,,,0.21,,0.05,,0.001,0,1050,780,,,8.8,3565.77510726093,,,,,,550,240,496.9,33,88,0.0085,,,,,,,
33,89.528,0.11,8.44,0.45,0.29,0.08,,0.99,,0.09,0.023,0.008,,,,,,0.21,,0.05,,0.001,0,1050,780,,,8.8,3565.77510726093,,,,,,550,220,1747.6,30,88,0.0022,,,,,,,
33,89.528,0.11,8.44,0.45,0.29,0.08,,0.99,,0.09,0.023,0.008,,,,,,0.21,,0.05,,0.001,0,1050,780,,,8.8,3565.77510726093,,,,,,550,200,8635,28,87,0.00036,,,,,,,
33,89.528,0.11,8.44,0.45,0.29,0.08,,0.99,,0.09,0.023,0.008,,,,,,0.21,,0.05,,0.001,0,1050,780,,,8.8,3565.77510726093,,,,,,550,180,26678.6,25,85,7.9E-05,,,,,,,
33,89.528,0.11,8.44,0.45,0.29,0.08,,0.99,,0.09,0.023,0.008,,,,,,0.21,,0.05,,0.001,0,1050,780,,,8.8,3565.77510726093,,,,,,550,170,40606.6,29,85,6.1E-05,,,,,,,
33,89.528,0.11,8.44,0.45,0.29,0.08,,0.99,,0.09,0.023,0.008,,,,,,0.21,,0.05,,0.001,0,1050,780,,,8.8,3565.77510726093,,,,,,550,160,,,,3.4E-05,,,,,,,
33,89.528,0.11,8.44,0.45,0.29,0.08,,0.99,,0.09,0.023,0.008,,,,,,0.21,,0.05,,0.001,0,1050,780,,,8.8,3565.77510726093,,,,,,575,160,6845,28,86,0.00039,,,,,,,
33,89.528,0.11,8.44,0.45,0.29,0.08,,0.99,,0.09,0.023,0.008,,,,,,0.21,,0.05,,0.001,0,1050,780,,,8.8,3565.77510726093,,,,,,575,150,13993.5,23,83,0.00017,,,,,,,
33,89.528,0.11,8.44,0.45,0.29,0.08,,0.99,,0.09,0.023,0.008,,,,,,0.21,,0.05,,0.001,0,1050,780,,,8.8,3565.77510726093,,,,,,575,140,21030.7,39,85,9.1E-05,,,,,,,
33,89.528,0.11,8.44,0.45,0.29,0.08,,0.99,,0.09,0.023,0.008,,,,,,0.21,,0.05,,0.001,0,1050,780,,,8.8,3565.77510726093,,,,,,600,160,612.5,31,90,0.0076,,,,,,,
33,89.528,0.11,8.44,0.45,0.29,0.08,,0.99,,0.09,0.023,0.008,,,,,,0.21,,0.05,,0.001,0,1050,780,,,8.8,3565.77510726093,,,,,,600,140,2998.8,36,91,0.001,,,,,,,
33,89.528,0.11,8.44,0.45,0.29,0.08,,0.99,,0.09,0.023,0.008,,,,,,0.21,,0.05,,0.001,0,1050,780,,,8.8,3565.77510726093,,,,,,600,120,9217.6,24,85,0.00029,,,,,,,
33,89.528,0.11,8.44,0.45,0.29,0.08,,0.99,,0.09,0.023,0.008,,,,,,0.21,,0.05,,0.001,0,1050,780,,,8.8,3565.77510726093,,,,,,600,110,16753.9,22,82,0.00016,,,,,,,
33,89.528,0.11,8.44,0.45,0.29,0.08,,0.99,,0.09,0.023,0.008,,,,,,0.21,,0.05,,0.001,0,1050,780,,,8.8,3565.77510726093,,,,,,600,100,39811.1,23,82,5.5E-05,,,,,,,
33,89.528,0.11,8.44,0.45,0.29,0.08,,0.99,,0.09,0.023,0.008,,,,,,0.21,,0.05,,0.001,0,1050,780,,,8.8,3565.77510726093,,,,,,600,80,,,,1.5E-05,,,,,,,
33,89.528,0.11,8.44,0.45,0.29,0.08,,0.99,,0.09,0.023,0.008,,,,,,0.21,,0.05,,0.001,0,1050,780,,,8.8,3565.77510726093,,,,,,625,140,262.2,37,92,0.017,,,,,,,
33,89.528,0.11,8.44,0.45,0.29,0.08,,0.99,,0.09,0.023,0.008,,,,,,0.21,,0.05,,0.001,0,1050,780,,,8.8,3565.77510726093,,,,,,625,120,1447.4,32,90,0.0022,,,,,,,
33,89.528,0.11,8.44,0.45,0.29,0.08,,0.99,,0.09,0.023,0.008,,,,,,0.21,,0.05,,0.001,0,1050,780,,,8.8,3565.77510726093,,,,,,625,100,6572,28,87,0.00057,,,,,,,
33,89.528,0.11,8.44,0.45,0.29,0.08,,0.99,,0.09,0.023,0.008,,,,,,0.21,,0.05,,0.001,0,1050,780,,,8.8,3565.77510726093,,,,,,625,90,17935.8,24,63,0.00021,,,,,,,
33,89.528,0.11,8.44,0.45,0.29,0.08,,0.99,,0.09,0.023,0.008,,,,,,0.21,,0.05,,0.001,0,1050,780,,,8.8,3565.77510726093,,,,,,650,120,122.8,41,92,0.034,,,,,,,
33,89.528,0.11,8.44,0.45,0.29,0.08,,0.99,,0.09,0.023,0.008,,,,,,0.21,,0.05,,0.001,0,1050,780,,,8.8,3565.77510726093,,,,,,650,100,717.3,35,91,0.0046,,,,,,,
33,89.528,0.11,8.44,0.45,0.29,0.08,,0.99,,0.09,0.023,0.008,,,,,,0.21,,0.05,,0.001,0,1050,780,,,8.8,3565.77510726093,,,,,,650,80,3419,34,90,0.00091,,,,,,,
33,89.528,0.11,8.44,0.45,0.29,0.08,,0.99,,0.09,0.023,0.008,,,,,,0.21,,0.05,,0.001,0,1050,780,,,8.8,3565.77510726093,,,,,,650,70,7084.7,27,86,0.00042,,,,,,,
33,89.528,0.11,8.44,0.45,0.29,0.08,,0.99,,0.09,0.023,0.008,,,,,,0.21,,0.05,,0.001,0,1050,780,,,8.8,3565.77510726093,,,,,,700,40,3635.2,50,94,0.0011,,,,,,,
,,,,,,,,,,,,,,,,,,,,,,,,,,,,,,,,,,,,,,,,,,,,,,,
34,89.587,0.11,8.31,0.43,0.24,0.08,,0.92,,0.07,0.001,0.014,,,,,,0.19,,0.046,,0.002,0,1060,780,,,8.8,3565.77510726093,23.9,503,667,24,75,,,,,,,,,,,,,
34,89.587,0.11,8.31,0.43,0.24,0.08,,0.92,,0.07,0.001,0.014,,,,,,0.19,,0.046,,0.002,0,1060,780,,,8.8,3565.77510726093,100,478,621,23,76,,,,,,,,,,,,,
34,89.587,0.11,8.31,0.43,0.24,0.08,,0.92,,0.07,0.001,0.014,,,,,,0.19,,0.046,,0.002,0,1060,780,,,8.8,3565.77510726093,200,453,583,21,77,,,,,,,,,,,,,
34,89.587,0.11,8.31,0.43,0.24,0.08,,0.92,,0.07,0.001,0.014,,,,,,0.19,,0.046,,0.002,0,1060,780,,,8.8,3565.77510726093,300,444,554,18,75,,,,,,,,,,,,,
34,89.587,0.11,8.31,0.43,0.24,0.08,,0.92,,0.07,0.001,0.014,,,,,,0.19,,0.046,,0.002,0,1060,780,,,8.8,3565.77510726093,400,424,533,18,73,,,,,,,,,,,,,
34,89.587,0.11,8.31,0.43,0.24,0.08,,0.92,,0.07,0.001,0.014,,,,,,0.19,,0.046,,0.002,0,1060,780,,,8.8,3565.77510726093,500,410,512,20,75,,,,,,,,,,,,,
34,89.587,0.11,8.31,0.43,0.24,0.08,,0.92,,0.07,0.001,0.014,,,,,,0.19,,0.046,,0.002,0,1060,780,,,8.8,3565.77510726093,550,379,464,24,81,,,,,,,,,,,,,
34,89.587,0.11,8.31,0.43,0.24,0.08,,0.92,,0.07,0.001,0.014,,,,,,0.19,,0.046,,0.002,0,1060,780,,,8.8,3565.77510726093,600,337,402,29,89,,,,,,,,,,,,,
34,89.587,0.11,8.31,0.43,0.24,0.08,,0.92,,0.07,0.001,0.014,,,,,,0.19,,0.046,,0.002,0,1060,780,,,8.8,3565.77510726093,650,273,333,35,93,,,,,,,,,,,,,
34,89.587,0.11,8.31,0.43,0.24,0.08,,0.92,,0.07,0.001,0.014,,,,,,0.19,,0.046,,0.002,0,1060,780,,,8.8,3565.77510726093,700,190,266,45,96,,,,,,,,,,,,,
34,89.587,0.11,8.31,0.43,0.24,0.08,,0.92,,0.07,0.001,0.014,,,,,,0.19,,0.046,,0.002,0,1060,780,,,8.8,3565.77510726093,750,120,200,48,98,,,,,,,,,,,,,
34,89.587,0.11,8.31,0.43,0.24,0.08,,0.92,,0.07,0.001,0.014,,,,,,0.19,,0.046,,0.002,0,1060,780,,,8.8,3565.77510726093,,,,,,500,320,914.8,30,83,0.0027,,,,,,,
34,89.587,0.11,8.31,0.43,0.24,0.08,,0.92,,0.07,0.001,0.014,,,,,,0.19,,0.046,,0.002,0,1060,780,,,8.8,3565.77510726093,,,,,,500,310,1821.8,27,84,0.0012,,,,,,,
34,89.587,0.11,8.31,0.43,0.24,0.08,,0.92,,0.07,0.001,0.014,,,,,,0.19,,0.046,,0.002,0,1060,780,,,8.8,3565.77510726093,,,,,,500,300,2731.4,26,84,0.00084,,,,,,,
34,89.587,0.11,8.31,0.43,0.24,0.08,,0.92,,0.07,0.001,0.014,,,,,,0.19,,0.046,,0.002,0,1060,780,,,8.8,3565.77510726093,,,,,,500,290,5356.8,29,85,0.00047,,,,,,,
34,89.587,0.11,8.31,0.43,0.24,0.08,,0.92,,0.07,0.001,0.014,,,,,,0.19,,0.046,,0.002,0,1060,780,,,8.8,3565.77510726093,,,,,,500,270,15864.4,27,86,0.0002,,,,,,,
34,89.587,0.11,8.31,0.43,0.24,0.08,,0.92,,0.07,0.001,0.014,,,,,,0.19,,0.046,,0.002,0,1060,780,,,8.8,3565.77510726093,,,,,,550,240,279,33,88,0.015,,,,,,,
34,89.587,0.11,8.31,0.43,0.24,0.08,,0.92,,0.07,0.001,0.014,,,,,,0.19,,0.046,,0.002,0,1060,780,,,8.8,3565.77510726093,,,,,,550,220,1163.7,27,88,0.0037,,,,,,,
34,89.587,0.11,8.31,0.43,0.24,0.08,,0.92,,0.07,0.001,0.014,,,,,,0.19,,0.046,,0.002,0,1060,780,,,8.8,3565.77510726093,,,,,,550,200,4562.4,25,88,0.0009,,,,,,,
34,89.587,0.11,8.31,0.43,0.24,0.08,,0.92,,0.07,0.001,0.014,,,,,,0.19,,0.046,,0.002,0,1060,780,,,8.8,3565.77510726093,,,,,,550,180,20099.5,24,88,0.00013,,,,,,,
34,89.587,0.11,8.31,0.43,0.24,0.08,,0.92,,0.07,0.001,0.014,,,,,,0.19,,0.046,,0.002,0,1060,780,,,8.8,3565.77510726093,,,,,,550,170,,,,5.6E-05,,,,,,,
34,89.587,0.11,8.31,0.43,0.24,0.08,,0.92,,0.07,0.001,0.014,,,,,,0.19,,0.046,,0.002,0,1060,780,,,8.8,3565.77510726093,,,,,,575,160,6662,35,91,0.00048,,,,,,,
34,89.587,0.11,8.31,0.43,0.24,0.08,,0.92,,0.07,0.001,0.014,,,,,,0.19,,0.046,,0.002,0,1060,780,,,8.8,3565.77510726093,,,,,,575,150,12690.8,24,88,0.00022,,,,,,,
34,89.587,0.11,8.31,0.43,0.24,0.08,,0.92,,0.07,0.001,0.014,,,,,,0.19,,0.046,,0.002,0,1060,780,,,8.8,3565.77510726093,,,,,,575,140,25766.8,31,88,9.1E-05,,,,,,,
34,89.587,0.11,8.31,0.43,0.24,0.08,,0.92,,0.07,0.001,0.014,,,,,,0.19,,0.046,,0.002,0,1060,780,,,8.8,3565.77510726093,,,,,,600,160,364.6,34,91,0.014,,,,,,,
34,89.587,0.11,8.31,0.43,0.24,0.08,,0.92,,0.07,0.001,0.014,,,,,,0.19,,0.046,,0.002,0,1060,780,,,8.8,3565.77510726093,,,,,,600,140,2585.5,31,90,0.0015,,,,,,,
34,89.587,0.11,8.31,0.43,0.24,0.08,,0.92,,0.07,0.001,0.014,,,,,,0.19,,0.046,,0.002,0,1060,780,,,8.8,3565.77510726093,,,,,,600,120,15366.6,25,89,0.00015,,,,,,,
34,89.587,0.11,8.31,0.43,0.24,0.08,,0.92,,0.07,0.001,0.014,,,,,,0.19,,0.046,,0.002,0,1060,780,,,8.8,3565.77510726093,,,,,,600,110,24189.1,30,90,9E-05,,,,,,,
34,89.587,0.11,8.31,0.43,0.24,0.08,,0.92,,0.07,0.001,0.014,,,,,,0.19,,0.046,,0.002,0,1060,780,,,8.8,3565.77510726093,,,,,,600,100,55521.3,26,88,4.4E-05,,,,,,,
34,89.587,0.11,8.31,0.43,0.24,0.08,,0.92,,0.07,0.001,0.014,,,,,,0.19,,0.046,,0.002,0,1060,780,,,8.8,3565.77510726093,,,,,,625,140,179.6,35,93,0.025,,,,,,,
34,89.587,0.11,8.31,0.43,0.24,0.08,,0.92,,0.07,0.001,0.014,,,,,,0.19,,0.046,,0.002,0,1060,780,,,8.8,3565.77510726093,,,,,,625,120,964,42,94,0.0037,,,,,,,
34,89.587,0.11,8.31,0.43,0.24,0.08,,0.92,,0.07,0.001,0.014,,,,,,0.19,,0.046,,0.002,0,1060,780,,,8.8,3565.77510726093,,,,,,625,100,5528.4,28,91,0.00055,,,,,,,
34,89.587,0.11,8.31,0.43,0.24,0.08,,0.92,,0.07,0.001,0.014,,,,,,0.19,,0.046,,0.002,0,1060,780,,,8.8,3565.77510726093,,,,,,625,90,16039,23,84,0.00021,,,,,,,
34,89.587,0.11,8.31,0.43,0.24,0.08,,0.92,,0.07,0.001,0.014,,,,,,0.19,,0.046,,0.002,0,1060,780,,,8.8,3565.77510726093,,,,,,650,120,114.8,46,96,0.04,,,,,,,
34,89.587,0.11,8.31,0.43,0.24,0.08,,0.92,,0.07,0.001,0.014,,,,,,0.19,,0.046,,0.002,0,1060,780,,,8.8,3565.77510726093,,,,,,650,100,716.6,35,93,0.0048,,,,,,,
34,89.587,0.11,8.31,0.43,0.24,0.08,,0.92,,0.07,0.001,0.014,,,,,,0.19,,0.046,,0.002,0,1060,780,,,8.8,3565.77510726093,,,,,,650,80,3329.6,37,93,0.0011,,,,,,,
34,89.587,0.11,8.31,0.43,0.24,0.08,,0.92,,0.07,0.001,0.014,,,,,,0.19,,0.046,,0.002,0,1060,780,,,8.8,3565.77510726093,,,,,,650,70,9288.5,33,91,0.00031,,,,,,,
