Repository: mamunm/xmat-pnnl

# Xtreme Materials
>A Repository for Lifetime Prediction of High Temperature Alloy Materials

In this repo, we will develop machine learning models to predict the lifetime of alloy materials for high temperature applications.

## Focus areas:

1. Build a simple physics based model to preserve some form of interpretability
2. Build a data driven machine learning model to get the residual of the physics based model

### Loading data and saving them 

`load_data` will ease loading the data into nice `pd.DataFrame` format. Below I demonstrate a code to quickly load the data:

```python
import numpy as np
import pandas as pd
import xmat_pnnl_code as xcode

File: xmat_pnnl_model/9_12_Cr_Data/9_12_Cr.csv (part 4 of 13)
ID,Fe,C,Cr,Mn,Si,Ni,Co,Mo,W,Nb,Al,P,Cu,Ti,Ta,Hf,Re,V,B,N,O,S,Homo,Normal,Temper1,Temper2,Temper3,AGS No.,AGS,TT Temp,YS,UTS,Elong,RA,CT Temp,CS,RT,EL,RA_2,MCR,0.1% CS,0.2% CS,0.5% CS,1.0% CS,2.0% CS,5.0% CS,TTC
34,89.587,0.11,8.31,0.43,0.24,0.08,,0.92,,0.07,0.001,0.014,,,,,,0.19,,0.046,,0.002,0,1060,780,,,8.8,3565.77510726093,,,,,,700,40,5607.6,42,94,0.00065,,,,,,,
,,,,,,,,,,,,,,,,,,,,,,,,,,,,,,,,,,,,,,,,,,,,,,,
35,87.1445,0.098,9.5,0.42,0.29,0.13,,0.36,1.74,0.062,0.009,0.007,,,,,,0.19,0.002,0.0462,,0.0013,0,1100,780,,,7.8,1782.88755363046,23.9,549,710,24,73,,,,,,,,,,,,,
35,87.1445,0.098,9.5,0.42,0.29,0.13,,0.36,1.74,0.062,0.009,0.007,,,,,,0.19,0.002,0.0462,,0.0013,0,1100,780,,,7.8,1782.88755363046,100,505,660,22,75,,,,,,,,,,,,,
35,87.1445,0.098,9.5,0.42,0.29,0.13,,0.36,1.74,0.062,0.009,0.007,,,,,,0.19,0.002,0.0462,,0.0013,0,1100,780,,,7.8,1782.88755363046,200,469,622,20,76,,,,,,,,,,,,,
35,87.1445,0.098,9.5,0.42,0.29,0.13,,0.36,1.74,0.062,0.009,0.007,,,,,,0.19,0.002,0.0462,,0.0013,0,1100,780,,,7.8,1782.88755363046,300,466,591,18,76,,,,,,,,,,,,,
35,87.1445,0.098,9.5,0.42,0.29,0.13,,0.36,1.74,0.062,0.009,0.007,,,,,,0.19,0.002,0.0462,,0.0013,0,1100,780,,,7.8,1782.88755363046,400,450,561,17,73,,,,,,,,,,,,,
35,87.1445,0.098,9.5,0.42,0.29,0.13,,0.36,1.74,0.062,0.009,0.007,,,,,,0.19,0.002,0.0462,,0.0013,0,1100,780,,,7.8,1782.88755363046,500,387,488,24,81,,,,,,,,,,,,,
35,87.1445,0.098,9.5,0.42,0.29,0.13,,0.36,1.74,0.062,0.009,0.007,,,,,,0.19,0.002,0.0462,,0.0013,0,1100,780,,,7.8,1782.88755363046,550,348,420,28,88,,,,,,,,,,,,,
35,87.1445,0.098,9.5,0.42,0.29,0.13,,0.36,1.74,0.062,0.009,0.007,,,,,,0.19,0.002,0.0462,,0.0013,0,1100,780,,,7.8,1782.88755363046,600,280,347,35,92,,,,,,,,,,,,,
35,87.1445,0.098,9.5,0.42,0.29,0.13,,0.36,1.74,0.062,0.009,0.007,,,,,,0.19,0.002,0.0462,,0.0013,0,1100,780,,,7.8,1782.88755363046,650,198,279,41,95,,,,,,,,,,,,,
35,87.1445,0.098,9.5,0.42,0.29,0.13,,0.36,1.74,0.062,0.009,0.007,,,,,,0.19,0.002,0.0462,,0.0013,0,1100,780,,,7.8,1782.88755363046,700,128,213,46,96,,,,,,,,,,,,,
35,87.1445,0.098,9.5,0.42,0.29,0.13,,0.36,1.74,0.062,0.009,0.007,,,,,,0.19,0.002,0.0462,,0.0013,0,1100,780,,,7.8,1782.88755363046,750,81,149,52,98,,,,,,,,,,,,,
35,87.1445,0.098,9.5,0.42,0.29,0.13,,0.36,1.74,0.062,0.009,0.007,,,,,,0.19,0.002,0.0462,,0.0013,0,1100,780,,,7.8,1782.88755363046,800,55,109,62,98,,,,,,,,,,,,,
35,87.1445,0.098,9.5,0.42,0.29,0.13,,0.36,1.74,0.062,0.009,0.007,,,,,,0.19,0.002,0.0462,,0.0013,0,1100,780,,,7.8,1782.88755363046,,,,,,550,320,8.6,32,84,0.509,,,,,3,6,5
35,87.1445,0.098,9.5,0.42,0.29,0.13,,0.36,1.74,0.062,0.009,0.007,,,,,,0.19,0.002,0.0462,,0.0013,0,1100,780,,,7.8,1782.88755363046,,,,,,550,300,26.4,33,84,0.156,,,,2,8,20,14
35,87.1445,0.098,9.5,0.42,0.29,0.13,,0.36,1.74,0.062,0.009,0.007,,,,,,0.19,0.002,0.0462,,0.0013,0,1100,780,,,7.8,1782.88755363046,,,,,,550,280,120.3,27,86,0.0347,,,1,7,31,93,74
35,87.1445,0.098,9.5,0.42,0.29,0.13,,0.36,1.74,0.062,0.009,0.007,,,,,,0.19,0.002,0.0462,,0.0013,0,1100,780,,,7.8,1782.88755363046,,,,,,550,260,523.7,31,86,0.00807,,,3,29,142,406,320
35,87.1445,0.098,9.5,0.42,0.29,0.13,,0.36,1.74,0.062,0.009,0.007,,,,,,0.19,0.002,0.0462,,0.0013,0,1100,780,,,7.8,1782.88755363046,,,,,,550,250,1020,28,86,0.00461,,,5,46,233,743,908
35,87.1445,0.098,9.5,0.42,0.29,0.13,,0.36,1.74,0.062,0.009,0.007,,,,,,0.19,0.002,0.0462,,0.0013,0,1100,780,,,7.8,1782.88755363046,,,,,,550,230,5767.2,22,81,0.000627,,,25,242,1480,4960,4010
35,87.1445,0.098,9.5,0.42,0.29,0.13,,0.36,1.74,0.062,0.009,0.007,,,,,,0.19,0.002,0.0462,,0.0013,0,1100,780,,,7.8,1782.88755363046,,,,,,550,220,12857.6,25,79,0.000268,,,13,215,1800,10400,9280
35,87.1445,0.098,9.5,0.42,0.29,0.13,,0.36,1.74,0.062,0.009,0.007,,,,,,0.19,0.002,0.0462,,0.0013,0,1100,780,,,7.8,1782.88755363046,,,,,,550,210,35151.4,22,71,6.76E-05,,,109,1230,10500,32900,26400
35,87.1445,0.098,9.5,0.42,0.29,0.13,,0.36,1.74,0.062,0.009,0.007,,,,,,0.19,0.002,0.0462,,0.0013,0,1100,780,,,7.8,1782.88755363046,,,,,,550,200,59735.1,16,57,3.14E-05,,,171,2570,25300,58100,45200
35,87.1445,0.098,9.5,0.42,0.29,0.13,,0.36,1.74,0.062,0.009,0.007,,,,,,0.19,0.002,0.0462,,0.0013,0,1100,780,,,7.8,1782.88755363046,,,,,,550,190,,,,1.1E-05,,,440,7780,79600,,87800
35,87.1445,0.098,9.5,0.42,0.29,0.13,,0.36,1.74,0.062,0.009,0.007,,,,,,0.19,0.002,0.0462,,0.0013,0,1100,780,,,7.8,1782.88755363046,,,,,,575,200,4552.9,29,81,0.000703,,,8,128,1030,3910,3190
35,87.1445,0.098,9.5,0.42,0.29,0.13,,0.36,1.74,0.062,0.009,0.007,,,,,,0.19,0.002,0.0462,,0.0013,0,1100,780,,,7.8,1782.88755363046,,,,,,575,190,10716.4,25,78,0.000231,,,13,241,2840,9830,7780
35,87.1445,0.098,9.5,0.42,0.29,0.13,,0.36,1.74,0.062,0.009,0.007,,,,,,0.19,0.002,0.0462,,0.0013,0,1100,780,,,7.8,1782.88755363046,,,,,,575,180,24077.4,18,64,6.94E-05,,,65,1130,12500,23400,17800
35,87.1445,0.098,9.5,0.42,0.29,0.13,,0.36,1.74,0.062,0.009,0.007,,,,,,0.19,0.002,0.0462,,0.0013,0,1100,780,,,7.8,1782.88755363046,,,,,,575,170,42242.6,14,52,3.32E-05,,,63,1860,25300,41600,30400
35,87.1445,0.098,9.5,0.42,0.29,0.13,,0.36,1.74,0.062,0.009,0.007,,,,,,0.19,0.002,0.0462,,0.0013,0,1100,780,,,7.8,1782.88755363046,,,,,,600,250,5.1,37,88,0.996,,,,,1,4,3
35,87.1445,0.098,9.5,0.42,0.29,0.13,,0.36,1.74,0.062,0.009,0.007,,,,,,0.19,0.002,0.0462,,0.0013,0,1100,780,,,7.8,1782.88755363046,,,,,,600,230,19.9,34,88,0.267,,,,,4,13,11
35,87.1445,0.098,9.5,0.42,0.29,0.13,,0.36,1.74,0.062,0.009,0.007,,,,,,0.19,0.002,0.0462,,0.0013,0,1100,780,,,7.8,1782.88755363046,,,,,,600,210,112.6,29,87,0.044,,,,4,20,78,69
35,87.1445,0.098,9.5,0.42,0.29,0.13,,0.36,1.74,0.062,0.009,0.007,,,,,,0.19,0.002,0.0462,,0.0013,0,1100,780,,,7.8,1782.88755363046,,,,,,600,190,613.4,26,86,0.00654,,,3,23,128,485,401
35,87.1445,0.098,9.5,0.42,0.29,0.13,,0.36,1.74,0.062,0.009,0.007,,,,,,0.19,0.002,0.0462,,0.0013,0,1100,780,,,7.8,1782.88755363046,,,,,,600,180,1740.7,25,80,0.00181,,,3,37,323,1480,1200
35,87.1445,0.098,9.5,0.42,0.29,0.13,,0.36,1.74,0.062,0.009,0.007,,,,,,0.19,0.002,0.0462,,0.0013,0,1100,780,,,7.8,1782.88755363046,,,,,,600,160,8219.9,27,72,0.000225,,,30,416,3990,7730,5570
35,87.1445,0.098,9.5,0.42,0.29,0.13,,0.36,1.74,0.062,0.009,0.007,,,,,,0.19,0.002,0.0462,,0.0013,0,1100,780,,,7.8,1782.88755363046,,,,,,600,140,25944.6,13,41,6.12E-05,,,54,1520,15100,25100,16800
35,87.1445,0.098,9.5,0.42,0.29,0.13,,0.36,1.74,0.062,0.009,0.007,,,,,,0.19,0.002,0.0462,,0.0013,0,1100,780,,,7.8,1782.88755363046,,,,,,600,130,39539.9,11,15,2.57E-05,,,757,14900,30800,38700,23100
35,87.1445,0.098,9.5,0.42,0.29,0.13,,0.36,1.74,0.062,0.009,0.007,,,,,,0.19,0.002,0.0462,,0.0013,0,1100,780,,,7.8,1782.88755363046,,,,,,600,120,65363.4,8,10,1.81E-05,,,1600,25700,52200,65200,43000
35,87.1445,0.098,9.5,0.42,0.29,0.13,,0.36,1.74,0.062,0.009,0.007,,,,,,0.19,0.002,0.0462,,0.0013,0,1100,780,,,7.8,1782.88755363046,,,,,,600,100,,,,6.71E-06,,,14700,73600,,,
35,87.1445,0.098,9.5,0.42,0.29,0.13,,0.36,1.74,0.062,0.009,0.007,,,,,,0.19,0.002,0.0462,,0.0013,0,1100,780,,,7.8,1782.88755363046,,,,,,625,160,490.5,38,85,0.00771,,,,8,66,369,319
35,87.1445,0.098,9.5,0.42,0.29,0.13,,0.36,1.74,0.062,0.009,0.007,,,,,,0.19,0.002,0.0462,,0.0013,0,1100,780,,,7.8,1782.88755363046,,,,,,625,140,3266.4,26,73,0.000573,,,16,281,1780,3080,2120
35,87.1445,0.098,9.5,0.42,0.29,0.13,,0.36,1.74,0.062,0.009,0.007,,,,,,0.19,0.002,0.0462,,0.0013,0,1100,780,,,7.8,1782.88755363046,,,,,,625,130,5507.7,24,64,0.000319,,,19,459,3080,5170,3410
35,87.1445,0.098,9.5,0.42,0.29,0.13,,0.36,1.74,0.062,0.009,0.007,,,,,,0.19,0.002,0.0462,,0.0013,0,1100,780,,,7.8,1782.88755363046,,,,,,625,110,20698.4,11,24,8.63E-05,,,361,5420,13500,20000,12100
35,87.1445,0.098,9.5,0.42,0.29,0.13,,0.36,1.74,0.062,0.009,0.007,,,,,,0.19,0.002,0.0462,,0.0013,0,1100,780,,,7.8,1782.88755363046,,,,,,625,100,30448,7,8,5.67E-05,,,434,8140,21700,,21000
35,87.1445,0.098,9.5,0.42,0.29,0.13,,0.36,1.74,0.062,0.009,0.007,,,,,,0.19,0.002,0.0462,,0.0013,0,1100,780,,,7.8,1782.88755363046,,,,,,625,80,,,,1.51E-05,,,6170,37600,,,
35,87.1445,0.098,9.5,0.42,0.29,0.13,,0.36,1.74,0.062,0.009,0.007,,,,,,0.19,0.002,0.0462,,0.0013,0,1100,780,,,7.8,1782.88755363046,,,,,,650,180,6.2,33,90,0.92,,,,,1,4,3
35,87.1445,0.098,9.5,0.42,0.29,0.13,,0.36,1.74,0.062,0.009,0.007,,,,,,0.19,0.002,0.0462,,0.0013,0,1100,780,,,7.8,1782.88755363046,,,,,,650,160,29.9,33,89,0.167,,,,1,7,21,17
35,87.1445,0.098,9.5,0.42,0.29,0.13,,0.36,1.74,0.062,0.009,0.007,,,,,,0.19,0.002,0.0462,,0.0013,0,1100,780,,,7.8,1782.88755363046,,,,,,650,140,171.2,26,85,0.0245,,,,6,34,131,110
35,87.1445,0.098,9.5,0.42,0.29,0.13,,0.36,1.74,0.062,0.009,0.007,,,,,,0.19,0.002,0.0462,,0.0013,0,1100,780,,,7.8,1782.88755363046,,,,,,650,130,564.3,32,80,0.00571,,,2,20,139,480,381
35,87.1445,0.098,9.5,0.42,0.29,0.13,,0.36,1.74,0.062,0.009,0.007,,,,,,0.19,0.002,0.0462,,0.0013,0,1100,780,,,7.8,1782.88755363046,,,,,,650,110,2588.8,24,62,0.000835,,,19,288,1340,2350,1500
35,87.1445,0.098,9.5,0.42,0.29,0.13,,0.36,1.74,0.062,0.009,0.007,,,,,,0.19,0.002,0.0462,,0.0013,0,1100,780,,,7.8,1782.88755363046,,,,,,650,100,4830.7,14,41,0.000446,,,146,1110,2920,4520,2920
35,87.1445,0.098,9.5,0.42,0.29,0.13,,0.36,1.74,0.062,0.009,0.007,,,,,,0.19,0.002,0.0462,,0.0013,0,1100,780,,,7.8,1782.88755363046,,,,,,650,90,11218.7,11,13,0.000215,,,151,1770,5930,10400,6690
35,87.1445,0.098,9.5,0.42,0.29,0.13,,0.36,1.74,0.062,0.009,0.007,,,,,,0.19,0.002,0.0462,,0.0013,0,1100,780,,,7.8,1782.88755363046,,,,,,650,80,21504.8,8,8,9.69E-05,,,1670,6510,14100,20900,12900
35,87.1445,0.098,9.5,0.42,0.29,0.13,,0.36,1.74,0.062,0.009,0.007,,,,,,0.19,0.002,0.0462,,0.0013,0,1100,780,,,7.8,1782.88755363046,,,,,,650,70,46436.7,7,6,3.3E-05,,,5660,19800,36400,,29700
35,87.1445,0.098,9.5,0.42,0.29,0.13,,0.36,1.74,0.062,0.009,0.007,,,,,,0.19,0.002,0.0462,,0.0013,0,1100,780,,,7.8,1782.88755363046,,,,,,650,60,65958.6,5,0,1.85E-05,,,8840,32600,57100,,44300
35,87.1445,0.098,9.5,0.42,0.29,0.13,,0.36,1.74,0.062,0.009,0.007,,,,,,0.19,0.002,0.0462,,0.0013,0,1100,780,,,7.8,1782.88755363046,,,,,,650,50,,,,1.01E-05,,,28100,61500,,,64600
35,87.1445,0.098,9.5,0.42,0.29,0.13,,0.36,1.74,0.062,0.009,0.007,,,,,,0.19,0.002,0.0462,,0.0013,0,1100,780,,,7.8,1782.88755363046,,,,,,675,110,240.8,26,81,0.0167,,,1,11,61,196,160
35,87.1445,0.098,9.5,0.42,0.29,0.13,,0.36,1.74,0.062,0.009,0.007,,,,,,0.19,0.002,0.0462,,0.0013,0,1100,780,,,7.8,1782.88755363046,,,,,,675,90,1333.6,25,64,0.00227,,,21,172,606,1190,855
35,87.1445,0.098,9.5,0.42,0.29,0.13,,0.36,1.74,0.062,0.009,0.007,,,,,,0.19,0.002,0.0462,,0.0013,0,1100,780,,,7.8,1782.88755363046,,,,,,675,80,2674.6,9,13,0.00134,,,5,110,758,2290,1740
35,87.1445,0.098,9.5,0.42,0.29,0.13,,0.36,1.74,0.062,0.009,0.007,,,,,,0.19,0.002,0.0462,,0.0013,0,1100,780,,,7.8,1782.88755363046,,,,,,675,60,14858.2,11,13,0.000145,,,1070,4300,9140,14300,8020
35,87.1445,0.098,9.5,0.42,0.29,0.13,,0.36,1.74,0.062,0.009,0.007,,,,,,0.19,0.002,0.0462,,0.0013,0,1100,780,,,7.8,1782.88755363046,,,,,,675,50,33924.9,12,10,7.21E-05,,,1100,7270,19100,32100,20100
35,87.1445,0.098,9.5,0.42,0.29,0.13,,0.36,1.74,0.062,0.009,0.007,,,,,,0.19,0.002,0.0462,,0.0013,0,1100,780,,,7.8,1782.88755363046,,,,,,675,40,,,,1.96E-05,,,6650,29000,49500,,37400
35,87.1445,0.098,9.5,0.42,0.29,0.13,,0.36,1.74,0.062,0.009,0.007,,,,,,0.19,0.002,0.0462,,0.0013,0,1100,780,,,7.8,1782.88755363046,,,,,,700,120,6.8,50,94,0.816,,,,,2,4,4
35,87.1445,0.098,9.5,0.42,0.29,0.13,,0.36,1.74,0.062,0.009,0.007,,,,,,0.19,0.002,0.0462,,0.0013,0,1100,780,,,7.8,1782.88755363046,,,,,,700,100,43.5,45,92,0.109,,,,3,11,31,25
35,87.1445,0.098,9.5,0.42,0.29,0.13,,0.36,1.74,0.062,0.009,0.007,,,,,,0.19,0.002,0.0462,,0.0013,0,1100,780,,,7.8,1782.88755363046,,,,,,700,85,211.9,33,84,0.0204,,,1,15,60,166,136
35,87.1445,0.098,9.5,0.42,0.29,0.13,,0.36,1.74,0.062,0.009,0.007,,,,,,0.19,0.002,0.0462,,0.0013,0,1100,780,,,7.8,1782.88755363046,,,,,,700,70,978.1,29,65,0.00361,,,29,133,405,841,607
35,87.1445,0.098,9.5,0.42,0.29,0.13,,0.36,1.74,0.062,0.009,0.007,,,,,,0.19,0.002,0.0462,,0.0013,0,1100,780,,,7.8,1782.88755363046,,,,,,700,60,2387.4,17,11,0.00125,,,132,500,1210,2110,1390
35,87.1445,0.098,9.5,0.42,0.29,0.13,,0.36,1.74,0.062,0.009,0.007,,,,,,0.19,0.002,0.0462,,0.0013,0,1100,780,,,7.8,1782.88755363046,,,,,,700,50,5583.5,12,7,0.000497,,,678,1630,3070,5060,2760
35,87.1445,0.098,9.5,0.42,0.29,0.13,,0.36,1.74,0.062,0.009,0.007,,,,,,0.19,0.002,0.0462,,0.0013,0,1100,780,,,7.8,1782.88755363046,,,,,,700,40,13850.6,8,2,0.000176,,,1670,4340,8440,13400,7610
35,87.1445,0.098,9.5,0.42,0.29,0.13,,0.36,1.74,0.062,0.009,0.007,,,,,,0.19,0.002,0.0462,,0.0013,0,1100,780,,,7.8,1782.88755363046,,,,,,700,30,38410.1,7,0,5.06E-05,,,4840,13500,25400,38200,20600
35,87.1445,0.098,9.5,0.42,0.29,0.13,,0.36,1.74,0.062,0.009,0.007,,,,,,0.19,0.002,0.0462,,0.0013,0,1100,780,,,7.8,1782.88755363046,,,,,,700,25,71306.8,,,2.9E-05,,,10900,21400,41100,69100,22800
35,87.1445,0.098,9.5,0.42,0.29,0.13,,0.36,1.74,0.062,0.009,0.007,,,,,,0.19,0.002,0.0462,,0.0013,0,1100,780,,,7.8,1782.88755363046,,,,,,725,85,16.6,59,93,0.322,,,,,3,11,9
35,87.1445,0.098,9.5,0.42,0.29,0.13,,0.36,1.74,0.062,0.009,0.007,,,,,,0.19,0.002,0.0462,,0.0013,0,1100,780,,,7.8,1782.88755363046,,,,,,725,60,239,49,87,0.0204,,,5,23,67,180,153
35,87.1445,0.098,9.5,0.42,0.29,0.13,,0.36,1.74,0.062,0.009,0.007,,,,,,0.19,0.002,0.0462,,0.0013,0,1100,780,,,7.8,1782.88755363046,,,,,,750,50,97.4,30,87,0.0487,,,2,8,27,74,60
35,87.1445,0.098,9.5,0.42,0.29,0.13,,0.36,1.74,0.062,0.009,0.007,,,,,,0.19,0.002,0.0462,,0.0013,0,1100,780,,,7.8,1782.88755363046,,,,,,750,40,361.9,24,72,0.011,,,9,38,124,293,224
35,87.1445,0.098,9.5,0.42,0.29,0.13,,0.36,1.74,0.062,0.009,0.007,,,,,,0.19,0.002,0.0462,,0.0013,0,1100,780,,,7.8,1782.88755363046,,,,,,750,30,1487.7,20,60,0.00202,,,58,241,712,1300,899
35,87.1445,0.098,9.5,0.42,0.29,0.13,,0.36,1.74,0.062,0.009,0.007,,,,,,0.19,0.002,0.0462,,0.0013,0,1100,780,,,7.8,1782.88755363046,,,,,,750,25,3079.4,,,0.000886,,,178,686,1630,2660,1720
35,87.1445,0.098,9.5,0.42,0.29,0.13,,0.36,1.74,0.062,0.009,0.007,,,,,,0.19,0.002,0.0462,,0.0013,0,1100,780,,,7.8,1782.88755363046,,,,,,750,20,5050.2,,,0.000397,,,497,1660,3380,5010,3020
,,,,,,,,,,,,,,,,,,,,,,,,,,,,,,,,,,,,,,,,,,,,,,,
36,87.5691,0.11,9.26,0.41,0.1,0.17,,0.42,1.67,0.057,0.01,0.012,,,,,,0.16,0.002,0.0462,,0.0037,0,1070,780,,,7.3,1260.69187926519,23.9,477,662,25,71,,,,,,,,,,,,,
36,87.5691,0.11,9.26,0.41,0.1,0.17,,0.42,1.67,0.057,0.01,0.012,,,,,,0.16,0.002,0.0462,,0.0037,0,1070,780,,,7.3,1260.69187926519,100,454,615,23,74,,,,,,,,,,,,,
36,87.5691,0.11,9.26,0.41,0.1,0.17,,0.42,1.67,0.057,0.01,0.012,,,,,,0.16,0.002,0.0462,,0.0037,0,1070,780,,,7.3,1260.69187926519,200,434,585,21,74,,,,,,,,,,,,,
36,87.5691,0.11,9.26,0.41,0.1,0.17,,0.42,1.67,0.057,0.01,0.012,,,,,,0.16,0.002,0.0462,,0.0037,0,1070,780,,,7.3,1260.69187926519,300,419,546,19,72,,,,,,,,,,,,,
36,87.5691,0.11,9.26,0.41,0.1,0.17,,0.42,1.67,0.057,0.01,0.012,,,,,,0.16,0.002,0.0462,,0.0037,0,1070,780,,,7.3,1260.69187926519,400,386,511,18,68,,,,,,,,,,,,,
36,87.5691,0.11,9.26,0.41,0.1,0.17,,0.42,1.67,0.057,0.01,0.012,,,,,,0.16,0.002,0.0462,,0.0037,0,1070,780,,,7.3,1260.69187926519,500,352,458,23,78,,,,,,,,,,,,,
36,87.5691,0.11,9.26,0.41,0.1,0.17,,0.42,1.67,0.057,0.01,0.012,,,,,,0.16,0.002,0.0462,,0.0037,0,1070,780,,,7.3,1260.69187926519,550,321,405,27,85,,,,,,,,,,,,,
36,87.5691,0.11,9.26,0.41,0.1,0.17,,0.42,1.67,0.057,0.01,0.012,,,,,,0.16,0.002,0.0462,,0.0037,0,1070,780,,,7.3,1260.69187926519,600,269,342,33,90,,,,,,,,,,,,,
36,87.5691,0.11,9.26,0.41,0.1,0.17,,0.42,1.67,0.057,0.01,0.012,,,,,,0.16,0.002,0.0462,,0.0037,0,1070,780,,,7.3,1260.69187926519,650,198,279,37,94,,,,,,,,,,,,,
36,87.5691,0.11,9.26,0.41,0.1,0.17,,0.42,1.67,0.057,0.01,0.012,,,,,,0.16,0.002,0.0462,,0.0037,0,1070,780,,,7.3,1260.69187926519,700,126,213,40,96,,,,,,,,,,,,,
36,87.5691,0.11,9.26,0.41,0.1,0.17,,0.42,1.67,0.057,0.01,0.012,,,,,,0.16,0.002,0.0462,,0.0037,0,1070,780,,,7.3,1260.69187926519,750,71,147,49,98,,,,,,,,,,,,,
36,87.5691,0.11,9.26,0.41,0.1,0.17,,0.42,1.67,0.057,0.01,0.012,,,,,,0.16,0.002,0.0462,,0.0037,0,1070,780,,,7.3,1260.69187926519,800,51,107,53,98,,,,,,,,,,,,,
36,87.5691,0.11,9.26,0.41,0.1,0.17,,0.42,1.67,0.057,0.01,0.012,,,,,,0.16,0.002,0.0462,,0.0037,0,1070,780,,,7.3,1260.69187926519,,,,,,550,300,15.7,33,82,,,,,,,,
36,87.5691,0.11,9.26,0.41,0.1,0.17,,0.42,1.67,0.057,0.01,0.012,,,,,,0.16,0.002,0.0462,,0.0037,0,1070,780,,,7.3,1260.69187926519,,,,,,550,280,78.4,26,83,,,,,,,,
36,87.5691,0.11,9.26,0.41,0.1,0.17,,0.42,1.67,0.057,0.01,0.012,,,,,,0.16,0.002,0.0462,,0.0037,0,1070,780,,,7.3,1260.69187926519,,,,,,550,260,170.1,29,85,,,,,,,,
36,87.5691,0.11,9.26,0.41,0.1,0.17,,0.42,1.67,0.057,0.01,0.012,,,,,,0.16,0.002,0.0462,,0.0037,0,1070,780,,,7.3,1260.69187926519,,,,,,550,250,404.4,24,84,,,,,,,,
36,87.5691,0.11,9.26,0.41,0.1,0.17,,0.42,1.67,0.057,0.01,0.012,,,,,,0.16,0.002,0.0462,,0.0037,0,1070,780,,,7.3,1260.69187926519,,,,,,550,230,1977.8,26,84,,,,,,,,
36,87.5691,0.11,9.26,0.41,0.1,0.17,,0.42,1.67,0.057,0.01,0.012,,,,,,0.16,0.002,0.0462,,0.0037,0,1070,780,,,7.3,1260.69187926519,,,,,,550,220,7698.8,23,84,,,,,,,,
36,87.5691,0.11,9.26,0.41,0.1,0.17,,0.42,1.67,0.057,0.01,0.012,,,,,,0.16,0.002,0.0462,,0.0037,0,1070,780,,,7.3,1260.69187926519,,,,,,550,190,48740,24,81,,,,,,,,
36,87.5691,0.11,9.26,0.41,0.1,0.17,,0.42,1.67,0.057,0.01,0.012,,,,,,0.16,0.002,0.0462,,0.0037,0,1070,780,,,7.3,1260.69187926519,,,,,,575,200,1568.8,27,87,,,,,,,,
36,87.5691,0.11,9.26,0.41,0.1,0.17,,0.42,1.67,0.057,0.01,0.012,,,,,,0.16,0.002,0.0462,,0.0037,0,1070,780,,,7.3,1260.69187926519,,,,,,575,190,2505.2,28,86,,,,,,,,
36,87.5691,0.11,9.26,0.41,0.1,0.17,,0.42,1.67,0.057,0.01,0.012,,,,,,0.16,0.002,0.0462,,0.0037,0,1070,780,,,7.3,1260.69187926519,,,,,,575,180,7472.1,25,83,,,,,,,,
36,87.5691,0.11,9.26,0.41,0.1,0.17,,0.42,1.67,0.057,0.01,0.012,,,,,,0.16,0.002,0.0462,,0.0037,0,1070,780,,,7.3,1260.69187926519,,,,,,575,170,22923.3,23,80,,,,,,,,
36,87.5691,0.11,9.26,0.41,0.1,0.17,,0.42,1.67,0.057,0.01,0.012,,,,,,0.16,0.002,0.0462,,0.0037,0,1070,780,,,7.3,1260.69187926519,,,,,,575,160,30879,28,84,,,,,,,,
36,87.5691,0.11,9.26,0.41,0.1,0.17,,0.42,1.67,0.057,0.01,0.012,,,,,,0.16,0.002,0.0462,,0.0037,0,1070,780,,,7.3,1260.69187926519,,,,,,600,230,11.6,34,87,,,,,,,,
36,87.5691,0.11,9.26,0.41,0.1,0.17,,0.42,1.67,0.057,0.01,0.012,,,,,,0.16,0.002,0.0462,,0.0037,0,1070,780,,,7.3,1260.69187926519,,,,,,600,210,54,33,89,,,,,,,,
36,87.5691,0.11,9.26,0.41,0.1,0.17,,0.42,1.67,0.057,0.01,0.012,,,,,,0.16,0.002,0.0462,,0.0037,0,1070,780,,,7.3,1260.69187926519,,,,,,600,190,247.9,32,91,,,,,,,,
36,87.5691,0.11,9.26,0.41,0.1,0.17,,0.42,1.67,0.057,0.01,0.012,,,,,,0.16,0.002,0.0462,,0.0037,0,1070,780,,,7.3,1260.69187926519,,,,,,600,180,396.5,29,87,,,,,,,,
36,87.5691,0.11,9.26,0.41,0.1,0.17,,0.42,1.67,0.057,0.01,0.012,,,,,,0.16,0.002,0.0462,,0.0037,0,1070,780,,,7.3,1260.69187926519,,,,,,600,160,2721.5,28,86,,,,,,,,
36,87.5691,0.11,9.26,0.41,0.1,0.17,,0.42,1.67,0.057,0.01,0.012,,,,,,0.16,0.002,0.0462,,0.0037,0,1070,780,,,7.3,1260.69187926519,,,,,,600,140,16679.9,22,80,,,,,,,,
36,87.5691,0.11,9.26,0.41,0.1,0.17,,0.42,1.67,0.057,0.01,0.012,,,,,,0.16,0.002,0.0462,,0.0037,0,1070,780,,,7.3,1260.69187926519,,,,,,600,130,38066.8,20,81,,,,,,,,
36,87.5691,0.11,9.26,0.41,0.1,0.17,,0.42,1.67,0.057,0.01,0.012,,,,,,0.16,0.002,0.0462,,0.0037,0,1070,780,,,7.3,1260.69187926519,,,,,,600,120,88568.1,15,50,,,,,,,,
36,87.5691,0.11,9.26,0.41,0.1,0.17,,0.42,1.67,0.057,0.01,0.012,,,,,,0.16,0.002,0.0462,,0.0037,0,1070,780,,,7.3,1260.69187926519,,,,,,600,110,98767.8,12,42,,,,,,,,
36,87.5691,0.11,9.26,0.41,0.1,0.17,,0.42,1.67,0.057,0.01,0.012,,,,,,0.16,0.002,0.0462,,0.0037,0,1070,780,,,7.3,1260.69187926519,,,,,,625,160,213.4,30,89,,,,,,,,
36,87.5691,0.11,9.26,0.41,0.1,0.17,,0.42,1.67,0.057,0.01,0.012,,,,,,0.16,0.002,0.0462,,0.0037,0,1070,780,,,7.3,1260.69187926519,,,,,,625,140,1458.2,29,88,,,,,,,,
36,87.5691,0.11,9.26,0.41,0.1,0.17,,0.42,1.67,0.057,0.01,0.012,,,,,,0.16,0.002,0.0462,,0.0037,0,1070,780,,,7.3,1260.69187926519,,,,,,625,130,3886.1,26,85,,,,,,,,
36,87.5691,0.11,9.26,0.41,0.1,0.17,,0.42,1.67,0.057,0.01,0.012,,,,,,0.16,0.002,0.0462,,0.0037,0,1070,780,,,7.3,1260.69187926519,,,,,,625,110,17530,33,80,,,,,,,,
36,87.5691,0.11,9.26,0.41,0.1,0.17,,0.42,1.67,0.057,0.01,0.012,,,,,,0.16,0.002,0.0462,,0.0037,0,1070,780,,,7.3,1260.69187926519,,,,,,625,100,33518.5,22,66,,,,,,,,
36,87.5691,0.11,9.26,0.41,0.1,0.17,,0.42,1.67,0.057,0.01,0.012,,,,,,0.16,0.002,0.0462,,0.0037,0,1070,780,,,7.3,1260.69187926519,,,,,,650,160,10.5,36,91,,,,,,,,
36,87.5691,0.11,9.26,0.41,0.1,0.17,,0.42,1.67,0.057,0.01,0.012,,,,,,0.16,0.002,0.0462,,0.0037,0,1070,780,,,7.3,1260.69187926519,,,,,,650,140,66,31,90,,,,,,,,
36,87.5691,0.11,9.26,0.41,0.1,0.17,,0.42,1.67,0.057,0.01,0.012,,,,,,0.16,0.002,0.0462,,0.0037,0,1070,780,,,7.3,1260.69187926519,,,,,,650,130,194,27,88,,,,,,,,
36,87.5691,0.11,9.26,0.41,0.1,0.17,,0.42,1.67,0.057,0.01,0.012,,,,,,0.16,0.002,0.0462,,0.0037,0,1070,780,,,7.3,1260.69187926519,,,,,,650,110,1689.1,25,84,,,,,,,,
36,87.5691,0.11,9.26,0.41,0.1,0.17,,0.42,1.67,0.057,0.01,0.012,,,,,,0.16,0.002,0.0462,,0.0037,0,1070,780,,,7.3,1260.69187926519,,,,,,650,100,3738.7,25,82,,,,,,,,
36,87.5691,0.11,9.26,0.41,0.1,0.17,,0.42,1.67,0.057,0.01,0.012,,,,,,0.16,0.002,0.0462,,0.0037,0,1070,780,,,7.3,1260.69187926519,,,,,,650,90,10001.9,17,47,,,,,,,,
36,87.5691,0.11,9.26,0.41,0.1,0.17,,0.42,1.67,0.057,0.01,0.012,,,,,,0.16,0.002,0.0462,,0.0037,0,1070,780,,,7.3,1260.69187926519,,,,,,650,80,21717.1,13,40,,,,,,,,
36,87.5691,0.11,9.26,0.41,0.1,0.17,,0.42,1.67,0.057,0.01,0.012,,,,,,0.16,0.002,0.0462,,0.0037,0,1070,780,,,7.3,1260.69187926519,,,,,,650,80,21718.2,24,53,,,,,,,,
36,87.5691,0.11,9.26,0.41,0.1,0.17,,0.42,1.67,0.057,0.01,0.012,,,,,,0.16,0.002,0.0462,,0.0037,0,1070,780,,,7.3,1260.69187926519,,,,,,650,70,50871.2,9,10,,,,,,,,
36,87.5691,0.11,9.26,0.41,0.1,0.17,,0.42,1.67,0.057,0.01,0.012,,,,,,0.16,0.002,0.0462,,0.0037,0,1070,780,,,7.3,1260.69187926519,,,,,,675,110,92.1,48,94,,,,,,,,
36,87.5691,0.11,9.26,0.41,0.1,0.17,,0.42,1.67,0.057,0.01,0.012,,,,,,0.16,0.002,0.0462,,0.0037,0,1070,780,,,7.3,1260.69187926519,,,,,,675,90,982.1,28,83,,,,,,,,
36,87.5691,0.11,9.26,0.41,0.1,0.17,,0.42,1.67,0.057,0.01,0.012,,,,,,0.16,0.002,0.0462,,0.0037,0,1070,780,,,7.3,1260.69187926519,,,,,,675,80,2054,27,76,,,,,,,,
36,87.5691,0.11,9.26,0.41,0.1,0.17,,0.42,1.67,0.057,0.01,0.012,,,,,,0.16,0.002,0.0462,,0.0037,0,1070,780,,,7.3,1260.69187926519,,,,,,675,60,16855.8,13,18,,,,,,,,
36,87.5691,0.11,9.26,0.41,0.1,0.17,,0.42,1.67,0.057,0.01,0.012,,,,,,0.16,0.002,0.0462,,0.0037,0,1070,780,,,7.3,1260.69187926519,,,,,,675,50,38054.8,11,0,,,,,,,,
36,87.5691,0.11,9.26,0.41,0.1,0.17,,0.42,1.67,0.057,0.01,0.012,,,,,,0.16,0.002,0.0462,,0.0037,0,1070,780,,,7.3,1260.69187926519,,,,,,700,120,4.3,52,95,,,,,,,,
36,87.5691,0.11,9.26,0.41,0.1,0.17,,0.42,1.67,0.057,0.01,0.012,,,,,,0.16,0.002,0.0462,,0.0037,0,1070,780,,,7.3,1260.69187926519,,,,,,700,100,25.4,38,93,,,,,,,,
36,87.5691,0.11,9.26,0.41,0.1,0.17,,0.42,1.67,0.057,0.01,0.012,,,,,,0.16,0.002,0.0462,,0.0037,0,1070,780,,,7.3,1260.69187926519,,,,,,700,85,117.8,43,94,,,,,,,,
36,87.5691,0.11,9.26,0.41,0.1,0.17,,0.42,1.67,0.057,0.01,0.012,,,,,,0.16,0.002,0.0462,,0.0037,0,1070,780,,,7.3,1260.69187926519,,,,,,700,70,727.2,52,86,,,,,,,,
36,87.5691,0.11,9.26,0.41,0.1,0.17,,0.42,1.67,0.057,0.01,0.012,,,,,,0.16,0.002,0.0462,,0.0037,0,1070,780,,,7.3,1260.69187926519,,,,,,700,60,1995.7,25,80,,,,,,,,
36,87.5691,0.11,9.26,0.41,0.1,0.17,,0.42,1.67,0.057,0.01,0.012,,,,,,0.16,0.002,0.0462,,0.0037,0,1070,780,,,7.3,1260.69187926519,,,,,,700,50,6778.4,14,28,,,,,,,,
36,87.5691,0.11,9.26,0.41,0.1,0.17,,0.42,1.67,0.057,0.01,0.012,,,,,,0.16,0.002,0.0462,,0.0037,0,1070,780,,,7.3,1260.69187926519,,,,,,700,40,21880.7,13,0,,,,,,,,
36,87.5691,0.11,9.26,0.41,0.1,0.17,,0.42,1.67,0.057,0.01,0.012,,,,,,0.16,0.002,0.0462,,0.0037,0,1070,780,,,7.3,1260.69187926519,,,,,,700,35,23551.4,11,0,,,,,,,,
36,87.5691,0.11,9.26,0.41,0.1,0.17,,0.42,1.67,0.057,0.01,0.012,,,,,,0.16,0.002,0.0462,,0.0037,0,1070,780,,,7.3,1260.69187926519,,,,,,700,30,45094.3,8,0,,,,,,,,
36,87.5691,0.11,9.26,0.41,0.1,0.17,,0.42,1.67,0.057,0.01,0.012,,,,,,0.16,0.002,0.0462,,0.0037,0,1070,780,,,7.3,1260.69187926519,,,,,,750,50,97,55,95,,,,,,,,
36,87.5691,0.11,9.26,0.41,0.1,0.17,,0.42,1.67,0.057,0.01,0.012,,,,,,0.16,0.002,0.0462,,0.0037,0,1070,780,,,7.3,1260.69187926519,,,,,,750,40,429.9,37,86,,,,,,,,
36,87.5691,0.11,9.26,0.41,0.1,0.17,,0.42,1.67,0.057,0.01,0.012,,,,,,0.16,0.002,0.0462,,0.0037,0,1070,780,,,7.3,1260.69187926519,,,,,,750,30,1994,22,41,,,,,,,,
36,87.5691,0.11,9.26,0.41,0.1,0.17,,0.42,1.67,0.057,0.01,0.012,,,,,,0.16,0.002,0.0462,,0.0037,0,1070,780,,,7.3,1260.69187926519,,,,,,750,25,3621.2,13,44,,,,,,,,
36,87.5691,0.11,9.26,0.41,0.1,0.17,,0.42,1.67,0.057,0.01,0.012,,,,,,0.16,0.002,0.0462,,0.0037,0,1070,780,,,7.3,1260.69187926519,,,,,,750,20,5713.3,9,29,,,,,,,,
,,,,,,,,,,,,,,,,,,,,,,,,,,,,,,,,,,,,,,,,,,,,,,,
37,88.5731,0.16,9.11,0.05,0.1,0.08,,1.57,,0.055,0.014,0.005,,,,,,0.26,0.0088,0.014,,0.001,0,1120,570,700,650,,,23.9,717,841,24,63,,,,,,,,,,,,,
37,88.5731,0.16,9.11,0.05,0.1,0.08,,1.57,,0.055,0.014,0.005,,,,,,0.26,0.0088,0.014,,0.001,0,1120,570,700,650,,,23.9,724,855,22,64,,,,,,,,,,,,,
37,88.5731,0.16,9.11,0.05,0.1,0.08,,1.57,,0.055,0.014,0.005,,,,,,0.26,0.0088,0.014,,0.001,0,1120,570,700,650,,,93.3,703,820,21,63,,,,,,,,,,,,,
37,88.5731,0.16,9.11,0.05,0.1,0.08,,1.57,,0.055,0.014,0.005,,,,,,0.26,0.0088,0.014,,0.001,0,1120,570,700,650,,,93.3,703,814,22,66,,,,,,,,,,,,,
37,88.5731,0.16,9.11,0.05,0.1,0.08,,1.57,,0.055,0.014,0.005,,,,,,0.26,0.0088,0.014,,0.001,0,1120,570,700,650,,,204.4,655,758,19,65,,,,,,,,,,,,,
37,88.5731,0.16,9.11,0.05,0.1,0.08,,1.57,,0.055,0.014,0.005,,,,,,0.26,0.0088,0.014,,0.001,0,1120,570,700,650,,,204.4,658,765,19,63,,,,,,,,,,,,,
37,88.5731,0.16,9.11,0.05,0.1,0.08,,1.57,,0.055,0.014,0.005,,,,,,0.26,0.0088,0.014,,0.001,0,1120,570,700,650,,,315.6,641,738,17,65,,,,,,,,,,,,,
37,88.5731,0.16,9.11,0.05,0.1,0.08,,1.57,,0.055,0.014,0.005,,,,,,0.26,0.0088,0.014,,0.001,0,1120,570,700,650,,,315.6,645,731,17,66,,,,,,,,,,,,,
37,88.5731,0.16,9.11,0.05,0.1,0.08,,1.57,,0.055,0.014,0.005,,,,,,0.26,0.0088,0.014,,0.001,0,1120,570,700,650,,,426.7,603,679,21,69,,,,,,,,,,,,,
37,88.5731,0.16,9.11,0.05,0.1,0.08,,1.57,,0.055,0.014,0.005,,,,,,0.26,0.0088,0.014,,0.001,0,1120,570,700,650,,,426.7,607,689,19,69,,,,,,,,,,,,,
37,88.5731,0.16,9.11,0.05,0.1,0.08,,1.57,,0.055,0.014,0.005,,,,,,0.26,0.0088,0.014,,0.001,0,1120,570,700,650,,,537.8,527,565,32,85,,,,,,,,,,,,,
37,88.5731,0.16,9.11,0.05,0.1,0.08,,1.57,,0.055,0.014,0.005,,,,,,0.26,0.0088,0.014,,0.001,0,1120,570,700,650,,,537.8,531,565,32,85,,,,,,,,,,,,,
37,88.5731,0.16,9.11,0.05,0.1,0.08,,1.57,,0.055,0.014,0.005,,,,,,0.26,0.0088,0.014,,0.001,0,1120,570,700,650,,,593.3,448,465,35,89,,,,,,,,,,,,,
37,88.5731,0.16,9.11,0.05,0.1,0.08,,1.57,,0.055,0.014,0.005,,,,,,0.26,0.0088,0.014,,0.001,0,1120,570,700,650,,,593.3,452,472,34,88,,,,,,,,,,,,,
37,88.5731,0.16,9.11,0.05,0.1,0.08,,1.57,,0.055,0.014,0.005,,,,,,0.26,0.0088,0.014,,0.001,0,1120,570,700,650,,,648.9,365,383,35,90,,,,,,,,,,,,,
37,88.5731,0.16,9.11,0.05,0.1,0.08,,1.57,,0.055,0.014,0.005,,,,,,0.26,0.0088,0.014,,0.001,0,1120,570,700,650,,,648.9,362,369,34,91,,,,,,,,,,,,,
37,88.5731,0.16,9.11,0.05,0.1,0.08,,1.57,,0.055,0.014,0.005,,,,,,0.26,0.0088,0.014,,0.001,0,1120,570,700,650,,,,,,,,565.6,282.685,12000.4,6.2,73.4,0.00010256,23.8,179.7,1533.5,5981.5,11525,,
37,88.5731,0.16,9.11,0.05,0.1,0.08,,1.57,,0.055,0.014,0.005,,,,,,0.26,0.0088,0.014,,0.001,0,1120,570,700,650,,,,,,,,565.6,234.422,,,,,110.9,760.3,10666.4,,,,
37,88.5731,0.16,9.11,0.05,0.1,0.08,,1.57,,0.055,0.014,0.005,,,,,,0.26,0.0088,0.014,,0.001,0,1120,570,700,650,,,,,,,,593.3,227.527,7861.4,5.7,80.9,9.85174E-05,23.6,194.9,1988.1,6377.6,7822.1,,
37,88.5731,0.16,9.11,0.05,0.1,0.08,,1.57,,0.055,0.014,0.005,,,,,,0.26,0.0088,0.014,,0.001,0,1120,570,700,650,,,,,,,,593.3,193.053,40318.2,5.4,56.7,1.71516E-05,73.3,577.5,10304.1,33866.7,40128.5,,
37,88.5731,0.16,9.11,0.05,0.1,0.08,,1.57,,0.055,0.014,0.005,,,,,,0.26,0.0088,0.014,,0.001,0,1120,570,700,650,,,,,,,,593.3,172.369,,,,,324.4,2248.3,32759.1,,,,
37,88.5731,0.16,9.11,0.05,0.1,0.08,,1.57,,0.055,0.014,0.005,,,,,,0.26,0.0088,0.014,,0.001,0,1120,570,700,650,,,,,,,,621.1,179.264,5664.2,6,83.3,0.000111619,35.4,251.3,2556.3,5006.7,5642,,
37,88.5731,0.16,9.11,0.05,0.1,0.08,,1.57,,0.055,0.014,0.005,,,,,,0.26,0.0088,0.014,,0.001,0,1120,570,700,650,,,,,,,,621.1,148.237,22423.9,5.9,80.3,2.66966E-05,295.1,2126,12362,20039.4,22266.2,,
37,88.5731,0.16,9.11,0.05,0.1,0.08,,1.57,,0.055,0.014,0.005,,,,,,0.26,0.0088,0.014,,0.001,0,1120,570,700,650,,,,,,,,621.1,124.106,,,,,365.8,3202.6,22555.6,,,,
37,88.5731,0.16,9.11,0.05,0.1,0.08,,1.57,,0.055,0.014,0.005,,,,,,0.26,0.0088,0.014,,0.001,0,1120,570,700,650,,,,,,,,648.9,137.895,2815.9,7.5,85.7,0.000271012,20.2,173.3,1178.6,2065.2,2633,2815.5,
37,88.5731,0.16,9.11,0.05,0.1,0.08,,1.57,,0.055,0.014,0.005,,,,,,0.26,0.0088,0.014,,0.001,0,1120,570,700,650,,,,,,,,648.9,99.974,13768.7,8.9,88.5,5.21247E-05,274.2,1564.4,6378,10902.8,13341.7,13768.5,
37,88.5731,0.16,9.11,0.05,0.1,0.08,,1.57,,0.055,0.014,0.005,,,,,,0.26,0.0088,0.014,,0.001,0,1038,590,670,,,,23.9,752,889,17,51,,,,,,,,,,,,,
37,88.5731,0.16,9.11,0.05,0.1,0.08,,1.57,,0.055,0.014,0.005,,,,,,0.26,0.0088,0.014,,0.001,0,1066,590,670,,,,23.9,748,900,20,64,,,,,,,,,,,,,
37,88.5731,0.16,9.11,0.05,0.1,0.08,,1.57,,0.055,0.014,0.005,,,,,,0.26,0.0088,0.014,,0.001,0,1093,590,670,,,,23.9,735,887,21,65,,,,,,,,,,,,,
37,88.5731,0.16,9.11,0.05,0.1,0.08,,1.57,,0.055,0.014,0.005,,,,,,0.26,0.0088,0.014,,0.001,0,1121,590,670,,,,23.9,738,885,21,65,,,,,,,,,,,,,
37,88.5731,0.16,9.11,0.05,0.1,0.08,,1.57,,0.055,0.014,0.005,,,,,,0.26,0.0088,0.014,,0.001,0,1149,590,670,,,,23.9,744,887,20,60,,,,,,,,,,,,,
37,88.5731,0.16,9.11,0.05,0.1,0.08,,1.57,,0.055,0.014,0.005,,,,,,0.26,0.0088,0.014,,0.001,0,1177,590,670,,,,23.9,748,889,20,58,,,,,,,,,,,,,
37,88.5731,0.16,9.11,0.05,0.1,0.08,,1.57,,0.055,0.014,0.005,,,,,,0.26,0.0088,0.014,,0.001,0,1204,590,670,,,,23.9,736,890,21,64,,,,,,,,,,,,,
37,88.5731,0.16,9.11,0.05,0.1,0.08,,1.57,,0.055,0.014,0.005,,,,,,0.26,0.0088,0.014,,0.001,0,1221,590,610,,,,23.9,918,1099,20,68,,,,,,,,,,,,,
37,88.5731,0.16,9.11,0.05,0.1,0.08,,1.57,,0.055,0.014,0.005,,,,,,0.26,0.0088,0.014,,0.001,0,1221,590,643,,,,23.9,815,976,20,64,,,,,,,,,,,,,
37,88.5731,0.16,9.11,0.05,0.1,0.08,,1.57,,0.055,0.014,0.005,,,,,,0.26,0.0088,0.014,,0.001,0,1221,590,654,,,,23.9,792,948,19,64,,,,,,,,,,,,,
37,88.5731,0.16,9.11,0.05,0.1,0.08,,1.57,,0.055,0.014,0.005,,,,,,0.26,0.0088,0.014,,0.001,0,1221,590,671,,,,23.9,763,909,19,64,,,,,,,,,,,,,
37,88.5731,0.16,9.11,0.05,0.1,0.08,,1.57,,0.055,0.014,0.005,,,,,,0.26,0.0088,0.014,,0.001,0,1221,590,688,,,,23.9,742,887,20,65,,,,,,,,,,,,,
37,88.5731,0.16,9.11,0.05,0.1,0.08,,1.57,,0.055,0.014,0.005,,,,,,0.26,0.0088,0.014,,0.001,0,1221,590,704,,,,23.9,719,865,21,66,,,,,,,,,,,,,
37,88.5731,0.16,9.11,0.05,0.1,0.08,,1.57,,0.055,0.014,0.005,,,,,,0.26,0.0088,0.014,,0.001,0,1221,590,732,,,,23.9,639,794,22,66,,,,,,,,,,,,,
37,88.5731,0.16,9.11,0.05,0.1,0.08,,1.57,,0.055,0.014,0.005,,,,,,0.26,0.0088,0.014,,0.001,0,1038,590,670,,,,260,639,760,17,59,,,,,,,,,,,,,
37,88.5731,0.16,9.11,0.05,0.1,0.08,,1.57,,0.055,0.014,0.005,,,,,,0.26,0.0088,0.014,,0.001,0,1066,590,670,,,,260,643,772,19,68,,,,,,,,,,,,,
37,88.5731,0.16,9.11,0.05,0.1,0.08,,1.57,,0.055,0.014,0.005,,,,,,0.26,0.0088,0.014,,0.001,0,1093,590,670,,,,260,676,763,18,68,,,,,,,,,,,,,
37,88.5731,0.16,9.11,0.05,0.1,0.08,,1.57,,0.055,0.014,0.005,,,,,,0.26,0.0088,0.014,,0.001,0,1121,590,670,,,,260,674,766,18,65,,,,,,,,,,,,,
37,88.5731,0.16,9.11,0.05,0.1,0.08,,1.57,,0.055,0.014,0.005,,,,,,0.26,0.0088,0.014,,0.001,0,1149,590,670,,,,260,663,764,18,68,,,,,,,,,,,,,
37,88.5731,0.16,9.11,0.05,0.1,0.08,,1.57,,0.055,0.014,0.005,,,,,,0.26,0.0088,0.014,,0.001,0,1177,590,670,,,,260,691,768,18,65,,,,,,,,,,,,,
37,88.5731,0.16,9.11,0.05,0.1,0.08,,1.57,,0.055,0.014,0.005,,,,,,0.26,0.0088,0.014,,0.001,0,1204,590,670,,,,260,623,767,18,69,,,,,,,,,,,,,
37,88.5731,0.16,9.11,0.05,0.1,0.08,,1.57,,0.055,0.014,0.005,,,,,,0.26,0.0088,0.014,,0.001,0,1221,590,610,,,,260,828,965,18,69,,,,,,,,,,,,,
37,88.5731,0.16,9.11,0.05,0.1,0.08,,1.57,,0.055,0.014,0.005,,,,,,0.26,0.0088,0.014,,0.001,0,1221,590,643,,,,260,709,843,17,68,,,,,,,,,,,,,
37,88.5731,0.16,9.11,0.05,0.1,0.08,,1.57,,0.055,0.014,0.005,,,,,,0.26,0.0088,0.014,,0.001,0,1221,590,654,,,,260,647,815,17,67,,,,,,,,,,,,,
37,88.5731,0.16,9.11,0.05,0.1,0.08,,1.57,,0.055,0.014,0.005,,,,,,0.26,0.0088,0.014,,0.001,0,1221,590,671,,,,260,634,784,18,68,,,,,,,,,,,,,
37,88.5731,0.16,9.11,0.05,0.1,0.08,,1.57,,0.055,0.014,0.005,,,,,,0.26,0.0088,0.014,,0.001,0,1221,590,688,,,,260,619,767,18,69,,,,,,,,,,,,,
37,88.5731,0.16,9.11,0.05,0.1,0.08,,1.57,,0.055,0.014,0.005,,,,,,0.26,0.0088,0.014,,0.001,0,1221,590,704,,,,260,631,744,19,71,,,,,,,,,,,,,
37,88.5731,0.16,9.11,0.05,0.1,0.08,,1.57,,0.055,0.014,0.005,,,,,,0.26,0.0088,0.014,,0.001,0,1221,590,732,,,,260,533,673,18,70,,,,,,,,,,,,,
37,88.5731,0.16,9.11,0.05,0.1,0.08,,1.57,,0.055,0.014,0.005,,,,,,0.26,0.0088,0.014,,0.001,0,1038,590,670,,,,482.2,577,656,18,60,,,,,,,,,,,,,
37,88.5731,0.16,9.11,0.05,0.1,0.08,,1.57,,0.055,0.014,0.005,,,,,,0.26,0.0088,0.014,,0.001,0,1066,590,670,,,,482.2,583,668,21,74,,,,,,,,,,,,,
37,88.5731,0.16,9.11,0.05,0.1,0.08,,1.57,,0.055,0.014,0.005,,,,,,0.26,0.0088,0.014,,0.001,0,1093,590,670,,,,482.2,582,656,20,73,,,,,,,,,,,,,
37,88.5731,0.16,9.11,0.05,0.1,0.08,,1.57,,0.055,0.014,0.005,,,,,,0.26,0.0088,0.014,,0.001,0,1121,590,670,,,,482.2,573,656,21,74,,,,,,,,,,,,,
37,88.5731,0.16,9.11,0.05,0.1,0.08,,1.57,,0.055,0.014,0.005,,,,,,0.26,0.0088,0.014,,0.001,0,1149,590,670,,,,482.2,558,661,19,69,,,,,,,,,,,,,
37,88.5731,0.16,9.11,0.05,0.1,0.08,,1.57,,0.055,0.014,0.005,,,,,,0.26,0.0088,0.014,,0.001,0,1177,590,670,,,,482.2,563,656,19,69,,,,,,,,,,,,,
37,88.5731,0.16,9.11,0.05,0.1,0.08,,1.57,,0.055,0.014,0.005,,,,,,0.26,0.0088,0.014,,0.001,0,1204,590,670,,,,482.2,575,657,21,74,,,,,,,,,,,,,
37,88.5731,0.16,9.11,0.05,0.1,0.08,,1.57,,0.055,0.014,0.005,,,,,,0.26,0.0088,0.014,,0.001,0,1221,590,610,,,,482.2,695,832,19,71,,,,,,,,,,,,,
37,88.5731,0.16,9.11,0.05,0.1,0.08,,1.57,,0.055,0.014,0.005,,,,,,0.26,0.0088,0.014,,0.001,0,1221,590,643,,,,482.2,606,719,20,72,,,,,,,,,,,,,
37,88.5731,0.16,9.11,0.05,0.1,0.08,,1.57,,0.055,0.014,0.005,,,,,,0.26,0.0088,0.014,,0.001,0,1221,590,654,,,,482.2,625,714,21,71,,,,,,,,,,,,,
37,88.5731,0.16,9.11,0.05,0.1,0.08,,1.57,,0.055,0.014,0.005,,,,,,0.26,0.0088,0.014,,0.001,0,1221,590,671,,,,482.2,584,672,22,72,,,,,,,,,,,,,
37,88.5731,0.16,9.11,0.05,0.1,0.08,,1.57,,0.055,0.014,0.005,,,,,,0.26,0.0088,0.014,,0.001,0,1221,590,688,,,,482.2,532,655,22,74,,,,,,,,,,,,,
37,88.5731,0.16,9.11,0.05,0.1,0.08,,1.57,,0.055,0.014,0.005,,,,,,0.26,0.0088,0.014,,0.001,0,1221,590,704,,,,482.2,554,641,21,75,,,,,,,,,,,,,
37,88.5731,0.16,9.11,0.05,0.1,0.08,,1.57,,0.055,0.014,0.005,,,,,,0.26,0.0088,0.014,,0.001,0,1221,590,732,,,,482.2,477,579,22,72,,,,,,,,,,,,,
37,88.5731,0.16,9.11,0.05,0.1,0.08,,1.57,,0.055,0.014,0.005,,,,,,0.26,0.0088,0.014,,0.001,0,1038,590,670,,,,593.3,443,511,31,83,,,,,,,,,,,,,
37,88.5731,0.16,9.11,0.05,0.1,0.08,,1.57,,0.055,0.014,0.005,,,,,,0.26,0.0088,0.014,,0.001,0,1066,590,670,,,,593.3,456,517,30,84,,,,,,,,,,,,,
37,88.5731,0.16,9.11,0.05,0.1,0.08,,1.57,,0.055,0.014,0.005,,,,,,0.26,0.0088,0.014,,0.001,0,1093,590,670,,,,593.3,451,507,23,83,,,,,,,,,,,,,
37,88.5731,0.16,9.11,0.05,0.1,0.08,,1.57,,0.055,0.014,0.005,,,,,,0.26,0.0088,0.014,,0.001,0,1121,590,670,,,,593.3,448,507,24,84,,,,,,,,,,,,,
37,88.5731,0.16,9.11,0.05,0.1,0.08,,1.57,,0.055,0.014,0.005,,,,,,0.26,0.0088,0.014,,0.001,0,1149,590,670,,,,593.3,471,495,21,84,,,,,,,,,,,,,
37,88.5731,0.16,9.11,0.05,0.1,0.08,,1.57,,0.055,0.014,0.005,,,,,,0.26,0.0088,0.014,,0.001,0,1177,590,670,,,,593.3,463,501,23,84,,,,,,,,,,,,,
37,88.5731,0.16,9.11,0.05,0.1,0.08,,1.57,,0.055,0.014,0.005,,,,,,0.26,0.0088,0.014,,0.001,0,1204,590,670,,,,593.3,437,507,31,83,,,,,,,,,,,,,
37,88.5731,0.16,9.11,0.05,0.1,0.08,,1.57,,0.055,0.014,0.005,,,,,,0.26,0.0088,0.014,,0.001,0,1221,590,610,,,,593.3,567,636,22,82,,,,,,,,,,,,,
37,88.5731,0.16,9.11,0.05,0.1,0.08,,1.57,,0.055,0.014,0.005,,,,,,0.26,0.0088,0.014,,0.001,0,1221,590,643,,,,593.3,497,568,21,81,,,,,,,,,,,,,
37,88.5731,0.16,9.11,0.05,0.1,0.08,,1.57,,0.055,0.014,0.005,,,,,,0.26,0.0088,0.014,,0.001,0,1221,590,654,,,,593.3,472,544,22,81,,,,,,,,,,,,,
37,88.5731,0.16,9.11,0.05,0.1,0.08,,1.57,,0.055,0.014,0.005,,,,,,0.26,0.0088,0.014,,0.001,0,1221,590,671,,,,593.3,467,530,30,86,,,,,,,,,,,,,
37,88.5731,0.16,9.11,0.05,0.1,0.08,,1.57,,0.055,0.014,0.005,,,,,,0.26,0.0088,0.014,,0.001,0,1221,590,688,,,,593.3,443,490,24,84,,,,,,,,,,,,,
37,88.5731,0.16,9.11,0.05,0.1,0.08,,1.57,,0.055,0.014,0.005,,,,,,0.26,0.0088,0.014,,0.001,0,1221,590,704,,,,593.3,419,483,27,85,,,,,,,,,,,,,
37,88.5731,0.16,9.11,0.05,0.1,0.08,,1.57,,0.055,0.014,0.005,,,,,,0.26,0.0088,0.014,,0.001,0,1221,590,732,,,,593.3,395,462,36,87,,,,,,,,,,,,,
,,,,,,,,,,,,,,,,,,,,,,,,,,,,,,,,,,,,,,,,,,,,,,,
38,88.3565,0.18,9.28,0.06,0.1,0.09,,1.54,,0.058,0.01,0.007,,,,,,0.29,0.0085,0.019,,0.001,0,1120,570,670,642,,,23.9,809,953,19,60,,,,,,,,,,,,,
38,88.3565,0.18,9.28,0.06,0.1,0.09,,1.54,,0.058,0.01,0.007,,,,,,0.29,0.0085,0.019,,0.001,0,1120,570,670,642,,,23.9,807,950,19,60,,,,,,,,,,,,,
38,88.3565,0.18,9.28,0.06,0.1,0.09,,1.54,,0.058,0.01,0.007,,,,,,0.29,0.0085,0.019,,0.001,0,1120,570,670,642,,,93.3,769,895,19,64,,,,,,,,,,,,,
38,88.3565,0.18,9.28,0.06,0.1,0.09,,1.54,,0.058,0.01,0.007,,,,,,0.29,0.0085,0.019,,0.001,0,1120,570,670,642,,,93.3,772,900,20,61,,,,,,,,,,,,,
38,88.3565,0.18,9.28,0.06,0.1,0.09,,1.54,,0.058,0.01,0.007,,,,,,0.29,0.0085,0.019,,0.001,0,1120,570,670,642,,,204.4,736,853,18,65,,,,,,,,,,,,,
38,88.3565,0.18,9.28,0.06,0.1,0.09,,1.54,,0.058,0.01,0.007,,,,,,0.29,0.0085,0.019,,0.001,0,1120,570,670,642,,,204.4,688,843,17,64,,,,,,,,,,,,,
38,88.3565,0.18,9.28,0.06,0.1,0.09,,1.54,,0.058,0.01,0.007,,,,,,0.29,0.0085,0.019,,0.001,0,1120,570,670,642,,,315.6,701,797,16,64,,,,,,,,,,,,,
38,88.3565,0.18,9.28,0.06,0.1,0.09,,1.54,,0.058,0.01,0.007,,,,,,0.29,0.0085,0.019,,0.001,0,1120,570,670,642,,,315.6,701,806,17,67,,,,,,,,,,,,,
38,88.3565,0.18,9.28,0.06,0.1,0.09,,1.54,,0.058,0.01,0.007,,,,,,0.29,0.0085,0.019,,0.001,0,1120,570,670,642,,,426.7,659,753,17,63,,,,,,,,,,,,,
38,88.3565,0.18,9.28,0.06,0.1,0.09,,1.54,,0.058,0.01,0.007,,,,,,0.29,0.0085,0.019,,0.001,0,1120,570,670,642,,,426.7,643,758,17,65,,,,,,,,,,,,,
38,88.3565,0.18,9.28,0.06,0.1,0.09,,1.54,,0.058,0.01,0.007,,,,,,0.29,0.0085,0.019,,0.001,0,1120,570,670,642,,,537.8,566,635,21,71,,,,,,,,,,,,,
38,88.3565,0.18,9.28,0.06,0.1,0.09,,1.54,,0.058,0.01,0.007,,,,,,0.29,0.0085,0.019,,0.001,0,1120,570,670,642,,,537.8,577,647,23,77,,,,,,,,,,,,,
38,88.3565,0.18,9.28,0.06,0.1,0.09,,1.54,,0.058,0.01,0.007,,,,,,0.29,0.0085,0.019,,0.001,0,1120,570,670,642,,,593.3,503,563,20,77,,,,,,,,,,,,,
38,88.3565,0.18,9.28,0.06,0.1,0.09,,1.54,,0.058,0.01,0.007,,,,,,0.29,0.0085,0.019,,0.001,0,1120,570,670,642,,,593.3,492,548,23,77,,,,,,,,,,,,,
38,88.3565,0.18,9.28,0.06,0.1,0.09,,1.54,,0.058,0.01,0.007,,,,,,0.29,0.0085,0.019,,0.001,0,1120,570,670,642,,,648.9,416,480,17,76,,,,,,,,,,,,,
38,88.3565,0.18,9.28,0.06,0.1,0.09,,1.54,,0.058,0.01,0.007,,,,,,0.29,0.0085,0.019,,0.001,0,1120,570,670,642,,,648.9,406,448,25,82,,,,,,,,,,,,,
38,88.3565,0.18,9.28,0.06,0.1,0.09,,1.54,,0.058,0.01,0.007,,,,,,0.29,0.0085,0.019,,0.001,0,1120,570,670,642,,,676.7,343,410,36,84,,,,,,,,,,,,,
38,88.3565,0.18,9.28,0.06,0.1,0.09,,1.54,,0.058,0.01,0.007,,,,,,0.29,0.0085,0.019,,0.001,0,1120,570,670,642,,,676.7,360,439,25,84,,,,,,,,,,,,,
38,88.3565,0.18,9.28,0.06,0.1,0.09,,1.54,,0.058,0.01,0.007,,,,,,0.29,0.0085,0.019,,0.001,0,1120,570,670,642,,,704.4,279,325,24,85,,,,,,,,,,,,,
38,88.3565,0.18,9.28,0.06,0.1,0.09,,1.54,,0.058,0.01,0.007,,,,,,0.29,0.0085,0.019,,0.001,0,1120,570,670,642,,,704.4,310,401,20,79,,,,,,,,,,,,,
38,88.3565,0.18,9.28,0.06,0.1,0.09,,1.54,,0.058,0.01,0.007,,,,,,0.29,0.0085,0.019,,0.001,0,1120,570,670,642,,,,,,,,537.8,282.685,,,,,529.7,4461.8,,,,,
38,88.3565,0.18,9.28,0.06,0.1,0.09,,1.54,,0.058,0.01,0.007,,,,,,0.29,0.0085,0.019,,0.001,0,1120,570,670,642,,,,,,,,565.6,220.632,,,,,282,2282.1,,,,,
38,88.3565,0.18,9.28,0.06,0.1,0.09,,1.54,,0.058,0.01,0.007,,,,,,0.29,0.0085,0.019,,0.001,0,1120,570,670,642,,,,,,,,593.3,255.1061,5685.3,22.7,58.9,0.000155432,14,114.4,1517,4052,5344.6,5673,
38,88.3565,0.18,9.28,0.06,0.1,0.09,,1.54,,0.058,0.01,0.007,,,,,,0.29,0.0085,0.019,,0.001,0,1120,570,670,642,,,,,,,,593.3,230.9745,11641.8,9.6,62,5.8394E-05,129.3,906.4,5562.3,9731,11369.8,11638.8,
