Repository: mamunm/xmat-pnnl

# Xtreme Materials
>A Repository for Lifetime Prediction of High Temperature Alloy Materials

In this repo, we will develop machine learning models to predict the lifetime of alloy materials for high temperature applications.

## Focus areas:

1. Build a simple physics based model to preserve some form of interpretability
2. Build a data driven machine learning model to get the residual of the physics based model

### Loading data and saving them 

`load_data` will ease loading the data into nice `pd.DataFrame` format. Below I demonstrate a code to quickly load the data:

```python
import numpy as np
import pandas as pd
import xmat_pnnl_code as xcode

File: xmat_pnnl_model/9_12_Cr_Data/9_12_Cr.csv (part 5 of 13)
ID,Fe,C,Cr,Mn,Si,Ni,Co,Mo,W,Nb,Al,P,Cu,Ti,Ta,Hf,Re,V,B,N,O,S,Homo,Normal,Temper1,Temper2,Temper3,AGS No.,AGS,TT Temp,YS,UTS,Elong,RA,CT Temp,CS,RT,EL,RA_2,MCR,0.1% CS,0.2% CS,0.5% CS,1.0% CS,2.0% CS,5.0% CS,TTC
38,88.3565,0.18,9.28,0.06,0.1,0.09,,1.54,,0.058,0.01,0.007,,,,,,0.29,0.0085,0.019,,0.001,0,1120,570,670,642,,,,,,,,593.3,210.2902,20000.8,10.9,67.6,3.77517E-05,138.3,1129.7,8082.3,16052.9,19285.4,19985.4,
38,88.3565,0.18,9.28,0.06,0.1,0.09,,1.54,,0.058,0.01,0.007,,,,,,0.29,0.0085,0.019,,0.001,0,1120,570,670,642,,,,,,,,593.3,206.843,21905,5.1,63.6,2.14946E-05,102.8,1001.1,12641.2,20647.9,21823.8,,
38,88.3565,0.18,9.28,0.06,0.1,0.09,,1.54,,0.058,0.01,0.007,,,,,,0.29,0.0085,0.019,,0.001,0,1120,570,670,642,,,,,,,,593.3,196.5007,,,,,110.1,1169.2,12162.9,,,,
38,88.3565,0.18,9.28,0.06,0.1,0.09,,1.54,,0.058,0.01,0.007,,,,,,0.29,0.0085,0.019,,0.001,0,1120,570,670,642,,,,,,,,593.3,196.5007,24799.7,9.5,73.6,2.56964E-05,136.4,1305.6,11301.1,20783.9,24396.6,24796.7,
38,88.3565,0.18,9.28,0.06,0.1,0.09,,1.54,,0.058,0.01,0.007,,,,,,0.29,0.0085,0.019,,0.001,0,1120,570,670,642,,,,,,,,593.3,179.264,,,,,217.1,2092.5,21642,,,,
38,88.3565,0.18,9.28,0.06,0.1,0.09,,1.54,,0.058,0.01,0.007,,,,,,0.29,0.0085,0.019,,0.001,0,1120,570,670,642,,,,,,,,621.1,234.4218,942.1,13.9,82.3,0.00086264,3.9,20.9,274.4,664.4,860.6,939.4,
38,88.3565,0.18,9.28,0.06,0.1,0.09,,1.54,,0.058,0.01,0.007,,,,,,0.29,0.0085,0.019,,0.001,0,1120,570,670,642,,,,,,,,621.1,179.2638,7170.1,137,85.6,9.90677E-05,32.3,351.8,2957.6,5408.9,6743.3,7154.5,
38,88.3565,0.18,9.28,0.06,0.1,0.09,,1.54,,0.058,0.01,0.007,,,,,,0.29,0.0085,0.019,,0.001,0,1120,570,670,642,,,,,,,,621.1,158.58,13220,5.7,77.6,3.16727E-05,242.5,2224,9044,12182.9,13159.8,,
38,88.3565,0.18,9.28,0.06,0.1,0.09,,1.54,,0.058,0.01,0.007,,,,,,0.29,0.0085,0.019,,0.001,0,1120,570,670,642,,,,,,,,621.1,155.1321,15608.5,17.9,77.5,5.40623E-05,104.3,928.7,5747.3,9969.8,13084.3,15292.3,
38,88.3565,0.18,9.28,0.06,0.1,0.09,,1.54,,0.058,0.01,0.007,,,,,,0.29,0.0085,0.019,,0.001,0,1120,570,670,642,,,,,,,,621.1,137.895,26337,6.2,77.6,2.27951E-05,379,3633.6,13759.6,21404.1,25906.4,26366.9,
38,88.3565,0.18,9.28,0.06,0.1,0.09,,1.54,,0.058,0.01,0.007,,,,,,0.29,0.0085,0.019,,0.001,0,1120,570,670,642,,,,,,,,621.1,134.4478,29258.2,15.5,83.8,3.36225E-05,135.5,1618.8,9880.1,17222.9,24033.3,28985.7,
38,88.3565,0.18,9.28,0.06,0.1,0.09,,1.54,,0.058,0.01,0.007,,,,,,0.29,0.0085,0.019,,0.001,0,1120,570,670,642,,,,,,,,621.1,120.6583,,,,,422.7,3670.3,15678.9,,,,
38,88.3565,0.18,9.28,0.06,0.1,0.09,,1.54,,0.058,0.01,0.007,,,,,,0.29,0.0085,0.019,,0.001,0,1120,570,670,642,,,,,,,,621.1,120.6583,,,,,186.1,2009,13902,,,,
38,88.3565,0.18,9.28,0.06,0.1,0.09,,1.54,,0.058,0.01,0.007,,,,,,0.29,0.0085,0.019,,0.001,0,1120,570,670,642,,,,,,,,621.1,117.211,,,,,575.9,4968.8,21941.4,,,,
38,88.3565,0.18,9.28,0.06,0.1,0.09,,1.54,,0.058,0.01,0.007,,,,,,0.29,0.0085,0.019,,0.001,0,1120,570,670,642,,,,,,,,648.9,165.4742,901.1,15.5,85.6,0.000964812,12,91.5,377.3,643.8,796.7,891.8,
38,88.3565,0.18,9.28,0.06,0.1,0.09,,1.54,,0.058,0.01,0.007,,,,,,0.29,0.0085,0.019,,0.001,0,1120,570,670,642,,,,,,,,648.9,127.5531,3780.9,17.3,88.7,0.00027448,73,354.8,1332.4,2167.4,2918.5,3686.2,
38,88.3565,0.18,9.28,0.06,0.1,0.09,,1.54,,0.058,0.01,0.007,,,,,,0.29,0.0085,0.019,,0.001,0,1120,570,670,642,,,,,,,,648.9,127.5531,7945.1,15,86.2,0.00015335,43,410.5,2083.6,3730.1,5734,7879.4,
38,88.3565,0.18,9.28,0.06,0.1,0.09,,1.54,,0.058,0.01,0.007,,,,,,0.29,0.0085,0.019,,0.001,0,1120,570,670,642,,,,,,,,648.9,110.3162,8129.1,9.5,89.6,0.000138537,121.8,672,2483.1,4231.8,6592.5,8111,
38,88.3565,0.18,9.28,0.06,0.1,0.09,,1.54,,0.058,0.01,0.007,,,,,,0.29,0.0085,0.019,,0.001,0,1120,570,670,642,,,,,,,,648.9,89.632,26222.1,8.6,81.9,5.32105E-05,375.8,2001,6479.6,12801,22083.4,26203.6,
38,88.3565,0.18,9.28,0.06,0.1,0.09,,1.54,,0.058,0.01,0.007,,,,,,0.29,0.0085,0.019,,0.001,0,1120,570,670,642,,,,,,,,648.9,62.0528,,,,,560.1,2742.9,12809.5,,,,
38,88.3565,0.18,9.28,0.06,0.1,0.09,,1.54,,0.058,0.01,0.007,,,,,,0.29,0.0085,0.019,,0.001,0,1120,570,670,642,,,,,,,,648.9,48.2633,,,,,1858.9,5903.7,,,,,
38,88.3565,0.18,9.28,0.06,0.1,0.09,,1.54,,0.058,0.01,0.007,,,,,,0.29,0.0085,0.019,,0.001,0,1120,570,670,642,,,,,,,,648.9,48.2633,,,,,1623.9,5353.6,,,,,
,,,,,,,,,,,,,,,,,,,,,,,,,,,,,,,,,,,,,,,,,,,,,,,
39,88.4735,0.17,9.2,0.05,0.09,0.09,,1.54,,0.055,0.01,0.006,,,,,,0.29,0.0082,0.016,,0.0013,0,1120,570,670,642,,,23.9,769,917,20,60,,,,,,,,,,,,,
39,88.4735,0.17,9.2,0.05,0.09,0.09,,1.54,,0.055,0.01,0.006,,,,,,0.29,0.0082,0.016,,0.0013,0,1120,570,670,642,,,23.9,772,918,20,61,,,,,,,,,,,,,
39,88.4735,0.17,9.2,0.05,0.09,0.09,,1.54,,0.055,0.01,0.006,,,,,,0.29,0.0082,0.016,,0.0013,0,1120,570,670,642,,,93.3,666,851,21,66,,,,,,,,,,,,,
39,88.4735,0.17,9.2,0.05,0.09,0.09,,1.54,,0.055,0.01,0.006,,,,,,0.29,0.0082,0.016,,0.0013,0,1120,570,670,642,,,93.3,731,874,17,60,,,,,,,,,,,,,
39,88.4735,0.17,9.2,0.05,0.09,0.09,,1.54,,0.055,0.01,0.006,,,,,,0.29,0.0082,0.016,,0.0013,0,1120,570,670,642,,,204.4,634,794,19,65,,,,,,,,,,,,,
39,88.4735,0.17,9.2,0.05,0.09,0.09,,1.54,,0.055,0.01,0.006,,,,,,0.29,0.0082,0.016,,0.0013,0,1120,570,670,642,,,204.4,707,825,18,,,,,,,,,,,,,,
39,88.4735,0.17,9.2,0.05,0.09,0.09,,1.54,,0.055,0.01,0.006,,,,,,0.29,0.0082,0.016,,0.0013,0,1120,570,670,642,,,315.6,668,765,16,60,,,,,,,,,,,,,
39,88.4735,0.17,9.2,0.05,0.09,0.09,,1.54,,0.055,0.01,0.006,,,,,,0.29,0.0082,0.016,,0.0013,0,1120,570,670,642,,,315.6,671,764,17,62,,,,,,,,,,,,,
39,88.4735,0.17,9.2,0.05,0.09,0.09,,1.54,,0.055,0.01,0.006,,,,,,0.29,0.0082,0.016,,0.0013,0,1120,570,670,642,,,426.7,623,720,16,61,,,,,,,,,,,,,
39,88.4735,0.17,9.2,0.05,0.09,0.09,,1.54,,0.055,0.01,0.006,,,,,,0.29,0.0082,0.016,,0.0013,0,1120,570,670,642,,,426.7,624,715,18,64,,,,,,,,,,,,,
39,88.4735,0.17,9.2,0.05,0.09,0.09,,1.54,,0.055,0.01,0.006,,,,,,0.29,0.0082,0.016,,0.0013,0,1120,570,670,642,,,537.8,536,613,21,72,,,,,,,,,,,,,
39,88.4735,0.17,9.2,0.05,0.09,0.09,,1.54,,0.055,0.01,0.006,,,,,,0.29,0.0082,0.016,,0.0013,0,1120,570,670,642,,,537.8,537,615,25,69,,,,,,,,,,,,,
39,88.4735,0.17,9.2,0.05,0.09,0.09,,1.54,,0.055,0.01,0.006,,,,,,0.29,0.0082,0.016,,0.0013,0,1120,570,670,642,,,593.3,461,518,22,78,,,,,,,,,,,,,
39,88.4735,0.17,9.2,0.05,0.09,0.09,,1.54,,0.055,0.01,0.006,,,,,,0.29,0.0082,0.016,,0.0013,0,1120,570,670,642,,,593.3,454,505,34,77,,,,,,,,,,,,,
39,88.4735,0.17,9.2,0.05,0.09,0.09,,1.54,,0.055,0.01,0.006,,,,,,0.29,0.0082,0.016,,0.0013,0,1120,570,670,642,,,648.9,403,459,20,74,,,,,,,,,,,,,
39,88.4735,0.17,9.2,0.05,0.09,0.09,,1.54,,0.055,0.01,0.006,,,,,,0.29,0.0082,0.016,,0.0013,0,1120,570,670,642,,,648.9,365,421,23,81,,,,,,,,,,,,,
39,88.4735,0.17,9.2,0.05,0.09,0.09,,1.54,,0.055,0.01,0.006,,,,,,0.29,0.0082,0.016,,0.0013,0,1120,570,670,642,,,676.7,333,367,25,81,,,,,,,,,,,,,
39,88.4735,0.17,9.2,0.05,0.09,0.09,,1.54,,0.055,0.01,0.006,,,,,,0.29,0.0082,0.016,,0.0013,0,1120,570,670,642,,,676.7,332,374,23,80,,,,,,,,,,,,,
39,88.4735,0.17,9.2,0.05,0.09,0.09,,1.54,,0.055,0.01,0.006,,,,,,0.29,0.0082,0.016,,0.0013,0,1120,570,670,642,,,704.4,274,312,33,86,,,,,,,,,,,,,
39,88.4735,0.17,9.2,0.05,0.09,0.09,,1.54,,0.055,0.01,0.006,,,,,,0.29,0.0082,0.016,,0.0013,0,1120,570,670,642,,,704.4,276,381,21,84,,,,,,,,,,,,,
39,88.4735,0.17,9.2,0.05,0.09,0.09,,1.54,,0.055,0.01,0.006,,,,,,0.29,0.0082,0.016,,0.0013,0,1120,570,670,642,,,,,,,,537.8,344.738,,,,,26.2,203.5,1832,6742.2,,,
39,88.4735,0.17,9.2,0.05,0.09,0.09,,1.54,,0.055,0.01,0.006,,,,,,0.29,0.0082,0.016,,0.0013,0,1120,570,670,642,,,,,,,,565.6,324.054,2613.7,12.9,52.8,0.000593892,0.8,24.4,356.5,1130,2033.5,2566.2,
39,88.4735,0.17,9.2,0.05,0.09,0.09,,1.54,,0.055,0.01,0.006,,,,,,0.29,0.0082,0.016,,0.0013,0,1120,570,670,642,,,,,,,,565.6,296.475,8576.9,7.5,38.7,0.000120766,35.8,192.2,1695.8,5520.7,8129.6,8575.1,
39,88.4735,0.17,9.2,0.05,0.09,0.09,,1.54,,0.055,0.01,0.006,,,,,,0.29,0.0082,0.016,,0.0013,0,1120,570,670,642,,,,,,,,593.3,255.106,1880.8,28.6,73.6,0.000113712,10.4,65.5,921.2,1449.8,1601.1,1770.1,
39,88.4735,0.17,9.2,0.05,0.09,0.09,,1.54,,0.055,0.01,0.006,,,,,,0.29,0.0082,0.016,,0.0013,0,1120,570,670,642,,,,,,,,593.3,220.632,6538.6,8.4,60.5,8.02456E-05,23.2,178,2773.3,5331.8,6409.2,,
39,88.4735,0.17,9.2,0.05,0.09,0.09,,1.54,,0.055,0.01,0.006,,,,,,0.29,0.0082,0.016,,0.0013,0,1120,570,670,642,,,,,,,,621.1,220.632,761.8,12.8,78.6,0.001206098,7.6,46.6,286.9,542.3,694,760.6,
39,88.4735,0.17,9.2,0.05,0.09,0.09,,1.54,,0.055,0.01,0.006,,,,,,0.29,0.0082,0.016,,0.0013,0,1120,570,670,642,,,,,,,,621.1,206.843,2177.2,12.1,77.3,0.000299016,19.6,136.1,1012.3,1782.3,2095.7,2176,
39,88.4735,0.17,9.2,0.05,0.09,0.09,,1.54,,0.055,0.01,0.006,,,,,,0.29,0.0082,0.016,,0.0013,0,1120,570,670,642,,,,,,,,648.9,148.237,1012.4,12.9,83.5,0.000625339,38.4,165.9,529.2,769.5,937.3,1009.4,
,,,,,,,,,,,,,,,,,,,,,,,,,,,,,,,,,,,,,,,,,,,,,,,
40,88.3594,0.18,9.29,0.06,0.08,0.09,,1.54,,0.059,0.01,0.007,,,,,,0.29,0.0086,0.018,,0.008,0,1120,570,670,642,,,23.9,773,931,20,59,,,,,,,,,,,,,
40,88.3594,0.18,9.29,0.06,0.08,0.09,,1.54,,0.059,0.01,0.007,,,,,,0.29,0.0086,0.018,,0.008,0,1120,570,670,642,,,23.9,782,938,20,57,,,,,,,,,,,,,
40,88.3594,0.18,9.29,0.06,0.08,0.09,,1.54,,0.059,0.01,0.007,,,,,,0.29,0.0086,0.018,,0.008,0,1120,570,670,642,,,93.3,720,865,20,64,,,,,,,,,,,,,
40,88.3594,0.18,9.29,0.06,0.08,0.09,,1.54,,0.059,0.01,0.007,,,,,,0.29,0.0086,0.018,,0.008,0,1120,570,670,642,,,93.3,765,878,21,59,,,,,,,,,,,,,
40,88.3594,0.18,9.29,0.06,0.08,0.09,,1.54,,0.059,0.01,0.007,,,,,,0.29,0.0086,0.018,,0.008,0,1120,570,670,642,,,204.4,713,831,17,64,,,,,,,,,,,,,
40,88.3594,0.18,9.29,0.06,0.08,0.09,,1.54,,0.059,0.01,0.007,,,,,,0.29,0.0086,0.018,,0.008,0,1120,570,670,642,,,204.4,667,825,18,61,,,,,,,,,,,,,
40,88.3594,0.18,9.29,0.06,0.08,0.09,,1.54,,0.059,0.01,0.007,,,,,,0.29,0.0086,0.018,,0.008,0,1120,570,670,642,,,315.6,637,767,17,68,,,,,,,,,,,,,
40,88.3594,0.18,9.29,0.06,0.08,0.09,,1.54,,0.059,0.01,0.007,,,,,,0.29,0.0086,0.018,,0.008,0,1120,570,670,642,,,315.6,676,788,16,65,,,,,,,,,,,,,
40,88.3594,0.18,9.29,0.06,0.08,0.09,,1.54,,0.059,0.01,0.007,,,,,,0.29,0.0086,0.018,,0.008,0,1120,570,670,642,,,426.7,632,726,18,66,,,,,,,,,,,,,
40,88.3594,0.18,9.29,0.06,0.08,0.09,,1.54,,0.059,0.01,0.007,,,,,,0.29,0.0086,0.018,,0.008,0,1120,570,670,642,,,426.7,666,736,19,59,,,,,,,,,,,,,
40,88.3594,0.18,9.29,0.06,0.08,0.09,,1.54,,0.059,0.01,0.007,,,,,,0.29,0.0086,0.018,,0.008,0,1120,570,670,642,,,537.8,563,625,15,65,,,,,,,,,,,,,
40,88.3594,0.18,9.29,0.06,0.08,0.09,,1.54,,0.059,0.01,0.007,,,,,,0.29,0.0086,0.018,,0.008,0,1120,570,670,642,,,537.8,550,614,22,76,,,,,,,,,,,,,
40,88.3594,0.18,9.29,0.06,0.08,0.09,,1.54,,0.059,0.01,0.007,,,,,,0.29,0.0086,0.018,,0.008,0,1120,570,670,642,,,593.3,466,521,23,,,,,,,,,,,,,,
40,88.3594,0.18,9.29,0.06,0.08,0.09,,1.54,,0.059,0.01,0.007,,,,,,0.29,0.0086,0.018,,0.008,0,1120,570,670,642,,,593.3,469,516,23,,,,,,,,,,,,,,
40,88.3594,0.18,9.29,0.06,0.08,0.09,,1.54,,0.059,0.01,0.007,,,,,,0.29,0.0086,0.018,,0.008,0,1120,570,670,642,,,648.9,388,421,24,81,,,,,,,,,,,,,
40,88.3594,0.18,9.29,0.06,0.08,0.09,,1.54,,0.059,0.01,0.007,,,,,,0.29,0.0086,0.018,,0.008,0,1120,570,670,642,,,648.9,422,422,21,82,,,,,,,,,,,,,
40,88.3594,0.18,9.29,0.06,0.08,0.09,,1.54,,0.059,0.01,0.007,,,,,,0.29,0.0086,0.018,,0.008,0,1120,570,670,642,,,676.7,329,380,25,83,,,,,,,,,,,,,
40,88.3594,0.18,9.29,0.06,0.08,0.09,,1.54,,0.059,0.01,0.007,,,,,,0.29,0.0086,0.018,,0.008,0,1120,570,670,642,,,676.7,351,367,25,,,,,,,,,,,,,,
40,88.3594,0.18,9.29,0.06,0.08,0.09,,1.54,,0.059,0.01,0.007,,,,,,0.29,0.0086,0.018,,0.008,0,1120,570,670,642,,,704.4,287,312,25,85,,,,,,,,,,,,,
40,88.3594,0.18,9.29,0.06,0.08,0.09,,1.54,,0.059,0.01,0.007,,,,,,0.29,0.0086,0.018,,0.008,0,1120,570,670,642,,,704.4,286,330,37,89,,,,,,,,,,,,,
40,88.3594,0.18,9.29,0.06,0.08,0.09,,1.54,,0.059,0.01,0.007,,,,,,0.29,0.0086,0.018,,0.008,0,1120,570,670,642,,,,,,,,537.8,324.054,,,,,66.8,468.7,4694.1,,,,
40,88.3594,0.18,9.29,0.06,0.08,0.09,,1.54,,0.059,0.01,0.007,,,,,,0.29,0.0086,0.018,,0.008,0,1120,570,670,642,,,,,,,,565.6,310.264,4404.5,6.3,39.2,0.000303874,10.9,70.9,747.8,2329.3,4019.9,,
40,88.3594,0.18,9.29,0.06,0.08,0.09,,1.54,,0.059,0.01,0.007,,,,,,0.29,0.0086,0.018,,0.008,0,1120,570,670,642,,,,,,,,565.6,268.896,,,,,27.9,257.6,2714.7,9584.3,,,
40,88.3594,0.18,9.29,0.06,0.08,0.09,,1.54,,0.059,0.01,0.007,,,,,,0.29,0.0086,0.018,,0.008,0,1120,570,670,642,,,,,,,,593.3,241.317,5430.1,13.5,65.5,0.000188473,9.5,125.3,1473.2,3749.7,5016.8,5407.5,
40,88.3594,0.18,9.29,0.06,0.08,0.09,,1.54,,0.059,0.01,0.007,,,,,,0.29,0.0086,0.018,,0.008,0,1120,570,670,642,,,,,,,,621.1,193.053,3291.2,18.2,78.9,0.00021088,29,190.5,1390.7,2513.4,3026.8,3260.9,
40,88.3594,0.18,9.29,0.06,0.08,0.09,,1.54,,0.059,0.01,0.007,,,,,,0.29,0.0086,0.018,,0.008,0,1120,570,670,642,,,,,,,,648.9,155.132,1952.6,13.7,83.7,0.000338981,71.5,316.5,1093.4,1585.2,1853.2,1947.8,
40,88.3594,0.18,9.29,0.06,0.08,0.09,,1.54,,0.059,0.01,0.007,,,,,,0.29,0.0086,0.018,,0.008,0,1120,570,670,642,,,,,,,,648.9,124.106,4148.4,18.3,86.9,0.000245383,69.3,370.6,1414.2,2393.4,3324.9,4086.3,
40,88.3594,0.18,9.29,0.06,0.08,0.09,,1.54,,0.059,0.01,0.007,,,,,,0.29,0.0086,0.018,,0.008,0,1120,570,670,642,,,,,,,,648.9,117.211,6046,14.2,75.7,,33.7,306.4,2013.1,3411,4870,5972,
,,,,,,,,,,,,,,,,,,,,,,,,,,,,,,,,,,,,,,,,,,,,,,,
41,87.91,0.05,9.04,0.5,0.28,0.11,,2.03,,0.006,0.001,0.02,0.02,,,,,0.01,,0.021,,0.002,0,950,800,,,8.8,3565.77510726093,23.9,424,619,28,79,,,,,,,,,,,,,
41,87.91,0.05,9.04,0.5,0.28,0.11,,2.03,,0.006,0.001,0.02,0.02,,,,,0.01,,0.021,,0.002,0,950,800,,,8.8,3565.77510726093,100,403,570,25,80,,,,,,,,,,,,,
41,87.91,0.05,9.04,0.5,0.28,0.11,,2.03,,0.006,0.001,0.02,0.02,,,,,0.01,,0.021,,0.002,0,950,800,,,8.8,3565.77510726093,200,379,540,23,80,,,,,,,,,,,,,
41,87.91,0.05,9.04,0.5,0.28,0.11,,2.03,,0.006,0.001,0.02,0.02,,,,,0.01,,0.021,,0.002,0,950,800,,,8.8,3565.77510726093,300,380,516,21,78,,,,,,,,,,,,,
41,87.91,0.05,9.04,0.5,0.28,0.11,,2.03,,0.006,0.001,0.02,0.02,,,,,0.01,,0.021,,0.002,0,950,800,,,8.8,3565.77510726093,400,366,508,21,77,,,,,,,,,,,,,
41,87.91,0.05,9.04,0.5,0.28,0.11,,2.03,,0.006,0.001,0.02,0.02,,,,,0.01,,0.021,,0.002,0,950,800,,,8.8,3565.77510726093,500,327,455,24,80,,,,,,,,,,,,,
41,87.91,0.05,9.04,0.5,0.28,0.11,,2.03,,0.006,0.001,0.02,0.02,,,,,0.01,,0.021,,0.002,0,950,800,,,8.8,3565.77510726093,550,306,398,28,86,,,,,,,,,,,,,
41,87.91,0.05,9.04,0.5,0.28,0.11,,2.03,,0.006,0.001,0.02,0.02,,,,,0.01,,0.021,,0.002,0,950,800,,,8.8,3565.77510726093,600,255,322,37,92,,,,,,,,,,,,,
41,87.91,0.05,9.04,0.5,0.28,0.11,,2.03,,0.006,0.001,0.02,0.02,,,,,0.01,,0.021,,0.002,0,950,800,,,8.8,3565.77510726093,650,167,247,50,96,,,,,,,,,,,,,
41,87.91,0.05,9.04,0.5,0.28,0.11,,2.03,,0.006,0.001,0.02,0.02,,,,,0.01,,0.021,,0.002,0,950,800,,,8.8,3565.77510726093,700,105,182,48,98,,,,,,,,,,,,,
41,87.91,0.05,9.04,0.5,0.28,0.11,,2.03,,0.006,0.001,0.02,0.02,,,,,0.01,,0.021,,0.002,0,950,800,,,8.8,3565.77510726093,750,71,126,66,99,,,,,,,,,,,,,
41,87.91,0.05,9.04,0.5,0.28,0.11,,2.03,,0.006,0.001,0.02,0.02,,,,,0.01,,0.021,,0.002,0,950,800,,,8.8,3565.77510726093,,,,,,500,360,637.3,29,83,,,,,,,,
41,87.91,0.05,9.04,0.5,0.28,0.11,,2.03,,0.006,0.001,0.02,0.02,,,,,0.01,,0.021,,0.002,0,950,800,,,8.8,3565.77510726093,,,,,,500,340,1054.4,34,86,,,,,,,,
41,87.91,0.05,9.04,0.5,0.28,0.11,,2.03,,0.006,0.001,0.02,0.02,,,,,0.01,,0.021,,0.002,0,950,800,,,8.8,3565.77510726093,,,,,,500,320,1897.7,35,86,,,,,,,,
41,87.91,0.05,9.04,0.5,0.28,0.11,,2.03,,0.006,0.001,0.02,0.02,,,,,0.01,,0.021,,0.002,0,950,800,,,8.8,3565.77510726093,,,,,,500,300,4310.5,32,86,,,,,,,,
41,87.91,0.05,9.04,0.5,0.28,0.11,,2.03,,0.006,0.001,0.02,0.02,,,,,0.01,,0.021,,0.002,0,950,800,,,8.8,3565.77510726093,,,,,,500,290,10155.2,27,86,,,,,,,,
41,87.91,0.05,9.04,0.5,0.28,0.11,,2.03,,0.006,0.001,0.02,0.02,,,,,0.01,,0.021,,0.002,0,950,800,,,8.8,3565.77510726093,,,,,,500,280,41667.1,23,83,,,,,,,,
41,87.91,0.05,9.04,0.5,0.28,0.11,,2.03,,0.006,0.001,0.02,0.02,,,,,0.01,,0.021,,0.002,0,950,800,,,8.8,3565.77510726093,,,,,,500,270,74237.5,23,82,,,,,,,,
41,87.91,0.05,9.04,0.5,0.28,0.11,,2.03,,0.006,0.001,0.02,0.02,,,,,0.01,,0.021,,0.002,0,950,800,,,8.8,3565.77510726093,,,,,,500,250,,,,,,,,,,,
41,87.91,0.05,9.04,0.5,0.28,0.11,,2.03,,0.006,0.001,0.02,0.02,,,,,0.01,,0.021,,0.002,0,950,800,,,8.8,3565.77510726093,,,,,,550,240,389.7,36,89,,,,,,,,
41,87.91,0.05,9.04,0.5,0.28,0.11,,2.03,,0.006,0.001,0.02,0.02,,,,,0.01,,0.021,,0.002,0,950,800,,,8.8,3565.77510726093,,,,,,550,220,1498.1,30,89,,,,,,,,
41,87.91,0.05,9.04,0.5,0.28,0.11,,2.03,,0.006,0.001,0.02,0.02,,,,,0.01,,0.021,,0.002,0,950,800,,,8.8,3565.77510726093,,,,,,550,200,13550.7,27,89,,,,,,,,
41,87.91,0.05,9.04,0.5,0.28,0.11,,2.03,,0.006,0.001,0.02,0.02,,,,,0.01,,0.021,,0.002,0,950,800,,,8.8,3565.77510726093,,,,,,550,180,34736.2,27,88,,,,,,,,
41,87.91,0.05,9.04,0.5,0.28,0.11,,2.03,,0.006,0.001,0.02,0.02,,,,,0.01,,0.021,,0.002,0,950,800,,,8.8,3565.77510726093,,,,,,550,170,41001.2,33,88,,,,,,,,
41,87.91,0.05,9.04,0.5,0.28,0.11,,2.03,,0.006,0.001,0.02,0.02,,,,,0.01,,0.021,,0.002,0,950,800,,,8.8,3565.77510726093,,,,,,550,160,59675.6,30,88,,,,,,,,
41,87.91,0.05,9.04,0.5,0.28,0.11,,2.03,,0.006,0.001,0.02,0.02,,,,,0.01,,0.021,,0.002,0,950,800,,,8.8,3565.77510726093,,,,,,550,140,97136.4,31,87,,,,,,,,
41,87.91,0.05,9.04,0.5,0.28,0.11,,2.03,,0.006,0.001,0.02,0.02,,,,,0.01,,0.021,,0.002,0,950,800,,,8.8,3565.77510726093,,,,,,600,160,251.4,42,93,,,,,,,,
41,87.91,0.05,9.04,0.5,0.28,0.11,,2.03,,0.006,0.001,0.02,0.02,,,,,0.01,,0.021,,0.002,0,950,800,,,8.8,3565.77510726093,,,,,,600,140,1227.9,38,93,,,,,,,,
41,87.91,0.05,9.04,0.5,0.28,0.11,,2.03,,0.006,0.001,0.02,0.02,,,,,0.01,,0.021,,0.002,0,950,800,,,8.8,3565.77510726093,,,,,,600,120,4366,38,93,,,,,,,,
41,87.91,0.05,9.04,0.5,0.28,0.11,,2.03,,0.006,0.001,0.02,0.02,,,,,0.01,,0.021,,0.002,0,950,800,,,8.8,3565.77510726093,,,,,,600,110,6760.5,45,91,,,,,,,,
41,87.91,0.05,9.04,0.5,0.28,0.11,,2.03,,0.006,0.001,0.02,0.02,,,,,0.01,,0.021,,0.002,0,950,800,,,8.8,3565.77510726093,,,,,,600,100,10089.7,40,93,,,,,,,,
41,87.91,0.05,9.04,0.5,0.28,0.11,,2.03,,0.006,0.001,0.02,0.02,,,,,0.01,,0.021,,0.002,0,950,800,,,8.8,3565.77510726093,,,,,,600,90,16199.6,37,90,,,,,,,,
41,87.91,0.05,9.04,0.5,0.28,0.11,,2.03,,0.006,0.001,0.02,0.02,,,,,0.01,,0.021,,0.002,0,950,800,,,8.8,3565.77510726093,,,,,,600,70,49144.9,34,89,,,,,,,,
41,87.91,0.05,9.04,0.5,0.28,0.11,,2.03,,0.006,0.001,0.02,0.02,,,,,0.01,,0.021,,0.002,0,950,800,,,8.8,3565.77510726093,,,,,,600,50,,,,,,,,,,,
41,87.91,0.05,9.04,0.5,0.28,0.11,,2.03,,0.006,0.001,0.02,0.02,,,,,0.01,,0.021,,0.002,0,950,800,,,8.8,3565.77510726093,,,,,,650,100,242,39,95,,,,,,,,
41,87.91,0.05,9.04,0.5,0.28,0.11,,2.03,,0.006,0.001,0.02,0.02,,,,,0.01,,0.021,,0.002,0,950,800,,,8.8,3565.77510726093,,,,,,650,80,991.3,64,95,,,,,,,,
41,87.91,0.05,9.04,0.5,0.28,0.11,,2.03,,0.006,0.001,0.02,0.02,,,,,0.01,,0.021,,0.002,0,950,800,,,8.8,3565.77510726093,,,,,,650,70,1883.5,42,93,,,,,,,,
41,87.91,0.05,9.04,0.5,0.28,0.11,,2.03,,0.006,0.001,0.02,0.02,,,,,0.01,,0.021,,0.002,0,950,800,,,8.8,3565.77510726093,,,,,,650,60,3314.5,66,94,,,,,,,,
41,87.91,0.05,9.04,0.5,0.28,0.11,,2.03,,0.006,0.001,0.02,0.02,,,,,0.01,,0.021,,0.002,0,950,800,,,8.8,3565.77510726093,,,,,,650,50,8064,50,94,,,,,,,,
41,87.91,0.05,9.04,0.5,0.28,0.11,,2.03,,0.006,0.001,0.02,0.02,,,,,0.01,,0.021,,0.002,0,950,800,,,8.8,3565.77510726093,,,,,,650,40,18228.8,54,94,,,,,,,,
41,87.91,0.05,9.04,0.5,0.28,0.11,,2.03,,0.006,0.001,0.02,0.02,,,,,0.01,,0.021,,0.002,0,950,800,,,8.8,3565.77510726093,,,,,,650,30,63557,65,84,,,,,,,,
41,87.91,0.05,9.04,0.5,0.28,0.11,,2.03,,0.006,0.001,0.02,0.02,,,,,0.01,,0.021,,0.002,0,950,800,,,8.8,3565.77510726093,,,,,,650,25,,,,,,,,,,,
41,87.91,0.05,9.04,0.5,0.28,0.11,,2.03,,0.006,0.001,0.02,0.02,,,,,0.01,,0.021,,0.002,0,950,800,,,8.8,3565.77510726093,,,,,,700,40,233,81,97,,,,,,,,
41,87.91,0.05,9.04,0.5,0.28,0.11,,2.03,,0.006,0.001,0.02,0.02,,,,,0.01,,0.021,,0.002,0,950,800,,,8.8,3565.77510726093,,,,,,700,30,980,67,97,,,,,,,,
41,87.91,0.05,9.04,0.5,0.28,0.11,,2.03,,0.006,0.001,0.02,0.02,,,,,0.01,,0.021,,0.002,0,950,800,,,8.8,3565.77510726093,,,,,,700,20,4120.2,146,98,,,,,,,,
41,87.91,0.05,9.04,0.5,0.28,0.11,,2.03,,0.006,0.001,0.02,0.02,,,,,0.01,,0.021,,0.002,0,950,800,,,8.8,3565.77510726093,,,,,,700,10,73293,75,90,,,,,,,,
42,89.1246,0.11,8.58,0.44,0.62,0.07,,0.95,,,0.005,0.026,0.05,,,,,,,0.0184,,0.006,0,,,,,7.1,1097.49602563716,23.9,253,563,31,76,,,,,,,,,,,,,
42,89.1246,0.11,8.58,0.44,0.62,0.07,,0.95,,,0.005,0.026,0.05,,,,,,,0.0184,,0.006,0,,,,,7.1,1097.49602563716,100,270,515,30,77,,,,,,,,,,,,,
42,89.1246,0.11,8.58,0.44,0.62,0.07,,0.95,,,0.005,0.026,0.05,,,,,,,0.0184,,0.006,0,,,,,7.1,1097.49602563716,200,222,490,27,76,,,,,,,,,,,,,
42,89.1246,0.11,8.58,0.44,0.62,0.07,,0.95,,,0.005,0.026,0.05,,,,,,,0.0184,,0.006,0,,,,,7.1,1097.49602563716,300,231,474,27,75,,,,,,,,,,,,,
42,89.1246,0.11,8.58,0.44,0.62,0.07,,0.95,,,0.005,0.026,0.05,,,,,,,0.0184,,0.006,0,,,,,7.1,1097.49602563716,400,211,452,26,74,,,,,,,,,,,,,
42,89.1246,0.11,8.58,0.44,0.62,0.07,,0.95,,,0.005,0.026,0.05,,,,,,,0.0184,,0.006,0,,,,,7.1,1097.49602563716,500,184,393,33,79,,,,,,,,,,,,,
42,89.1246,0.11,8.58,0.44,0.62,0.07,,0.95,,,0.005,0.026,0.05,,,,,,,0.0184,,0.006,0,,,,,7.1,1097.49602563716,550,182,326,44,86,,,,,,,,,,,,,
42,89.1246,0.11,8.58,0.44,0.62,0.07,,0.95,,,0.005,0.026,0.05,,,,,,,0.0184,,0.006,0,,,,,7.1,1097.49602563716,600,128,257,60,93,,,,,,,,,,,,,
42,89.1246,0.11,8.58,0.44,0.62,0.07,,0.95,,,0.005,0.026,0.05,,,,,,,0.0184,,0.006,0,,,,,7.1,1097.49602563716,650,106,184,74,97,,,,,,,,,,,,,
42,89.1246,0.11,8.58,0.44,0.62,0.07,,0.95,,,0.005,0.026,0.05,,,,,,,0.0184,,0.006,0,,,,,7.1,1097.49602563716,700,69,128,103,98,,,,,,,,,,,,,
42,89.1246,0.11,8.58,0.44,0.62,0.07,,0.95,,,0.005,0.026,0.05,,,,,,,0.0184,,0.006,0,,,,,7.1,1097.49602563716,,,,,,550,157,259.1,58,90,,,,,,,,
42,89.1246,0.11,8.58,0.44,0.62,0.07,,0.95,,,0.005,0.026,0.05,,,,,,,0.0184,,0.006,0,,,,,7.1,1097.49602563716,,,,,,550,137,762.1,73,92,,,,,,,,
42,89.1246,0.11,8.58,0.44,0.62,0.07,,0.95,,,0.005,0.026,0.05,,,,,,,0.0184,,0.006,0,,,,,7.1,1097.49602563716,,,,,,550,118,2183.3,81,93,,,,,,,,
42,89.1246,0.11,8.58,0.44,0.62,0.07,,0.95,,,0.005,0.026,0.05,,,,,,,0.0184,,0.006,0,,,,,7.1,1097.49602563716,,,,,,550,108,4035.2,80,93,,,,,,,,
42,89.1246,0.11,8.58,0.44,0.62,0.07,,0.95,,,0.005,0.026,0.05,,,,,,,0.0184,,0.006,0,,,,,7.1,1097.49602563716,,,,,,550,98,9726.8,51,93,,,,,,,,
42,89.1246,0.11,8.58,0.44,0.62,0.07,,0.95,,,0.005,0.026,0.05,,,,,,,0.0184,,0.006,0,,,,,7.1,1097.49602563716,,,,,,550,88,28708.5,58,94,,,,,,,,
42,89.1246,0.11,8.58,0.44,0.62,0.07,,0.95,,,0.005,0.026,0.05,,,,,,,0.0184,,0.006,0,,,,,7.1,1097.49602563716,,,,,,550,78,78247.3,48,94,,,,,,,,
42,89.1246,0.11,8.58,0.44,0.62,0.07,,0.95,,,0.005,0.026,0.05,,,,,,,0.0184,,0.006,0,,,,,7.1,1097.49602563716,,,,,,600,108,73.8,96,94,,,,,,,,
42,89.1246,0.11,8.58,0.44,0.62,0.07,,0.95,,,0.005,0.026,0.05,,,,,,,0.0184,,0.006,0,,,,,7.1,1097.49602563716,,,,,,600,88,352,83,94,,,,,,,,
42,89.1246,0.11,8.58,0.44,0.62,0.07,,0.95,,,0.005,0.026,0.05,,,,,,,0.0184,,0.006,0,,,,,7.1,1097.49602563716,,,,,,600,69,3076.1,63,95,,,,,,,,
42,89.1246,0.11,8.58,0.44,0.62,0.07,,0.95,,,0.005,0.026,0.05,,,,,,,0.0184,,0.006,0,,,,,7.1,1097.49602563716,,,,,,600,61,10758.4,39,94,,,,,,,,
42,89.1246,0.11,8.58,0.44,0.62,0.07,,0.95,,,0.005,0.026,0.05,,,,,,,0.0184,,0.006,0,,,,,7.1,1097.49602563716,,,,,,600,53,41585.5,30,93,,,,,,,,
42,89.1246,0.11,8.58,0.44,0.62,0.07,,0.95,,,0.005,0.026,0.05,,,,,,,0.0184,,0.006,0,,,,,7.1,1097.49602563716,,,,,,600,47,105620.8,33,88,,,,,,,,
42,89.1246,0.11,8.58,0.44,0.62,0.07,,0.95,,,0.005,0.026,0.05,,,,,,,0.0184,,0.006,0,,,,,7.1,1097.49602563716,,,,,,650,69,65.4,77,96,,,,,,,,
42,89.1246,0.11,8.58,0.44,0.62,0.07,,0.95,,,0.005,0.026,0.05,,,,,,,0.0184,,0.006,0,,,,,7.1,1097.49602563716,,,,,,650,53,437.3,76,96,,,,,,,,
42,89.1246,0.11,8.58,0.44,0.62,0.07,,0.95,,,0.005,0.026,0.05,,,,,,,0.0184,,0.006,0,,,,,7.1,1097.49602563716,,,,,,650,41,6707.3,68,95,,,,,,,,
42,89.1246,0.11,8.58,0.44,0.62,0.07,,0.95,,,0.005,0.026,0.05,,,,,,,0.0184,,0.006,0,,,,,7.1,1097.49602563716,,,,,,650,37,10365.4,48,94,,,,,,,,
42,89.1246,0.11,8.58,0.44,0.62,0.07,,0.95,,,0.005,0.026,0.05,,,,,,,0.0184,,0.006,0,,,,,7.1,1097.49602563716,,,,,,650,33,13849.6,63,95,,,,,,,,
42,89.1246,0.11,8.58,0.44,0.62,0.07,,0.95,,,0.005,0.026,0.05,,,,,,,0.0184,,0.006,0,,,,,7.1,1097.49602563716,,,,,,650,29,26120.8,51,91,,,,,,,,
42,89.1246,0.11,8.58,0.44,0.62,0.07,,0.95,,,0.005,0.026,0.05,,,,,,,0.0184,,0.006,0,,,,,7.1,1097.49602563716,,,,,,700,37,217.5,69,97,,,,,,,,
42,89.1246,0.11,8.58,0.44,0.62,0.07,,0.95,,,0.005,0.026,0.05,,,,,,,0.0184,,0.006,0,,,,,7.1,1097.49602563716,,,,,,700,29,732.5,57,97,,,,,,,,
42,89.1246,0.11,8.58,0.44,0.62,0.07,,0.95,,,0.005,0.026,0.05,,,,,,,0.0184,,0.006,0,,,,,7.1,1097.49602563716,,,,,,700,26,1238,89,96,,,,,,,,
42,89.1246,0.11,8.58,0.44,0.62,0.07,,0.95,,,0.005,0.026,0.05,,,,,,,0.0184,,0.006,0,,,,,7.1,1097.49602563716,,,,,,700,22,3085.1,82,96,,,,,,,,
42,89.1246,0.11,8.58,0.44,0.62,0.07,,0.95,,,0.005,0.026,0.05,,,,,,,0.0184,,0.006,0,,,,,7.1,1097.49602563716,,,,,,700,18,6400.4,85,89,,,,,,,,
,,,,,,,,,,,,,,,,,,,,,,,,,,,,,,,,,,,,,,,,,,,,,,,
43,88.689,0.09,9.15,0.45,0.45,0.12,,0.93,,,0.009,0.021,0.06,,,,,,,0.017,,0.014,0,900,730,,,8,2048,23.9,282,578,31,75,,,,,,,,,,,,,
43,88.689,0.09,9.15,0.45,0.45,0.12,,0.93,,,0.009,0.021,0.06,,,,,,,0.017,,0.014,0,900,730,,,8,2048,100,273,531,30,77,,,,,,,,,,,,,
43,88.689,0.09,9.15,0.45,0.45,0.12,,0.93,,,0.009,0.021,0.06,,,,,,,0.017,,0.014,0,900,730,,,8,2048,200,229,501,27,75,,,,,,,,,,,,,
43,88.689,0.09,9.15,0.45,0.45,0.12,,0.93,,,0.009,0.021,0.06,,,,,,,0.017,,0.014,0,900,730,,,8,2048,300,227,487,26,74,,,,,,,,,,,,,
43,88.689,0.09,9.15,0.45,0.45,0.12,,0.93,,,0.009,0.021,0.06,,,,,,,0.017,,0.014,0,900,730,,,8,2048,400,203,462,24,72,,,,,,,,,,,,,
43,88.689,0.09,9.15,0.45,0.45,0.12,,0.93,,,0.009,0.021,0.06,,,,,,,0.017,,0.014,0,900,730,,,8,2048,500,188,395,32,78,,,,,,,,,,,,,
43,88.689,0.09,9.15,0.45,0.45,0.12,,0.93,,,0.009,0.021,0.06,,,,,,,0.017,,0.014,0,900,730,,,8,2048,550,162,328,39,85,,,,,,,,,,,,,
43,88.689,0.09,9.15,0.45,0.45,0.12,,0.93,,,0.009,0.021,0.06,,,,,,,0.017,,0.014,0,900,730,,,8,2048,600,142,260,65,93,,,,,,,,,,,,,
43,88.689,0.09,9.15,0.45,0.45,0.12,,0.93,,,0.009,0.021,0.06,,,,,,,0.017,,0.014,0,900,730,,,8,2048,650,113,180,71,96,,,,,,,,,,,,,
43,88.689,0.09,9.15,0.45,0.45,0.12,,0.93,,,0.009,0.021,0.06,,,,,,,0.017,,0.014,0,900,730,,,8,2048,700,86,133,105,98,,,,,,,,,,,,,
43,88.689,0.09,9.15,0.45,0.45,0.12,,0.93,,,0.009,0.021,0.06,,,,,,,0.017,,0.014,0,900,730,,,8,2048,,,,,,550,157,265.8,66,93,,,,,,,,
43,88.689,0.09,9.15,0.45,0.45,0.12,,0.93,,,0.009,0.021,0.06,,,,,,,0.017,,0.014,0,900,730,,,8,2048,,,,,,550,137,761.7,73,90,,,,,,,,
43,88.689,0.09,9.15,0.45,0.45,0.12,,0.93,,,0.009,0.021,0.06,,,,,,,0.017,,0.014,0,900,730,,,8,2048,,,,,,550,118,3521,82,92,,,,,,,,
43,88.689,0.09,9.15,0.45,0.45,0.12,,0.93,,,0.009,0.021,0.06,,,,,,,0.017,,0.014,0,900,730,,,8,2048,,,,,,550,108,6903.8,52,91,,,,,,,,
43,88.689,0.09,9.15,0.45,0.45,0.12,,0.93,,,0.009,0.021,0.06,,,,,,,0.017,,0.014,0,900,730,,,8,2048,,,,,,550,98,16684.8,64,92,,,,,,,,
43,88.689,0.09,9.15,0.45,0.45,0.12,,0.93,,,0.009,0.021,0.06,,,,,,,0.017,,0.014,0,900,730,,,8,2048,,,,,,550,88,66542.4,47,89,,,,,,,,
43,88.689,0.09,9.15,0.45,0.45,0.12,,0.93,,,0.009,0.021,0.06,,,,,,,0.017,,0.014,0,900,730,,,8,2048,,,,,,550,78,116154.8,41,90,,,,,,,,
43,88.689,0.09,9.15,0.45,0.45,0.12,,0.93,,,0.009,0.021,0.06,,,,,,,0.017,,0.014,0,900,730,,,8,2048,,,,,,600,108,103,113,93,,,,,,,,
43,88.689,0.09,9.15,0.45,0.45,0.12,,0.93,,,0.009,0.021,0.06,,,,,,,0.017,,0.014,0,900,730,,,8,2048,,,,,,600,88,626.5,66,93,,,,,,,,
43,88.689,0.09,9.15,0.45,0.45,0.12,,0.93,,,0.009,0.021,0.06,,,,,,,0.017,,0.014,0,900,730,,,8,2048,,,,,,600,69,5885.1,77,93,,,,,,,,
43,88.689,0.09,9.15,0.45,0.45,0.12,,0.93,,,0.009,0.021,0.06,,,,,,,0.017,,0.014,0,900,730,,,8,2048,,,,,,600,61,13721.1,70,94,,,,,,,,
43,88.689,0.09,9.15,0.45,0.45,0.12,,0.93,,,0.009,0.021,0.06,,,,,,,0.017,,0.014,0,900,730,,,8,2048,,,,,,600,53,36594.3,57,92,,,,,,,,
43,88.689,0.09,9.15,0.45,0.45,0.12,,0.93,,,0.009,0.021,0.06,,,,,,,0.017,,0.014,0,900,730,,,8,2048,,,,,,600,47,70369.2,48,93,,,,,,,,
43,88.689,0.09,9.15,0.45,0.45,0.12,,0.93,,,0.009,0.021,0.06,,,,,,,0.017,,0.014,0,900,730,,,8,2048,,,,,,650,69,88.7,91,94,,,,,,,,
43,88.689,0.09,9.15,0.45,0.45,0.12,,0.93,,,0.009,0.021,0.06,,,,,,,0.017,,0.014,0,900,730,,,8,2048,,,,,,650,53,565.3,69,94,,,,,,,,
43,88.689,0.09,9.15,0.45,0.45,0.12,,0.93,,,0.009,0.021,0.06,,,,,,,0.017,,0.014,0,900,730,,,8,2048,,,,,,650,41,3023,54,94,,,,,,,,
43,88.689,0.09,9.15,0.45,0.45,0.12,,0.93,,,0.009,0.021,0.06,,,,,,,0.017,,0.014,0,900,730,,,8,2048,,,,,,650,37,6112.5,48,93,,,,,,,,
43,88.689,0.09,9.15,0.45,0.45,0.12,,0.93,,,0.009,0.021,0.06,,,,,,,0.017,,0.014,0,900,730,,,8,2048,,,,,,650,33,11515.5,53,92,,,,,,,,
43,88.689,0.09,9.15,0.45,0.45,0.12,,0.93,,,0.009,0.021,0.06,,,,,,,0.017,,0.014,0,900,730,,,8,2048,,,,,,650,29,21484.4,76,93,,,,,,,,
43,88.689,0.09,9.15,0.45,0.45,0.12,,0.93,,,0.009,0.021,0.06,,,,,,,0.017,,0.014,0,900,730,,,8,2048,,,,,,700,37,193.3,87,96,,,,,,,,
43,88.689,0.09,9.15,0.45,0.45,0.12,,0.93,,,0.009,0.021,0.06,,,,,,,0.017,,0.014,0,900,730,,,8,2048,,,,,,700,29,540.3,60,94,,,,,,,,
43,88.689,0.09,9.15,0.45,0.45,0.12,,0.93,,,0.009,0.021,0.06,,,,,,,0.017,,0.014,0,900,730,,,8,2048,,,,,,700,26,1057.9,69,94,,,,,,,,
43,88.689,0.09,9.15,0.45,0.45,0.12,,0.93,,,0.009,0.021,0.06,,,,,,,0.017,,0.014,0,900,730,,,8,2048,,,,,,700,22,2364.2,65,92,,,,,,,,
43,88.689,0.09,9.15,0.45,0.45,0.12,,0.93,,,0.009,0.021,0.06,,,,,,,0.017,,0.014,0,900,730,,,8,2048,,,,,,700,18,5087.9,65,90,,,,,,,,
,,,,,,,,,,,,,,,,,,,,,,,,,,,,,,,,,,,,,,,,,,,,,,,
44,88.593,0.13,8.96,0.5,0.54,0.1,,1.05,,,0.013,0.025,0.05,,,,,,,0.023,,0.016,0,970,860,740,,6.6,776.046882053324,23.9,273,589,31,77,,,,,,,,,,,,,
44,88.593,0.13,8.96,0.5,0.54,0.1,,1.05,,,0.013,0.025,0.05,,,,,,,0.023,,0.016,0,970,860,740,,6.6,776.046882053324,100,249,537,30,78,,,,,,,,,,,,,
44,88.593,0.13,8.96,0.5,0.54,0.1,,1.05,,,0.013,0.025,0.05,,,,,,,0.023,,0.016,0,970,860,740,,6.6,776.046882053324,200,260,510,27,78,,,,,,,,,,,,,
44,88.593,0.13,8.96,0.5,0.54,0.1,,1.05,,,0.013,0.025,0.05,,,,,,,0.023,,0.016,0,970,860,740,,6.6,776.046882053324,300,241,488,27,77,,,,,,,,,,,,,
44,88.593,0.13,8.96,0.5,0.54,0.1,,1.05,,,0.013,0.025,0.05,,,,,,,0.023,,0.016,0,970,860,740,,6.6,776.046882053324,400,228,481,25,76,,,,,,,,,,,,,
44,88.593,0.13,8.96,0.5,0.54,0.1,,1.05,,,0.013,0.025,0.05,,,,,,,0.023,,0.016,0,970,860,740,,6.6,776.046882053324,500,201,407,34,80,,,,,,,,,,,,,
44,88.593,0.13,8.96,0.5,0.54,0.1,,1.05,,,0.013,0.025,0.05,,,,,,,0.023,,0.016,0,970,860,740,,6.6,776.046882053324,550,170,342,42,86,,,,,,,,,,,,,
44,88.593,0.13,8.96,0.5,0.54,0.1,,1.05,,,0.013,0.025,0.05,,,,,,,0.023,,0.016,0,970,860,740,,6.6,776.046882053324,600,146,264,68,93,,,,,,,,,,,,,
44,88.593,0.13,8.96,0.5,0.54,0.1,,1.05,,,0.013,0.025,0.05,,,,,,,0.023,,0.016,0,970,860,740,,6.6,776.046882053324,650,120,196,88,96,,,,,,,,,,,,,
44,88.593,0.13,8.96,0.5,0.54,0.1,,1.05,,,0.013,0.025,0.05,,,,,,,0.023,,0.016,0,970,860,740,,6.6,776.046882053324,700,77,126,82,98,,,,,,,,,,,,,
44,88.593,0.13,8.96,0.5,0.54,0.1,,1.05,,,0.013,0.025,0.05,,,,,,,0.023,,0.016,0,970,860,740,,6.6,776.046882053324,,,,,,550,157,258.4,75,90,,,,,,,,
44,88.593,0.13,8.96,0.5,0.54,0.1,,1.05,,,0.013,0.025,0.05,,,,,,,0.023,,0.016,0,970,860,740,,6.6,776.046882053324,,,,,,550,137,1059.6,74,91,,,,,,,,
44,88.593,0.13,8.96,0.5,0.54,0.1,,1.05,,,0.013,0.025,0.05,,,,,,,0.023,,0.016,0,970,860,740,,6.6,776.046882053324,,,,,,550,118,2810.6,62,92,,,,,,,,
44,88.593,0.13,8.96,0.5,0.54,0.1,,1.05,,,0.013,0.025,0.05,,,,,,,0.023,,0.016,0,970,860,740,,6.6,776.046882053324,,,,,,550,108,5755.8,61,92,,,,,,,,
44,88.593,0.13,8.96,0.5,0.54,0.1,,1.05,,,0.013,0.025,0.05,,,,,,,0.023,,0.016,0,970,860,740,,6.6,776.046882053324,,,,,,550,98,15555.2,66,91,,,,,,,,
44,88.593,0.13,8.96,0.5,0.54,0.1,,1.05,,,0.013,0.025,0.05,,,,,,,0.023,,0.016,0,970,860,740,,6.6,776.046882053324,,,,,,550,88,29432.8,42,90,,,,,,,,
44,88.593,0.13,8.96,0.5,0.54,0.1,,1.05,,,0.013,0.025,0.05,,,,,,,0.023,,0.016,0,970,860,740,,6.6,776.046882053324,,,,,,550,78,80764.8,36,87,,,,,,,,
44,88.593,0.13,8.96,0.5,0.54,0.1,,1.05,,,0.013,0.025,0.05,,,,,,,0.023,,0.016,0,970,860,740,,6.6,776.046882053324,,,,,,600,108,105.8,89,96,,,,,,,,
44,88.593,0.13,8.96,0.5,0.54,0.1,,1.05,,,0.013,0.025,0.05,,,,,,,0.023,,0.016,0,970,860,740,,6.6,776.046882053324,,,,,,600,88,661.6,74,92,,,,,,,,
44,88.593,0.13,8.96,0.5,0.54,0.1,,1.05,,,0.013,0.025,0.05,,,,,,,0.023,,0.016,0,970,860,740,,6.6,776.046882053324,,,,,,600,69,4295.8,57,92,,,,,,,,
44,88.593,0.13,8.96,0.5,0.54,0.1,,1.05,,,0.013,0.025,0.05,,,,,,,0.023,,0.016,0,970,860,740,,6.6,776.046882053324,,,,,,600,61,10725.6,59,90,,,,,,,,
44,88.593,0.13,8.96,0.5,0.54,0.1,,1.05,,,0.013,0.025,0.05,,,,,,,0.023,,0.016,0,970,860,740,,6.6,776.046882053324,,,,,,600,53,24521,41,88,,,,,,,,
44,88.593,0.13,8.96,0.5,0.54,0.1,,1.05,,,0.013,0.025,0.05,,,,,,,0.023,,0.016,0,970,860,740,,6.6,776.046882053324,,,,,,600,47,49491.3,56,88,,,,,,,,
44,88.593,0.13,8.96,0.5,0.54,0.1,,1.05,,,0.013,0.025,0.05,,,,,,,0.023,,0.016,0,970,860,740,,6.6,776.046882053324,,,,,,650,69,78.2,71,94,,,,,,,,
44,88.593,0.13,8.96,0.5,0.54,0.1,,1.05,,,0.013,0.025,0.05,,,,,,,0.023,,0.016,0,970,860,740,,6.6,776.046882053324,,,,,,650,53,363.4,64,95,,,,,,,,
44,88.593,0.13,8.96,0.5,0.54,0.1,,1.05,,,0.013,0.025,0.05,,,,,,,0.023,,0.016,0,970,860,740,,6.6,776.046882053324,,,,,,650,41,2170.6,108,93,,,,,,,,
44,88.593,0.13,8.96,0.5,0.54,0.1,,1.05,,,0.013,0.025,0.05,,,,,,,0.023,,0.016,0,970,860,740,,6.6,776.046882053324,,,,,,650,37,3686.1,103,92,,,,,,,,
44,88.593,0.13,8.96,0.5,0.54,0.1,,1.05,,,0.013,0.025,0.05,,,,,,,0.023,,0.016,0,970,860,740,,6.6,776.046882053324,,,,,,650,33,5891.9,72,91,,,,,,,,
44,88.593,0.13,8.96,0.5,0.54,0.1,,1.05,,,0.013,0.025,0.05,,,,,,,0.023,,0.016,0,970,860,740,,6.6,776.046882053324,,,,,,650,29,9916.7,68,88,,,,,,,,
44,88.593,0.13,8.96,0.5,0.54,0.1,,1.05,,,0.013,0.025,0.05,,,,,,,0.023,,0.016,0,970,860,740,,6.6,776.046882053324,,,,,,700,37,131.3,87,95,,,,,,,,
44,88.593,0.13,8.96,0.5,0.54,0.1,,1.05,,,0.013,0.025,0.05,,,,,,,0.023,,0.016,0,970,860,740,,6.6,776.046882053324,,,,,,700,29,368.2,83,94,,,,,,,,
44,88.593,0.13,8.96,0.5,0.54,0.1,,1.05,,,0.013,0.025,0.05,,,,,,,0.023,,0.016,0,970,860,740,,6.6,776.046882053324,,,,,,700,26,567.3,123,94,,,,,,,,
44,88.593,0.13,8.96,0.5,0.54,0.1,,1.05,,,0.013,0.025,0.05,,,,,,,0.023,,0.016,0,970,860,740,,6.6,776.046882053324,,,,,,700,22,1220.9,106,93,,,,,,,,
44,88.593,0.13,8.96,0.5,0.54,0.1,,1.05,,,0.013,0.025,0.05,,,,,,,0.023,,0.016,0,970,860,740,,6.6,776.046882053324,,,,,,700,18,2421.6,84,90,,,,,,,,
,,,,,,,,,,,,,,,,,,,,,,,,,,,,,,,,,,,,,,,,,,,,,,,
45,88.649,0.09,9.13,0.47,0.5,0.07,,0.95,,,0.009,0.021,0.08,,,,,,,0.017,,0.014,0,900,730,,,7.8,1782.88755363046,23.9,287,576,32,75,,,,,,,,,,,,,
45,88.649,0.09,9.13,0.47,0.5,0.07,,0.95,,,0.009,0.021,0.08,,,,,,,0.017,,0.014,0,900,730,,,7.8,1782.88755363046,100,248,528,30,75,,,,,,,,,,,,,
45,88.649,0.09,9.13,0.47,0.5,0.07,,0.95,,,0.009,0.021,0.08,,,,,,,0.017,,0.014,0,900,730,,,7.8,1782.88755363046,200,221,494,27,76,,,,,,,,,,,,,
45,88.649,0.09,9.13,0.47,0.5,0.07,,0.95,,,0.009,0.021,0.08,,,,,,,0.017,,0.014,0,900,730,,,7.8,1782.88755363046,300,217,489,27,74,,,,,,,,,,,,,
45,88.649,0.09,9.13,0.47,0.5,0.07,,0.95,,,0.009,0.021,0.08,,,,,,,0.017,,0.014,0,900,730,,,7.8,1782.88755363046,400,201,459,25,72,,,,,,,,,,,,,
45,88.649,0.09,9.13,0.47,0.5,0.07,,0.95,,,0.009,0.021,0.08,,,,,,,0.017,,0.014,0,900,730,,,7.8,1782.88755363046,500,188,399,33,78,,,,,,,,,,,,,
45,88.649,0.09,9.13,0.47,0.5,0.07,,0.95,,,0.009,0.021,0.08,,,,,,,0.017,,0.014,0,900,730,,,7.8,1782.88755363046,550,166,336,42,84,,,,,,,,,,,,,
45,88.649,0.09,9.13,0.47,0.5,0.07,,0.95,,,0.009,0.021,0.08,,,,,,,0.017,,0.014,0,900,730,,,7.8,1782.88755363046,600,146,261,67,93,,,,,,,,,,,,,
45,88.649,0.09,9.13,0.47,0.5,0.07,,0.95,,,0.009,0.021,0.08,,,,,,,0.017,,0.014,0,900,730,,,7.8,1782.88755363046,650,112,188,82,96,,,,,,,,,,,,,
45,88.649,0.09,9.13,0.47,0.5,0.07,,0.95,,,0.009,0.021,0.08,,,,,,,0.017,,0.014,0,900,730,,,7.8,1782.88755363046,700,79,132,95,98,,,,,,,,,,,,,
45,88.649,0.09,9.13,0.47,0.5,0.07,,0.95,,,0.009,0.021,0.08,,,,,,,0.017,,0.014,0,900,730,,,7.8,1782.88755363046,,,,,,550,157,268.4,67,89,,,,,,,,
45,88.649,0.09,9.13,0.47,0.5,0.07,,0.95,,,0.009,0.021,0.08,,,,,,,0.017,,0.014,0,900,730,,,7.8,1782.88755363046,,,,,,550,137,759.8,70,90,,,,,,,,
45,88.649,0.09,9.13,0.47,0.5,0.07,,0.95,,,0.009,0.021,0.08,,,,,,,0.017,,0.014,0,900,730,,,7.8,1782.88755363046,,,,,,550,118,2698.9,68,91,,,,,,,,
45,88.649,0.09,9.13,0.47,0.5,0.07,,0.95,,,0.009,0.021,0.08,,,,,,,0.017,,0.014,0,900,730,,,7.8,1782.88755363046,,,,,,550,108,6031.9,66,91,,,,,,,,
45,88.649,0.09,9.13,0.47,0.5,0.07,,0.95,,,0.009,0.021,0.08,,,,,,,0.017,,0.014,0,900,730,,,7.8,1782.88755363046,,,,,,550,98,16784.6,56,91,,,,,,,,
45,88.649,0.09,9.13,0.47,0.5,0.07,,0.95,,,0.009,0.021,0.08,,,,,,,0.017,,0.014,0,900,730,,,7.8,1782.88755363046,,,,,,550,88,48094.1,47,90,,,,,,,,
45,88.649,0.09,9.13,0.47,0.5,0.07,,0.95,,,0.009,0.021,0.08,,,,,,,0.017,,0.014,0,900,730,,,7.8,1782.88755363046,,,,,,550,78,109378.8,38,89,,,,,,,,
45,88.649,0.09,9.13,0.47,0.5,0.07,,0.95,,,0.009,0.021,0.08,,,,,,,0.017,,0.014,0,900,730,,,7.8,1782.88755363046,,,,,,600,108,103.5,77,93,,,,,,,,
45,88.649,0.09,9.13,0.47,0.5,0.07,,0.95,,,0.009,0.021,0.08,,,,,,,0.017,,0.014,0,900,730,,,7.8,1782.88755363046,,,,,,600,88,555.6,70,93,,,,,,,,
45,88.649,0.09,9.13,0.47,0.5,0.07,,0.95,,,0.009,0.021,0.08,,,,,,,0.017,,0.014,0,900,730,,,7.8,1782.88755363046,,,,,,600,69,5010.5,84,93,,,,,,,,
45,88.649,0.09,9.13,0.47,0.5,0.07,,0.95,,,0.009,0.021,0.08,,,,,,,0.017,,0.014,0,900,730,,,7.8,1782.88755363046,,,,,,600,61,13278.5,41,92,,,,,,,,
45,88.649,0.09,9.13,0.47,0.5,0.07,,0.95,,,0.009,0.021,0.08,,,,,,,0.017,,0.014,0,900,730,,,7.8,1782.88755363046,,,,,,600,53,50663.7,52,90,,,,,,,,
45,88.649,0.09,9.13,0.47,0.5,0.07,,0.95,,,0.009,0.021,0.08,,,,,,,0.017,,0.014,0,900,730,,,7.8,1782.88755363046,,,,,,600,47,75535.7,61,94,,,,,,,,
45,88.649,0.09,9.13,0.47,0.5,0.07,,0.95,,,0.009,0.021,0.08,,,,,,,0.017,,0.014,0,900,730,,,7.8,1782.88755363046,,,,,,650,69,92.6,63,94,,,,,,,,
45,88.649,0.09,9.13,0.47,0.5,0.07,,0.95,,,0.009,0.021,0.08,,,,,,,0.017,,0.014,0,900,730,,,7.8,1782.88755363046,,,,,,650,53,558.4,73,94,,,,,,,,
45,88.649,0.09,9.13,0.47,0.5,0.07,,0.95,,,0.009,0.021,0.08,,,,,,,0.017,,0.014,0,900,730,,,7.8,1782.88755363046,,,,,,650,41,3670.5,69,94,,,,,,,,
45,88.649,0.09,9.13,0.47,0.5,0.07,,0.95,,,0.009,0.021,0.08,,,,,,,0.017,,0.014,0,900,730,,,7.8,1782.88755363046,,,,,,650,37,5902.3,59,94,,,,,,,,
45,88.649,0.09,9.13,0.47,0.5,0.07,,0.95,,,0.009,0.021,0.08,,,,,,,0.017,,0.014,0,900,730,,,7.8,1782.88755363046,,,,,,650,33,12594.8,57,93,,,,,,,,
45,88.649,0.09,9.13,0.47,0.5,0.07,,0.95,,,0.009,0.021,0.08,,,,,,,0.017,,0.014,0,900,730,,,7.8,1782.88755363046,,,,,,650,29,23875.1,90,94,,,,,,,,
45,88.649,0.09,9.13,0.47,0.5,0.07,,0.95,,,0.009,0.021,0.08,,,,,,,0.017,,0.014,0,900,730,,,7.8,1782.88755363046,,,,,,700,37,187.3,86,96,,,,,,,,
45,88.649,0.09,9.13,0.47,0.5,0.07,,0.95,,,0.009,0.021,0.08,,,,,,,0.017,,0.014,0,900,730,,,7.8,1782.88755363046,,,,,,700,29,567.6,59,94,,,,,,,,
45,88.649,0.09,9.13,0.47,0.5,0.07,,0.95,,,0.009,0.021,0.08,,,,,,,0.017,,0.014,0,900,730,,,7.8,1782.88755363046,,,,,,700,26,1069.6,78,94,,,,,,,,
45,88.649,0.09,9.13,0.47,0.5,0.07,,0.95,,,0.009,0.021,0.08,,,,,,,0.017,,0.014,0,900,730,,,7.8,1782.88755363046,,,,,,700,22,2133.1,59,92,,,,,,,,
45,88.649,0.09,9.13,0.47,0.5,0.07,,0.95,,,0.009,0.021,0.08,,,,,,,0.017,,0.014,0,900,730,,,7.8,1782.88755363046,,,,,,700,18,4770.4,54,91,,,,,,,,
,,,,,,,,,,,,,,,,,,,,,,,,,,,,,,,,,,,,,,,,,,,,,,,
46,88.991,0.11,8.86,0.38,0.5,0.1,,0.98,,,0.012,0.018,0.02,,,,,,,0.018,,0.011,0,970,860,740,,6.3,630.345939632597,23.9,250,554,32,78,,,,,,,,,,,,,
46,88.991,0.11,8.86,0.38,0.5,0.1,,0.98,,,0.012,0.018,0.02,,,,,,,0.018,,0.011,0,970,860,740,,6.3,630.345939632597,100,246,508,32,80,,,,,,,,,,,,,
46,88.991,0.11,8.86,0.38,0.5,0.1,,0.98,,,0.012,0.018,0.02,,,,,,,0.018,,0.011,0,970,860,740,,6.3,630.345939632597,200,231,478,28,80,,,,,,,,,,,,,
46,88.991,0.11,8.86,0.38,0.5,0.1,,0.98,,,0.012,0.018,0.02,,,,,,,0.018,,0.011,0,970,860,740,,6.3,630.345939632597,300,237,454,27,78,,,,,,,,,,,,,
46,88.991,0.11,8.86,0.38,0.5,0.1,,0.98,,,0.012,0.018,0.02,,,,,,,0.018,,0.011,0,970,860,740,,6.3,630.345939632597,400,224,440,26,78,,,,,,,,,,,,,
46,88.991,0.11,8.86,0.38,0.5,0.1,,0.98,,,0.012,0.018,0.02,,,,,,,0.018,,0.011,0,970,860,740,,6.3,630.345939632597,500,188,372,34,82,,,,,,,,,,,,,
