Repository: mamunm/xmat-pnnl

# Xtreme Materials
>A Repository for Lifetime Prediction of High Temperature Alloy Materials

In this repo, we will develop machine learning models to predict the lifetime of alloy materials for high temperature applications.

## Focus areas:

1. Build a simple physics based model to preserve some form of interpretability
2. Build a data driven machine learning model to get the residual of the physics based model

### Loading data and saving them 

`load_data` will ease loading the data into nice `pd.DataFrame` format. Below I demonstrate a code to quickly load the data:

```python
import numpy as np
import pandas as pd
import xmat_pnnl_code as xcode

File: xmat_pnnl_model/9_12_Cr_Data/9_12_Cr.csv (part 6 of 13)
ID,Fe,C,Cr,Mn,Si,Ni,Co,Mo,W,Nb,Al,P,Cu,Ti,Ta,Hf,Re,V,B,N,O,S,Homo,Normal,Temper1,Temper2,Temper3,AGS No.,AGS,TT Temp,YS,UTS,Elong,RA,CT Temp,CS,RT,EL,RA_2,MCR,0.1% CS,0.2% CS,0.5% CS,1.0% CS,2.0% CS,5.0% CS,TTC
46,88.991,0.11,8.86,0.38,0.5,0.1,,0.98,,,0.012,0.018,0.02,,,,,,,0.018,,0.011,0,970,860,740,,6.3,630.345939632597,550,160,310,39,86,,,,,,,,,,,,,
46,88.991,0.11,8.86,0.38,0.5,0.1,,0.98,,,0.012,0.018,0.02,,,,,,,0.018,,0.011,0,970,860,740,,6.3,630.345939632597,600,139,248,60,93,,,,,,,,,,,,,
46,88.991,0.11,8.86,0.38,0.5,0.1,,0.98,,,0.012,0.018,0.02,,,,,,,0.018,,0.011,0,970,860,740,,6.3,630.345939632597,650,106,174,71,96,,,,,,,,,,,,,
46,88.991,0.11,8.86,0.38,0.5,0.1,,0.98,,,0.012,0.018,0.02,,,,,,,0.018,,0.011,0,970,860,740,,6.3,630.345939632597,700,78,120,83,98,,,,,,,,,,,,,
46,88.991,0.11,8.86,0.38,0.5,0.1,,0.98,,,0.012,0.018,0.02,,,,,,,0.018,,0.011,0,970,860,740,,6.3,630.345939632597,,,,,,550,157,139,74,90,,,,,,,,
46,88.991,0.11,8.86,0.38,0.5,0.1,,0.98,,,0.012,0.018,0.02,,,,,,,0.018,,0.011,0,970,860,740,,6.3,630.345939632597,,,,,,550,137,455,92,92,,,,,,,,
46,88.991,0.11,8.86,0.38,0.5,0.1,,0.98,,,0.012,0.018,0.02,,,,,,,0.018,,0.011,0,970,860,740,,6.3,630.345939632597,,,,,,550,118,1525.6,73,93,,,,,,,,
46,88.991,0.11,8.86,0.38,0.5,0.1,,0.98,,,0.012,0.018,0.02,,,,,,,0.018,,0.011,0,970,860,740,,6.3,630.345939632597,,,,,,550,108,3649.1,76,92,,,,,,,,
46,88.991,0.11,8.86,0.38,0.5,0.1,,0.98,,,0.012,0.018,0.02,,,,,,,0.018,,0.011,0,970,860,740,,6.3,630.345939632597,,,,,,550,98,8094.3,65,93,,,,,,,,
46,88.991,0.11,8.86,0.38,0.5,0.1,,0.98,,,0.012,0.018,0.02,,,,,,,0.018,,0.011,0,970,860,740,,6.3,630.345939632597,,,,,,550,88,21631.5,48,92,,,,,,,,
46,88.991,0.11,8.86,0.38,0.5,0.1,,0.98,,,0.012,0.018,0.02,,,,,,,0.018,,0.011,0,970,860,740,,6.3,630.345939632597,,,,,,550,78,55837,47,92,,,,,,,,
46,88.991,0.11,8.86,0.38,0.5,0.1,,0.98,,,0.012,0.018,0.02,,,,,,,0.018,,0.011,0,970,860,740,,6.3,630.345939632597,,,,,,600,108,80.3,87,96,,,,,,,,
46,88.991,0.11,8.86,0.38,0.5,0.1,,0.98,,,0.012,0.018,0.02,,,,,,,0.018,,0.011,0,970,860,740,,6.3,630.345939632597,,,,,,600,88,315.2,80,94,,,,,,,,
46,88.991,0.11,8.86,0.38,0.5,0.1,,0.98,,,0.012,0.018,0.02,,,,,,,0.018,,0.011,0,970,860,740,,6.3,630.345939632597,,,,,,600,69,2586.7,56,93,,,,,,,,
46,88.991,0.11,8.86,0.38,0.5,0.1,,0.98,,,0.012,0.018,0.02,,,,,,,0.018,,0.011,0,970,860,740,,6.3,630.345939632597,,,,,,600,61,7773.9,60,93,,,,,,,,
46,88.991,0.11,8.86,0.38,0.5,0.1,,0.98,,,0.012,0.018,0.02,,,,,,,0.018,,0.011,0,970,860,740,,6.3,630.345939632597,,,,,,600,53,27320.8,42,90,,,,,,,,
46,88.991,0.11,8.86,0.38,0.5,0.1,,0.98,,,0.012,0.018,0.02,,,,,,,0.018,,0.011,0,970,860,740,,6.3,630.345939632597,,,,,,600,47,35438.9,62,93,,,,,,,,
46,88.991,0.11,8.86,0.38,0.5,0.1,,0.98,,,0.012,0.018,0.02,,,,,,,0.018,,0.011,0,970,860,740,,6.3,630.345939632597,,,,,,600,47,35712.8,66,93,,,,,,,,
46,88.991,0.11,8.86,0.38,0.5,0.1,,0.98,,,0.012,0.018,0.02,,,,,,,0.018,,0.011,0,970,860,740,,6.3,630.345939632597,,,,,,600,47,35304,66,93,,,,,,,,
46,88.991,0.11,8.86,0.38,0.5,0.1,,0.98,,,0.012,0.018,0.02,,,,,,,0.018,,0.011,0,970,860,740,,6.3,630.345939632597,,,,,,650,69,55.1,106,96,,,,,,,,
46,88.991,0.11,8.86,0.38,0.5,0.1,,0.98,,,0.012,0.018,0.02,,,,,,,0.018,,0.011,0,970,860,740,,6.3,630.345939632597,,,,,,650,53,253,80,95,,,,,,,,
46,88.991,0.11,8.86,0.38,0.5,0.1,,0.98,,,0.012,0.018,0.02,,,,,,,0.018,,0.011,0,970,860,740,,6.3,630.345939632597,,,,,,650,41,1349.7,72,94,,,,,,,,
46,88.991,0.11,8.86,0.38,0.5,0.1,,0.98,,,0.012,0.018,0.02,,,,,,,0.018,,0.011,0,970,860,740,,6.3,630.345939632597,,,,,,650,37,2984.2,91,93,,,,,,,,
46,88.991,0.11,8.86,0.38,0.5,0.1,,0.98,,,0.012,0.018,0.02,,,,,,,0.018,,0.011,0,970,860,740,,6.3,630.345939632597,,,,,,650,33,3983.6,90,94,,,,,,,,
46,88.991,0.11,8.86,0.38,0.5,0.1,,0.98,,,0.012,0.018,0.02,,,,,,,0.018,,0.011,0,970,860,740,,6.3,630.345939632597,,,,,,650,29,7889.1,84,94,,,,,,,,
46,88.991,0.11,8.86,0.38,0.5,0.1,,0.98,,,0.012,0.018,0.02,,,,,,,0.018,,0.011,0,970,860,740,,6.3,630.345939632597,,,,,,700,37,107.2,96,96,,,,,,,,
46,88.991,0.11,8.86,0.38,0.5,0.1,,0.98,,,0.012,0.018,0.02,,,,,,,0.018,,0.011,0,970,860,740,,6.3,630.345939632597,,,,,,700,29,312.9,60,96,,,,,,,,
46,88.991,0.11,8.86,0.38,0.5,0.1,,0.98,,,0.012,0.018,0.02,,,,,,,0.018,,0.011,0,970,860,740,,6.3,630.345939632597,,,,,,700,26,473.8,78,96,,,,,,,,
46,88.991,0.11,8.86,0.38,0.5,0.1,,0.98,,,0.012,0.018,0.02,,,,,,,0.018,,0.011,0,970,860,740,,6.3,630.345939632597,,,,,,700,22,1118.4,87,96,,,,,,,,
46,88.991,0.11,8.86,0.38,0.5,0.1,,0.98,,,0.012,0.018,0.02,,,,,,,0.018,,0.011,0,970,860,740,,6.3,630.345939632597,,,,,,700,18,2548.7,103,95,,,,,,,,
,,,,,,,,,,,,,,,,,,,,,,,,,,,,,,,,,,,,,,,,,,,,,,,
47,89.2036,0.12,8.46,0.45,0.63,0.07,,0.97,,,0.002,0.022,0.05,,,,,,,0.0154,,0.007,0,,,,,7.3,1260.69187926519,23.9,258,560,31,72,,,,,,,,,,,,,
47,89.2036,0.12,8.46,0.45,0.63,0.07,,0.97,,,0.002,0.022,0.05,,,,,,,0.0154,,0.007,0,,,,,7.3,1260.69187926519,100,232,514,29,74,,,,,,,,,,,,,
47,89.2036,0.12,8.46,0.45,0.63,0.07,,0.97,,,0.002,0.022,0.05,,,,,,,0.0154,,0.007,0,,,,,7.3,1260.69187926519,200,233,499,26,74,,,,,,,,,,,,,
47,89.2036,0.12,8.46,0.45,0.63,0.07,,0.97,,,0.002,0.022,0.05,,,,,,,0.0154,,0.007,0,,,,,7.3,1260.69187926519,300,221,479,26,71,,,,,,,,,,,,,
47,89.2036,0.12,8.46,0.45,0.63,0.07,,0.97,,,0.002,0.022,0.05,,,,,,,0.0154,,0.007,0,,,,,7.3,1260.69187926519,400,215,461,24,70,,,,,,,,,,,,,
47,89.2036,0.12,8.46,0.45,0.63,0.07,,0.97,,,0.002,0.022,0.05,,,,,,,0.0154,,0.007,0,,,,,7.3,1260.69187926519,500,188,394,33,77,,,,,,,,,,,,,
47,89.2036,0.12,8.46,0.45,0.63,0.07,,0.97,,,0.002,0.022,0.05,,,,,,,0.0154,,0.007,0,,,,,7.3,1260.69187926519,550,161,326,41,86,,,,,,,,,,,,,
47,89.2036,0.12,8.46,0.45,0.63,0.07,,0.97,,,0.002,0.022,0.05,,,,,,,0.0154,,0.007,0,,,,,7.3,1260.69187926519,600,137,256,64,94,,,,,,,,,,,,,
47,89.2036,0.12,8.46,0.45,0.63,0.07,,0.97,,,0.002,0.022,0.05,,,,,,,0.0154,,0.007,0,,,,,7.3,1260.69187926519,650,112,193,70,97,,,,,,,,,,,,,
47,89.2036,0.12,8.46,0.45,0.63,0.07,,0.97,,,0.002,0.022,0.05,,,,,,,0.0154,,0.007,0,,,,,7.3,1260.69187926519,700,80,133,82,98,,,,,,,,,,,,,
47,89.2036,0.12,8.46,0.45,0.63,0.07,,0.97,,,0.002,0.022,0.05,,,,,,,0.0154,,0.007,0,,,,,7.3,1260.69187926519,,,,,,550,157,176.2,72,90,,,,,,,,
47,89.2036,0.12,8.46,0.45,0.63,0.07,,0.97,,,0.002,0.022,0.05,,,,,,,0.0154,,0.007,0,,,,,7.3,1260.69187926519,,,,,,550,137,564.7,82,91,,,,,,,,
47,89.2036,0.12,8.46,0.45,0.63,0.07,,0.97,,,0.002,0.022,0.05,,,,,,,0.0154,,0.007,0,,,,,7.3,1260.69187926519,,,,,,550,118,1705,70,92,,,,,,,,
47,89.2036,0.12,8.46,0.45,0.63,0.07,,0.97,,,0.002,0.022,0.05,,,,,,,0.0154,,0.007,0,,,,,7.3,1260.69187926519,,,,,,550,108,3340.6,83,93,,,,,,,,
47,89.2036,0.12,8.46,0.45,0.63,0.07,,0.97,,,0.002,0.022,0.05,,,,,,,0.0154,,0.007,0,,,,,7.3,1260.69187926519,,,,,,550,98,6897.9,68,93,,,,,,,,
47,89.2036,0.12,8.46,0.45,0.63,0.07,,0.97,,,0.002,0.022,0.05,,,,,,,0.0154,,0.007,0,,,,,7.3,1260.69187926519,,,,,,550,88,26697,54,93,,,,,,,,
47,89.2036,0.12,8.46,0.45,0.63,0.07,,0.97,,,0.002,0.022,0.05,,,,,,,0.0154,,0.007,0,,,,,7.3,1260.69187926519,,,,,,550,78,65146.4,51,93,,,,,,,,
47,89.2036,0.12,8.46,0.45,0.63,0.07,,0.97,,,0.002,0.022,0.05,,,,,,,0.0154,,0.007,0,,,,,7.3,1260.69187926519,,,,,,550,69,216077.9,37,92,,,,,,,,
47,89.2036,0.12,8.46,0.45,0.63,0.07,,0.97,,,0.002,0.022,0.05,,,,,,,0.0154,,0.007,0,,,,,7.3,1260.69187926519,,,,,,600,108,76.7,101,96,,,,,,,,
47,89.2036,0.12,8.46,0.45,0.63,0.07,,0.97,,,0.002,0.022,0.05,,,,,,,0.0154,,0.007,0,,,,,7.3,1260.69187926519,,,,,,600,88,353,77,94,,,,,,,,
47,89.2036,0.12,8.46,0.45,0.63,0.07,,0.97,,,0.002,0.022,0.05,,,,,,,0.0154,,0.007,0,,,,,7.3,1260.69187926519,,,,,,600,69,3169.7,97,95,,,,,,,,
47,89.2036,0.12,8.46,0.45,0.63,0.07,,0.97,,,0.002,0.022,0.05,,,,,,,0.0154,,0.007,0,,,,,7.3,1260.69187926519,,,,,,600,61,7783.5,50,95,,,,,,,,
47,89.2036,0.12,8.46,0.45,0.63,0.07,,0.97,,,0.002,0.022,0.05,,,,,,,0.0154,,0.007,0,,,,,7.3,1260.69187926519,,,,,,600,53,24579,32,94,,,,,,,,
47,89.2036,0.12,8.46,0.45,0.63,0.07,,0.97,,,0.002,0.022,0.05,,,,,,,0.0154,,0.007,0,,,,,7.3,1260.69187926519,,,,,,600,47,71752,37,93,,,,,,,,
47,89.2036,0.12,8.46,0.45,0.63,0.07,,0.97,,,0.002,0.022,0.05,,,,,,,0.0154,,0.007,0,,,,,7.3,1260.69187926519,,,,,,650,69,80,74,96,,,,,,,,
47,89.2036,0.12,8.46,0.45,0.63,0.07,,0.97,,,0.002,0.022,0.05,,,,,,,0.0154,,0.007,0,,,,,7.3,1260.69187926519,,,,,,650,53,389.8,112,96,,,,,,,,
47,89.2036,0.12,8.46,0.45,0.63,0.07,,0.97,,,0.002,0.022,0.05,,,,,,,0.0154,,0.007,0,,,,,7.3,1260.69187926519,,,,,,650,41,4061.3,75,97,,,,,,,,
47,89.2036,0.12,8.46,0.45,0.63,0.07,,0.97,,,0.002,0.022,0.05,,,,,,,0.0154,,0.007,0,,,,,7.3,1260.69187926519,,,,,,650,37,9295.5,42,94,,,,,,,,
47,89.2036,0.12,8.46,0.45,0.63,0.07,,0.97,,,0.002,0.022,0.05,,,,,,,0.0154,,0.007,0,,,,,7.3,1260.69187926519,,,,,,650,33,16969.6,38,92,,,,,,,,
47,89.2036,0.12,8.46,0.45,0.63,0.07,,0.97,,,0.002,0.022,0.05,,,,,,,0.0154,,0.007,0,,,,,7.3,1260.69187926519,,,,,,650,29,42431.2,30,91,,,,,,,,
47,89.2036,0.12,8.46,0.45,0.63,0.07,,0.97,,,0.002,0.022,0.05,,,,,,,0.0154,,0.007,0,,,,,7.3,1260.69187926519,,,,,,700,37,285.7,97,97,,,,,,,,
47,89.2036,0.12,8.46,0.45,0.63,0.07,,0.97,,,0.002,0.022,0.05,,,,,,,0.0154,,0.007,0,,,,,7.3,1260.69187926519,,,,,,700,29,864.7,38,95,,,,,,,,
47,89.2036,0.12,8.46,0.45,0.63,0.07,,0.97,,,0.002,0.022,0.05,,,,,,,0.0154,,0.007,0,,,,,7.3,1260.69187926519,,,,,,700,26,2116.6,93,96,,,,,,,,
47,89.2036,0.12,8.46,0.45,0.63,0.07,,0.97,,,0.002,0.022,0.05,,,,,,,0.0154,,0.007,0,,,,,7.3,1260.69187926519,,,,,,700,22,3957.3,82,95,,,,,,,,
47,89.2036,0.12,8.46,0.45,0.63,0.07,,0.97,,,0.002,0.022,0.05,,,,,,,0.0154,,0.007,0,,,,,7.3,1260.69187926519,,,,,,700,18,9537.4,68,94,,,,,,,,
,,,,,,,,,,,,,,,,,,,,,,,,,,,,,,,,,,,,,,,,,,,,,,,
48,88.671,0.098,9.03,0.42,0.54,0.11,,0.99,,,0.009,0.022,0.08,,,,,,,0.017,,0.013,0,900,730,,,7.3,1260.69187926519,23.9,280,566,31,75,,,,,,,,,,,,,
48,88.671,0.098,9.03,0.42,0.54,0.11,,0.99,,,0.009,0.022,0.08,,,,,,,0.017,,0.013,0,900,730,,,7.3,1260.69187926519,100,247,524,30,74,,,,,,,,,,,,,
48,88.671,0.098,9.03,0.42,0.54,0.11,,0.99,,,0.009,0.022,0.08,,,,,,,0.017,,0.013,0,900,730,,,7.3,1260.69187926519,200,225,496,27,75,,,,,,,,,,,,,
48,88.671,0.098,9.03,0.42,0.54,0.11,,0.99,,,0.009,0.022,0.08,,,,,,,0.017,,0.013,0,900,730,,,7.3,1260.69187926519,300,218,480,26,74,,,,,,,,,,,,,
48,88.671,0.098,9.03,0.42,0.54,0.11,,0.99,,,0.009,0.022,0.08,,,,,,,0.017,,0.013,0,900,730,,,7.3,1260.69187926519,400,212,459,25,72,,,,,,,,,,,,,
48,88.671,0.098,9.03,0.42,0.54,0.11,,0.99,,,0.009,0.022,0.08,,,,,,,0.017,,0.013,0,900,730,,,7.3,1260.69187926519,500,190,396,32,78,,,,,,,,,,,,,
48,88.671,0.098,9.03,0.42,0.54,0.11,,0.99,,,0.009,0.022,0.08,,,,,,,0.017,,0.013,0,900,730,,,7.3,1260.69187926519,550,166,333,44,86,,,,,,,,,,,,,
48,88.671,0.098,9.03,0.42,0.54,0.11,,0.99,,,0.009,0.022,0.08,,,,,,,0.017,,0.013,0,900,730,,,7.3,1260.69187926519,600,145,258,64,92,,,,,,,,,,,,,
48,88.671,0.098,9.03,0.42,0.54,0.11,,0.99,,,0.009,0.022,0.08,,,,,,,0.017,,0.013,0,900,730,,,7.3,1260.69187926519,650,112,190,82,96,,,,,,,,,,,,,
48,88.671,0.098,9.03,0.42,0.54,0.11,,0.99,,,0.009,0.022,0.08,,,,,,,0.017,,0.013,0,900,730,,,7.3,1260.69187926519,700,75,123,83,98,,,,,,,,,,,,,
48,88.671,0.098,9.03,0.42,0.54,0.11,,0.99,,,0.009,0.022,0.08,,,,,,,0.017,,0.013,0,900,730,,,7.3,1260.69187926519,,,,,,550,157,263.4,61,89,,,,,,,,
48,88.671,0.098,9.03,0.42,0.54,0.11,,0.99,,,0.009,0.022,0.08,,,,,,,0.017,,0.013,0,900,730,,,7.3,1260.69187926519,,,,,,550,137,663.4,64,90,,,,,,,,
48,88.671,0.098,9.03,0.42,0.54,0.11,,0.99,,,0.009,0.022,0.08,,,,,,,0.017,,0.013,0,900,730,,,7.3,1260.69187926519,,,,,,550,118,2413.5,70,92,,,,,,,,
48,88.671,0.098,9.03,0.42,0.54,0.11,,0.99,,,0.009,0.022,0.08,,,,,,,0.017,,0.013,0,900,730,,,7.3,1260.69187926519,,,,,,550,108,6877.3,84,92,,,,,,,,
48,88.671,0.098,9.03,0.42,0.54,0.11,,0.99,,,0.009,0.022,0.08,,,,,,,0.017,,0.013,0,900,730,,,7.3,1260.69187926519,,,,,,550,98,17019.8,78,91,,,,,,,,
48,88.671,0.098,9.03,0.42,0.54,0.11,,0.99,,,0.009,0.022,0.08,,,,,,,0.017,,0.013,0,900,730,,,7.3,1260.69187926519,,,,,,550,88,48115.7,50,91,,,,,,,,
48,88.671,0.098,9.03,0.42,0.54,0.11,,0.99,,,0.009,0.022,0.08,,,,,,,0.017,,0.013,0,900,730,,,7.3,1260.69187926519,,,,,,550,78,130156.1,38,88,,,,,,,,
48,88.671,0.098,9.03,0.42,0.54,0.11,,0.99,,,0.009,0.022,0.08,,,,,,,0.017,,0.013,0,900,730,,,7.3,1260.69187926519,,,,,,550,78,131834.3,48,89,,,,,,,,
48,88.671,0.098,9.03,0.42,0.54,0.11,,0.99,,,0.009,0.022,0.08,,,,,,,0.017,,0.013,0,900,730,,,7.3,1260.69187926519,,,,,,600,108,116.7,76,92,,,,,,,,
48,88.671,0.098,9.03,0.42,0.54,0.11,,0.99,,,0.009,0.022,0.08,,,,,,,0.017,,0.013,0,900,730,,,7.3,1260.69187926519,,,,,,600,88,538.7,62,93,,,,,,,,
48,88.671,0.098,9.03,0.42,0.54,0.11,,0.99,,,0.009,0.022,0.08,,,,,,,0.017,,0.013,0,900,730,,,7.3,1260.69187926519,,,,,,600,69,5295.5,53,93,,,,,,,,
48,88.671,0.098,9.03,0.42,0.54,0.11,,0.99,,,0.009,0.022,0.08,,,,,,,0.017,,0.013,0,900,730,,,7.3,1260.69187926519,,,,,,600,61,14573.2,51,92,,,,,,,,
48,88.671,0.098,9.03,0.42,0.54,0.11,,0.99,,,0.009,0.022,0.08,,,,,,,0.017,,0.013,0,900,730,,,7.3,1260.69187926519,,,,,,600,53,52717.5,47,90,,,,,,,,
48,88.671,0.098,9.03,0.42,0.54,0.11,,0.99,,,0.009,0.022,0.08,,,,,,,0.017,,0.013,0,900,730,,,7.3,1260.69187926519,,,,,,600,47,75981.6,44,92,,,,,,,,
48,88.671,0.098,9.03,0.42,0.54,0.11,,0.99,,,0.009,0.022,0.08,,,,,,,0.017,,0.013,0,900,730,,,7.3,1260.69187926519,,,,,,650,69,84.7,70,94,,,,,,,,
48,88.671,0.098,9.03,0.42,0.54,0.11,,0.99,,,0.009,0.022,0.08,,,,,,,0.017,,0.013,0,900,730,,,7.3,1260.69187926519,,,,,,650,53,594.6,85,95,,,,,,,,
48,88.671,0.098,9.03,0.42,0.54,0.11,,0.99,,,0.009,0.022,0.08,,,,,,,0.017,,0.013,0,900,730,,,7.3,1260.69187926519,,,,,,650,41,3861,60,94,,,,,,,,
48,88.671,0.098,9.03,0.42,0.54,0.11,,0.99,,,0.009,0.022,0.08,,,,,,,0.017,,0.013,0,900,730,,,7.3,1260.69187926519,,,,,,650,37,6247.5,70,94,,,,,,,,
48,88.671,0.098,9.03,0.42,0.54,0.11,,0.99,,,0.009,0.022,0.08,,,,,,,0.017,,0.013,0,900,730,,,7.3,1260.69187926519,,,,,,650,33,10676.2,71,94,,,,,,,,
48,88.671,0.098,9.03,0.42,0.54,0.11,,0.99,,,0.009,0.022,0.08,,,,,,,0.017,,0.013,0,900,730,,,7.3,1260.69187926519,,,,,,650,29,21360.5,58,90,,,,,,,,
48,88.671,0.098,9.03,0.42,0.54,0.11,,0.99,,,0.009,0.022,0.08,,,,,,,0.017,,0.013,0,900,730,,,7.3,1260.69187926519,,,,,,700,37,199.7,88,96,,,,,,,,
48,88.671,0.098,9.03,0.42,0.54,0.11,,0.99,,,0.009,0.022,0.08,,,,,,,0.017,,0.013,0,900,730,,,7.3,1260.69187926519,,,,,,700,29,599.1,91,95,,,,,,,,
48,88.671,0.098,9.03,0.42,0.54,0.11,,0.99,,,0.009,0.022,0.08,,,,,,,0.017,,0.013,0,900,730,,,7.3,1260.69187926519,,,,,,700,26,1064.6,81,94,,,,,,,,
48,88.671,0.098,9.03,0.42,0.54,0.11,,0.99,,,0.009,0.022,0.08,,,,,,,0.017,,0.013,0,900,730,,,7.3,1260.69187926519,,,,,,700,22,2135.6,75,94,,,,,,,,
48,88.671,0.098,9.03,0.42,0.54,0.11,,0.99,,,0.009,0.022,0.08,,,,,,,0.017,,0.013,0,900,730,,,7.3,1260.69187926519,,,,,,700,18,5188.6,67,89,,,,,,,,
,,,,,,,,,,,,,,,,,,,,,,,,,,,,,,,,,,,,,,,,,,,,,,,
49,88.499,0.12,8.89,0.49,0.86,0.047,,1,,,0.009,0.015,0.05,,,,,,,0.018,,0.002,0,910,720,,,6.5,724.077343935025,23.9,280,583,30,72,,,,,,,,,,,,,
49,88.499,0.12,8.89,0.49,0.86,0.047,,1,,,0.009,0.015,0.05,,,,,,,0.018,,0.002,0,910,720,,,6.5,724.077343935025,100,250,532,30,72,,,,,,,,,,,,,
49,88.499,0.12,8.89,0.49,0.86,0.047,,1,,,0.009,0.015,0.05,,,,,,,0.018,,0.002,0,910,720,,,6.5,724.077343935025,200,206,497,26,72,,,,,,,,,,,,,
49,88.499,0.12,8.89,0.49,0.86,0.047,,1,,,0.009,0.015,0.05,,,,,,,0.018,,0.002,0,910,720,,,6.5,724.077343935025,300,210,489,26,69,,,,,,,,,,,,,
49,88.499,0.12,8.89,0.49,0.86,0.047,,1,,,0.009,0.015,0.05,,,,,,,0.018,,0.002,0,910,720,,,6.5,724.077343935025,400,208,466,25,69,,,,,,,,,,,,,
49,88.499,0.12,8.89,0.49,0.86,0.047,,1,,,0.009,0.015,0.05,,,,,,,0.018,,0.002,0,910,720,,,6.5,724.077343935025,500,205,388,33,76,,,,,,,,,,,,,
49,88.499,0.12,8.89,0.49,0.86,0.047,,1,,,0.009,0.015,0.05,,,,,,,0.018,,0.002,0,910,720,,,6.5,724.077343935025,550,155,328,46,84,,,,,,,,,,,,,
49,88.499,0.12,8.89,0.49,0.86,0.047,,1,,,0.009,0.015,0.05,,,,,,,0.018,,0.002,0,910,720,,,6.5,724.077343935025,600,139,263,60,92,,,,,,,,,,,,,
49,88.499,0.12,8.89,0.49,0.86,0.047,,1,,,0.009,0.015,0.05,,,,,,,0.018,,0.002,0,910,720,,,6.5,724.077343935025,650,110,192,77,97,,,,,,,,,,,,,
49,88.499,0.12,8.89,0.49,0.86,0.047,,1,,,0.009,0.015,0.05,,,,,,,0.018,,0.002,0,910,720,,,6.5,724.077343935025,700,78,130,79,98,,,,,,,,,,,,,
49,88.499,0.12,8.89,0.49,0.86,0.047,,1,,,0.009,0.015,0.05,,,,,,,0.018,,0.002,0,910,720,,,6.5,724.077343935025,,,,,,550,157,166.7,76,89,,,,,,,,
49,88.499,0.12,8.89,0.49,0.86,0.047,,1,,,0.009,0.015,0.05,,,,,,,0.018,,0.002,0,910,720,,,6.5,724.077343935025,,,,,,550,137,422.6,93,90,,,,,,,,
49,88.499,0.12,8.89,0.49,0.86,0.047,,1,,,0.009,0.015,0.05,,,,,,,0.018,,0.002,0,910,720,,,6.5,724.077343935025,,,,,,550,118,1509.4,64,91,,,,,,,,
49,88.499,0.12,8.89,0.49,0.86,0.047,,1,,,0.009,0.015,0.05,,,,,,,0.018,,0.002,0,910,720,,,6.5,724.077343935025,,,,,,550,108,2932.3,68,92,,,,,,,,
49,88.499,0.12,8.89,0.49,0.86,0.047,,1,,,0.009,0.015,0.05,,,,,,,0.018,,0.002,0,910,720,,,6.5,724.077343935025,,,,,,550,98,7850.8,56,92,,,,,,,,
49,88.499,0.12,8.89,0.49,0.86,0.047,,1,,,0.009,0.015,0.05,,,,,,,0.018,,0.002,0,910,720,,,6.5,724.077343935025,,,,,,550,88,24435.8,46,92,,,,,,,,
49,88.499,0.12,8.89,0.49,0.86,0.047,,1,,,0.009,0.015,0.05,,,,,,,0.018,,0.002,0,910,720,,,6.5,724.077343935025,,,,,,550,78,53267.7,85,92,,,,,,,,
49,88.499,0.12,8.89,0.49,0.86,0.047,,1,,,0.009,0.015,0.05,,,,,,,0.018,,0.002,0,910,720,,,6.5,724.077343935025,,,,,,600,108,88.1,81,93,,,,,,,,
49,88.499,0.12,8.89,0.49,0.86,0.047,,1,,,0.009,0.015,0.05,,,,,,,0.018,,0.002,0,910,720,,,6.5,724.077343935025,,,,,,600,88,382.8,84,94,,,,,,,,
49,88.499,0.12,8.89,0.49,0.86,0.047,,1,,,0.009,0.015,0.05,,,,,,,0.018,,0.002,0,910,720,,,6.5,724.077343935025,,,,,,600,69,2753.7,68,93,,,,,,,,
49,88.499,0.12,8.89,0.49,0.86,0.047,,1,,,0.009,0.015,0.05,,,,,,,0.018,,0.002,0,910,720,,,6.5,724.077343935025,,,,,,600,61,6074,87,94,,,,,,,,
49,88.499,0.12,8.89,0.49,0.86,0.047,,1,,,0.009,0.015,0.05,,,,,,,0.018,,0.002,0,910,720,,,6.5,724.077343935025,,,,,,600,53,14769.9,44,92,,,,,,,,
49,88.499,0.12,8.89,0.49,0.86,0.047,,1,,,0.009,0.015,0.05,,,,,,,0.018,,0.002,0,910,720,,,6.5,724.077343935025,,,,,,600,47,38532.6,86,93,,,,,,,,
49,88.499,0.12,8.89,0.49,0.86,0.047,,1,,,0.009,0.015,0.05,,,,,,,0.018,,0.002,0,910,720,,,6.5,724.077343935025,,,,,,600,41,99083.2,54,92,,,,,,,,
49,88.499,0.12,8.89,0.49,0.86,0.047,,1,,,0.009,0.015,0.05,,,,,,,0.018,,0.002,0,910,720,,,6.5,724.077343935025,,,,,,650,69,65.6,75,94,,,,,,,,
49,88.499,0.12,8.89,0.49,0.86,0.047,,1,,,0.009,0.015,0.05,,,,,,,0.018,,0.002,0,910,720,,,6.5,724.077343935025,,,,,,650,53,343.2,78,95,,,,,,,,
49,88.499,0.12,8.89,0.49,0.86,0.047,,1,,,0.009,0.015,0.05,,,,,,,0.018,,0.002,0,910,720,,,6.5,724.077343935025,,,,,,650,41,2599.2,60,95,,,,,,,,
49,88.499,0.12,8.89,0.49,0.86,0.047,,1,,,0.009,0.015,0.05,,,,,,,0.018,,0.002,0,910,720,,,6.5,724.077343935025,,,,,,650,37,5033.3,56,92,,,,,,,,
49,88.499,0.12,8.89,0.49,0.86,0.047,,1,,,0.009,0.015,0.05,,,,,,,0.018,,0.002,0,910,720,,,6.5,724.077343935025,,,,,,650,33,9435.7,61,94,,,,,,,,
49,88.499,0.12,8.89,0.49,0.86,0.047,,1,,,0.009,0.015,0.05,,,,,,,0.018,,0.002,0,910,720,,,6.5,724.077343935025,,,,,,650,29,18773,67,92,,,,,,,,
49,88.499,0.12,8.89,0.49,0.86,0.047,,1,,,0.009,0.015,0.05,,,,,,,0.018,,0.002,0,910,720,,,6.5,724.077343935025,,,,,,700,37,127.4,69,95,,,,,,,,
49,88.499,0.12,8.89,0.49,0.86,0.047,,1,,,0.009,0.015,0.05,,,,,,,0.018,,0.002,0,910,720,,,6.5,724.077343935025,,,,,,700,29,408,130,96,,,,,,,,
49,88.499,0.12,8.89,0.49,0.86,0.047,,1,,,0.009,0.015,0.05,,,,,,,0.018,,0.002,0,910,720,,,6.5,724.077343935025,,,,,,700,26,743.5,52,93,,,,,,,,
49,88.499,0.12,8.89,0.49,0.86,0.047,,1,,,0.009,0.015,0.05,,,,,,,0.018,,0.002,0,910,720,,,6.5,724.077343935025,,,,,,700,22,1928.4,100,92,,,,,,,,
49,88.499,0.12,8.89,0.49,0.86,0.047,,1,,,0.009,0.015,0.05,,,,,,,0.018,,0.002,0,910,720,,,6.5,724.077343935025,,,,,,700,18,3787.5,90,92,,,,,,,,
,,,,,,,,,,,,,,,,,,,,,,,,,,,,,,,,,,,,,,,,,,,,,,,
50,88.515,0.11,9.15,0.41,0.59,0.1,,1.05,,,0.011,0.017,0.02,,,,,,,0.018,,0.009,0,970,860,740,,6.2,588.133557758481,23.9,263,569,32,79,,,,,,,,,,,,,
50,88.515,0.11,9.15,0.41,0.59,0.1,,1.05,,,0.011,0.017,0.02,,,,,,,0.018,,0.009,0,970,860,740,,6.2,588.133557758481,100,250,523,31,80,,,,,,,,,,,,,
50,88.515,0.11,9.15,0.41,0.59,0.1,,1.05,,,0.011,0.017,0.02,,,,,,,0.018,,0.009,0,970,860,740,,6.2,588.133557758481,200,233,493,28,78,,,,,,,,,,,,,
50,88.515,0.11,9.15,0.41,0.59,0.1,,1.05,,,0.011,0.017,0.02,,,,,,,0.018,,0.009,0,970,860,740,,6.2,588.133557758481,300,232,468,27,77,,,,,,,,,,,,,
50,88.515,0.11,9.15,0.41,0.59,0.1,,1.05,,,0.011,0.017,0.02,,,,,,,0.018,,0.009,0,970,860,740,,6.2,588.133557758481,400,221,451,26,76,,,,,,,,,,,,,
50,88.515,0.11,9.15,0.41,0.59,0.1,,1.05,,,0.011,0.017,0.02,,,,,,,0.018,,0.009,0,970,860,740,,6.2,588.133557758481,500,200,394,34,81,,,,,,,,,,,,,
50,88.515,0.11,9.15,0.41,0.59,0.1,,1.05,,,0.011,0.017,0.02,,,,,,,0.018,,0.009,0,970,860,740,,6.2,588.133557758481,550,168,323,43,87,,,,,,,,,,,,,
50,88.515,0.11,9.15,0.41,0.59,0.1,,1.05,,,0.011,0.017,0.02,,,,,,,0.018,,0.009,0,970,860,740,,6.2,588.133557758481,600,144,252,60,93,,,,,,,,,,,,,
50,88.515,0.11,9.15,0.41,0.59,0.1,,1.05,,,0.011,0.017,0.02,,,,,,,0.018,,0.009,0,970,860,740,,6.2,588.133557758481,650,114,187,90,97,,,,,,,,,,,,,
50,88.515,0.11,9.15,0.41,0.59,0.1,,1.05,,,0.011,0.017,0.02,,,,,,,0.018,,0.009,0,970,860,740,,6.2,588.133557758481,700,80,123,88,98,,,,,,,,,,,,,
50,88.515,0.11,9.15,0.41,0.59,0.1,,1.05,,,0.011,0.017,0.02,,,,,,,0.018,,0.009,0,970,860,740,,6.2,588.133557758481,,,,,,550,157,182.5,97,93,,,,,,,,
50,88.515,0.11,9.15,0.41,0.59,0.1,,1.05,,,0.011,0.017,0.02,,,,,,,0.018,,0.009,0,970,860,740,,6.2,588.133557758481,,,,,,550,137,614,76,92,,,,,,,,
50,88.515,0.11,9.15,0.41,0.59,0.1,,1.05,,,0.011,0.017,0.02,,,,,,,0.018,,0.009,0,970,860,740,,6.2,588.133557758481,,,,,,550,118,2104.6,70,92,,,,,,,,
50,88.515,0.11,9.15,0.41,0.59,0.1,,1.05,,,0.011,0.017,0.02,,,,,,,0.018,,0.009,0,970,860,740,,6.2,588.133557758481,,,,,,550,108,4676.6,53,92,,,,,,,,
50,88.515,0.11,9.15,0.41,0.59,0.1,,1.05,,,0.011,0.017,0.02,,,,,,,0.018,,0.009,0,970,860,740,,6.2,588.133557758481,,,,,,550,98,10727.7,71,93,,,,,,,,
50,88.515,0.11,9.15,0.41,0.59,0.1,,1.05,,,0.011,0.017,0.02,,,,,,,0.018,,0.009,0,970,860,740,,6.2,588.133557758481,,,,,,550,88,36885.5,45,91,,,,,,,,
50,88.515,0.11,9.15,0.41,0.59,0.1,,1.05,,,0.011,0.017,0.02,,,,,,,0.018,,0.009,0,970,860,740,,6.2,588.133557758481,,,,,,550,78,91733.6,46,91,,,,,,,,
50,88.515,0.11,9.15,0.41,0.59,0.1,,1.05,,,0.011,0.017,0.02,,,,,,,0.018,,0.009,0,970,860,740,,6.2,588.133557758481,,,,,,600,108,103.6,95,98,,,,,,,,
50,88.515,0.11,9.15,0.41,0.59,0.1,,1.05,,,0.011,0.017,0.02,,,,,,,0.018,,0.009,0,970,860,740,,6.2,588.133557758481,,,,,,600,88,466,88,94,,,,,,,,
50,88.515,0.11,9.15,0.41,0.59,0.1,,1.05,,,0.011,0.017,0.02,,,,,,,0.018,,0.009,0,970,860,740,,6.2,588.133557758481,,,,,,600,69,3729.2,68,94,,,,,,,,
50,88.515,0.11,9.15,0.41,0.59,0.1,,1.05,,,0.011,0.017,0.02,,,,,,,0.018,,0.009,0,970,860,740,,6.2,588.133557758481,,,,,,600,61,9790.3,71,94,,,,,,,,
50,88.515,0.11,9.15,0.41,0.59,0.1,,1.05,,,0.011,0.017,0.02,,,,,,,0.018,,0.009,0,970,860,740,,6.2,588.133557758481,,,,,,600,53,16437.1,38,94,,,,,,,,
50,88.515,0.11,9.15,0.41,0.59,0.1,,1.05,,,0.011,0.017,0.02,,,,,,,0.018,,0.009,0,970,860,740,,6.2,588.133557758481,,,,,,600,47,54356.7,34,90,,,,,,,,
50,88.515,0.11,9.15,0.41,0.59,0.1,,1.05,,,0.011,0.017,0.02,,,,,,,0.018,,0.009,0,970,860,740,,6.2,588.133557758481,,,,,,650,69,68.5,66,95,,,,,,,,
50,88.515,0.11,9.15,0.41,0.59,0.1,,1.05,,,0.011,0.017,0.02,,,,,,,0.018,,0.009,0,970,860,740,,6.2,588.133557758481,,,,,,650,53,376.4,64,95,,,,,,,,
50,88.515,0.11,9.15,0.41,0.59,0.1,,1.05,,,0.011,0.017,0.02,,,,,,,0.018,,0.009,0,970,860,740,,6.2,588.133557758481,,,,,,650,41,2534.4,88,95,,,,,,,,
50,88.515,0.11,9.15,0.41,0.59,0.1,,1.05,,,0.011,0.017,0.02,,,,,,,0.018,,0.009,0,970,860,740,,6.2,588.133557758481,,,,,,650,37,3605.8,74,95,,,,,,,,
50,88.515,0.11,9.15,0.41,0.59,0.1,,1.05,,,0.011,0.017,0.02,,,,,,,0.018,,0.009,0,970,860,740,,6.2,588.133557758481,,,,,,650,33,5210.5,55,95,,,,,,,,
50,88.515,0.11,9.15,0.41,0.59,0.1,,1.05,,,0.011,0.017,0.02,,,,,,,0.018,,0.009,0,970,860,740,,6.2,588.133557758481,,,,,,650,29,10525,62,95,,,,,,,,
50,88.515,0.11,9.15,0.41,0.59,0.1,,1.05,,,0.011,0.017,0.02,,,,,,,0.018,,0.009,0,970,860,740,,6.2,588.133557758481,,,,,,700,37,115.7,112,97,,,,,,,,
50,88.515,0.11,9.15,0.41,0.59,0.1,,1.05,,,0.011,0.017,0.02,,,,,,,0.018,,0.009,0,970,860,740,,6.2,588.133557758481,,,,,,700,29,355.2,72,93,,,,,,,,
50,88.515,0.11,9.15,0.41,0.59,0.1,,1.05,,,0.011,0.017,0.02,,,,,,,0.018,,0.009,0,970,860,740,,6.2,588.133557758481,,,,,,700,26,558.8,83,96,,,,,,,,
50,88.515,0.11,9.15,0.41,0.59,0.1,,1.05,,,0.011,0.017,0.02,,,,,,,0.018,,0.009,0,970,860,740,,6.2,588.133557758481,,,,,,700,22,1095.2,81,96,,,,,,,,
50,88.515,0.11,9.15,0.41,0.59,0.1,,1.05,,,0.011,0.017,0.02,,,,,,,0.018,,0.009,0,970,860,740,,6.2,588.133557758481,,,,,,700,18,2268.6,82,96,,,,,,,,
,,,,,,,,,,,,,,,,,,,,,,,,,,,,,,,,,,,,,,,,,,,,,,,
51,88.9056,0.12,8.72,0.47,0.66,0.07,,0.96,,,0.002,0.019,0.05,,,,,,,0.0174,,0.006,0,,,,,7,1024,23.9,249,552,31,75,,,,,,,,,,,,,
51,88.9056,0.12,8.72,0.47,0.66,0.07,,0.96,,,0.002,0.019,0.05,,,,,,,0.0174,,0.006,0,,,,,7,1024,100,280,508,30,75,,,,,,,,,,,,,
51,88.9056,0.12,8.72,0.47,0.66,0.07,,0.96,,,0.002,0.019,0.05,,,,,,,0.0174,,0.006,0,,,,,7,1024,200,220,482,27,74,,,,,,,,,,,,,
51,88.9056,0.12,8.72,0.47,0.66,0.07,,0.96,,,0.002,0.019,0.05,,,,,,,0.0174,,0.006,0,,,,,7,1024,300,208,464,26,74,,,,,,,,,,,,,
51,88.9056,0.12,8.72,0.47,0.66,0.07,,0.96,,,0.002,0.019,0.05,,,,,,,0.0174,,0.006,0,,,,,7,1024,400,191,436,25,73,,,,,,,,,,,,,
51,88.9056,0.12,8.72,0.47,0.66,0.07,,0.96,,,0.002,0.019,0.05,,,,,,,0.0174,,0.006,0,,,,,7,1024,500,175,384,35,78,,,,,,,,,,,,,
51,88.9056,0.12,8.72,0.47,0.66,0.07,,0.96,,,0.002,0.019,0.05,,,,,,,0.0174,,0.006,0,,,,,7,1024,550,150,318,44,86,,,,,,,,,,,,,
51,88.9056,0.12,8.72,0.47,0.66,0.07,,0.96,,,0.002,0.019,0.05,,,,,,,0.0174,,0.006,0,,,,,7,1024,600,140,250,64,93,,,,,,,,,,,,,
51,88.9056,0.12,8.72,0.47,0.66,0.07,,0.96,,,0.002,0.019,0.05,,,,,,,0.0174,,0.006,0,,,,,7,1024,650,106,183,84,97,,,,,,,,,,,,,
51,88.9056,0.12,8.72,0.47,0.66,0.07,,0.96,,,0.002,0.019,0.05,,,,,,,0.0174,,0.006,0,,,,,7,1024,700,78,130,86,98,,,,,,,,,,,,,
51,88.9056,0.12,8.72,0.47,0.66,0.07,,0.96,,,0.002,0.019,0.05,,,,,,,0.0174,,0.006,0,,,,,7,1024,,,,,,550,157,124.6,66,90,,,,,,,,
51,88.9056,0.12,8.72,0.47,0.66,0.07,,0.96,,,0.002,0.019,0.05,,,,,,,0.0174,,0.006,0,,,,,7,1024,,,,,,550,137,322.8,77,91,,,,,,,,
51,88.9056,0.12,8.72,0.47,0.66,0.07,,0.96,,,0.002,0.019,0.05,,,,,,,0.0174,,0.006,0,,,,,7,1024,,,,,,550,118,1081,75,92,,,,,,,,
51,88.9056,0.12,8.72,0.47,0.66,0.07,,0.96,,,0.002,0.019,0.05,,,,,,,0.0174,,0.006,0,,,,,7,1024,,,,,,550,108,2428.8,89,93,,,,,,,,
51,88.9056,0.12,8.72,0.47,0.66,0.07,,0.96,,,0.002,0.019,0.05,,,,,,,0.0174,,0.006,0,,,,,7,1024,,,,,,550,98,5019.6,90,94,,,,,,,,
51,88.9056,0.12,8.72,0.47,0.66,0.07,,0.96,,,0.002,0.019,0.05,,,,,,,0.0174,,0.006,0,,,,,7,1024,,,,,,550,88,15286,83,94,,,,,,,,
51,88.9056,0.12,8.72,0.47,0.66,0.07,,0.96,,,0.002,0.019,0.05,,,,,,,0.0174,,0.006,0,,,,,7,1024,,,,,,550,78,43661,69,93,,,,,,,,
51,88.9056,0.12,8.72,0.47,0.66,0.07,,0.96,,,0.002,0.019,0.05,,,,,,,0.0174,,0.006,0,,,,,7,1024,,,,,,550,69,160792.6,42,92,,,,,,,,
51,88.9056,0.12,8.72,0.47,0.66,0.07,,0.96,,,0.002,0.019,0.05,,,,,,,0.0174,,0.006,0,,,,,7,1024,,,,,,600,108,58,80,93,,,,,,,,
51,88.9056,0.12,8.72,0.47,0.66,0.07,,0.96,,,0.002,0.019,0.05,,,,,,,0.0174,,0.006,0,,,,,7,1024,,,,,,600,88,235.9,65,94,,,,,,,,
51,88.9056,0.12,8.72,0.47,0.66,0.07,,0.96,,,0.002,0.019,0.05,,,,,,,0.0174,,0.006,0,,,,,7,1024,,,,,,600,69,1735.7,89,94,,,,,,,,
51,88.9056,0.12,8.72,0.47,0.66,0.07,,0.96,,,0.002,0.019,0.05,,,,,,,0.0174,,0.006,0,,,,,7,1024,,,,,,600,61,5141,56,95,,,,,,,,
51,88.9056,0.12,8.72,0.47,0.66,0.07,,0.96,,,0.002,0.019,0.05,,,,,,,0.0174,,0.006,0,,,,,7,1024,,,,,,600,53,15024.9,55,95,,,,,,,,
51,88.9056,0.12,8.72,0.47,0.66,0.07,,0.96,,,0.002,0.019,0.05,,,,,,,0.0174,,0.006,0,,,,,7,1024,,,,,,600,47,37488.6,44,94,,,,,,,,
51,88.9056,0.12,8.72,0.47,0.66,0.07,,0.96,,,0.002,0.019,0.05,,,,,,,0.0174,,0.006,0,,,,,7,1024,,,,,,600,41,,,,,,,,,,,
51,88.9056,0.12,8.72,0.47,0.66,0.07,,0.96,,,0.002,0.019,0.05,,,,,,,0.0174,,0.006,0,,,,,7,1024,,,,,,650,69,57.2,91,96,,,,,,,,
51,88.9056,0.12,8.72,0.47,0.66,0.07,,0.96,,,0.002,0.019,0.05,,,,,,,0.0174,,0.006,0,,,,,7,1024,,,,,,650,53,261.6,69,96,,,,,,,,
51,88.9056,0.12,8.72,0.47,0.66,0.07,,0.96,,,0.002,0.019,0.05,,,,,,,0.0174,,0.006,0,,,,,7,1024,,,,,,650,41,2158,89,96,,,,,,,,
51,88.9056,0.12,8.72,0.47,0.66,0.07,,0.96,,,0.002,0.019,0.05,,,,,,,0.0174,,0.006,0,,,,,7,1024,,,,,,650,37,7763.9,49,94,,,,,,,,
51,88.9056,0.12,8.72,0.47,0.66,0.07,,0.96,,,0.002,0.019,0.05,,,,,,,0.0174,,0.006,0,,,,,7,1024,,,,,,650,33,14475.9,53,94,,,,,,,,
51,88.9056,0.12,8.72,0.47,0.66,0.07,,0.96,,,0.002,0.019,0.05,,,,,,,0.0174,,0.006,0,,,,,7,1024,,,,,,650,29,27255,76,93,,,,,,,,
51,88.9056,0.12,8.72,0.47,0.66,0.07,,0.96,,,0.002,0.019,0.05,,,,,,,0.0174,,0.006,0,,,,,7,1024,,,,,,700,37,159.3,76,97,,,,,,,,
51,88.9056,0.12,8.72,0.47,0.66,0.07,,0.96,,,0.002,0.019,0.05,,,,,,,0.0174,,0.006,0,,,,,7,1024,,,,,,700,29,717.2,78,96,,,,,,,,
51,88.9056,0.12,8.72,0.47,0.66,0.07,,0.96,,,0.002,0.019,0.05,,,,,,,0.0174,,0.006,0,,,,,7,1024,,,,,,700,26,1257.4,55,95,,,,,,,,
51,88.9056,0.12,8.72,0.47,0.66,0.07,,0.96,,,0.002,0.019,0.05,,,,,,,0.0174,,0.006,0,,,,,7,1024,,,,,,700,22,3783.4,64,93,,,,,,,,
51,88.9056,0.12,8.72,0.47,0.66,0.07,,0.96,,,0.002,0.019,0.05,,,,,,,0.0174,,0.006,0,,,,,7,1024,,,,,,700,18,8663.9,78,93,,,,,,,,
,,,,,,,,,,,,,,,,,,,,,,,,,,,,,,,,,,,,,,,,,,,,,,,
52,89.517,0.12,8.5,0.43,0.34,0.075,,0.96,,,0.002,0.014,0.02,,,,,,,0.017,,0.005,0,910,720,,,6.9,955.425783333691,23.9,249,522,32,82,,,,,,,,,,,,,
52,89.517,0.12,8.5,0.43,0.34,0.075,,0.96,,,0.002,0.014,0.02,,,,,,,0.017,,0.005,0,910,720,,,6.9,955.425783333691,100,232,474,33,82,,,,,,,,,,,,,
52,89.517,0.12,8.5,0.43,0.34,0.075,,0.96,,,0.002,0.014,0.02,,,,,,,0.017,,0.005,0,910,720,,,6.9,955.425783333691,200,231,440,29,83,,,,,,,,,,,,,
52,89.517,0.12,8.5,0.43,0.34,0.075,,0.96,,,0.002,0.014,0.02,,,,,,,0.017,,0.005,0,910,720,,,6.9,955.425783333691,300,217,418,27,82,,,,,,,,,,,,,
52,89.517,0.12,8.5,0.43,0.34,0.075,,0.96,,,0.002,0.014,0.02,,,,,,,0.017,,0.005,0,910,720,,,6.9,955.425783333691,400,212,392,24,80,,,,,,,,,,,,,
52,89.517,0.12,8.5,0.43,0.34,0.075,,0.96,,,0.002,0.014,0.02,,,,,,,0.017,,0.005,0,910,720,,,6.9,955.425783333691,500,186,343,32,82,,,,,,,,,,,,,
52,89.517,0.12,8.5,0.43,0.34,0.075,,0.96,,,0.002,0.014,0.02,,,,,,,0.017,,0.005,0,910,720,,,6.9,955.425783333691,550,156,297,41,88,,,,,,,,,,,,,
52,89.517,0.12,8.5,0.43,0.34,0.075,,0.96,,,0.002,0.014,0.02,,,,,,,0.017,,0.005,0,910,720,,,6.9,955.425783333691,600,129,235,64,93,,,,,,,,,,,,,
52,89.517,0.12,8.5,0.43,0.34,0.075,,0.96,,,0.002,0.014,0.02,,,,,,,0.017,,0.005,0,910,720,,,6.9,955.425783333691,650,102,171,82,95,,,,,,,,,,,,,
52,89.517,0.12,8.5,0.43,0.34,0.075,,0.96,,,0.002,0.014,0.02,,,,,,,0.017,,0.005,0,910,720,,,6.9,955.425783333691,700,83,126,89,97,,,,,,,,,,,,,
52,89.517,0.12,8.5,0.43,0.34,0.075,,0.96,,,0.002,0.014,0.02,,,,,,,0.017,,0.005,0,910,720,,,6.9,955.425783333691,,,,,,550,157,84.4,72,90,,,,,,,,
52,89.517,0.12,8.5,0.43,0.34,0.075,,0.96,,,0.002,0.014,0.02,,,,,,,0.017,,0.005,0,910,720,,,6.9,955.425783333691,,,,,,550,137,237.7,73,90,,,,,,,,
52,89.517,0.12,8.5,0.43,0.34,0.075,,0.96,,,0.002,0.014,0.02,,,,,,,0.017,,0.005,0,910,720,,,6.9,955.425783333691,,,,,,550,118,1149.2,78,92,,,,,,,,
52,89.517,0.12,8.5,0.43,0.34,0.075,,0.96,,,0.002,0.014,0.02,,,,,,,0.017,,0.005,0,910,720,,,6.9,955.425783333691,,,,,,550,108,2186.9,80,91,,,,,,,,
52,89.517,0.12,8.5,0.43,0.34,0.075,,0.96,,,0.002,0.014,0.02,,,,,,,0.017,,0.005,0,910,720,,,6.9,955.425783333691,,,,,,550,98,5921.7,74,92,,,,,,,,
52,89.517,0.12,8.5,0.43,0.34,0.075,,0.96,,,0.002,0.014,0.02,,,,,,,0.017,,0.005,0,910,720,,,6.9,955.425783333691,,,,,,550,88,13784.5,67,92,,,,,,,,
52,89.517,0.12,8.5,0.43,0.34,0.075,,0.96,,,0.002,0.014,0.02,,,,,,,0.017,,0.005,0,910,720,,,6.9,955.425783333691,,,,,,550,78,27941.4,53,91,,,,,,,,
52,89.517,0.12,8.5,0.43,0.34,0.075,,0.96,,,0.002,0.014,0.02,,,,,,,0.017,,0.005,0,910,720,,,6.9,955.425783333691,,,,,,550,69,100774.6,43,89,,,,,,,,
52,89.517,0.12,8.5,0.43,0.34,0.075,,0.96,,,0.002,0.014,0.02,,,,,,,0.017,,0.005,0,910,720,,,6.9,955.425783333691,,,,,,600,108,54,103,93,,,,,,,,
52,89.517,0.12,8.5,0.43,0.34,0.075,,0.96,,,0.002,0.014,0.02,,,,,,,0.017,,0.005,0,910,720,,,6.9,955.425783333691,,,,,,600,88,250.4,89,93,,,,,,,,
52,89.517,0.12,8.5,0.43,0.34,0.075,,0.96,,,0.002,0.014,0.02,,,,,,,0.017,,0.005,0,910,720,,,6.9,955.425783333691,,,,,,600,69,1724.8,80,92,,,,,,,,
52,89.517,0.12,8.5,0.43,0.34,0.075,,0.96,,,0.002,0.014,0.02,,,,,,,0.017,,0.005,0,910,720,,,6.9,955.425783333691,,,,,,600,61,3884.3,78,93,,,,,,,,
52,89.517,0.12,8.5,0.43,0.34,0.075,,0.96,,,0.002,0.014,0.02,,,,,,,0.017,,0.005,0,910,720,,,6.9,955.425783333691,,,,,,600,53,9468.8,72,93,,,,,,,,
52,89.517,0.12,8.5,0.43,0.34,0.075,,0.96,,,0.002,0.014,0.02,,,,,,,0.017,,0.005,0,910,720,,,6.9,955.425783333691,,,,,,600,47,23319.2,85,92,,,,,,,,
52,89.517,0.12,8.5,0.43,0.34,0.075,,0.96,,,0.002,0.014,0.02,,,,,,,0.017,,0.005,0,910,720,,,6.9,955.425783333691,,,,,,600,41,51324.5,44,90,,,,,,,,
52,89.517,0.12,8.5,0.43,0.34,0.075,,0.96,,,0.002,0.014,0.02,,,,,,,0.017,,0.005,0,910,720,,,6.9,955.425783333691,,,,,,650,69,57.1,94,94,,,,,,,,
52,89.517,0.12,8.5,0.43,0.34,0.075,,0.96,,,0.002,0.014,0.02,,,,,,,0.017,,0.005,0,910,720,,,6.9,955.425783333691,,,,,,650,53,319.9,110,93,,,,,,,,
52,89.517,0.12,8.5,0.43,0.34,0.075,,0.96,,,0.002,0.014,0.02,,,,,,,0.017,,0.005,0,910,720,,,6.9,955.425783333691,,,,,,650,41,1797.4,76,92,,,,,,,,
52,89.517,0.12,8.5,0.43,0.34,0.075,,0.96,,,0.002,0.014,0.02,,,,,,,0.017,,0.005,0,910,720,,,6.9,955.425783333691,,,,,,650,37,2927.2,74,91,,,,,,,,
52,89.517,0.12,8.5,0.43,0.34,0.075,,0.96,,,0.002,0.014,0.02,,,,,,,0.017,,0.005,0,910,720,,,6.9,955.425783333691,,,,,,650,33,5624.6,58,89,,,,,,,,
52,89.517,0.12,8.5,0.43,0.34,0.075,,0.96,,,0.002,0.014,0.02,,,,,,,0.017,,0.005,0,910,720,,,6.9,955.425783333691,,,,,,650,29,13361.4,65,87,,,,,,,,
52,89.517,0.12,8.5,0.43,0.34,0.075,,0.96,,,0.002,0.014,0.02,,,,,,,0.017,,0.005,0,910,720,,,6.9,955.425783333691,,,,,,700,37,164.3,75,94,,,,,,,,
52,89.517,0.12,8.5,0.43,0.34,0.075,,0.96,,,0.002,0.014,0.02,,,,,,,0.017,,0.005,0,910,720,,,6.9,955.425783333691,,,,,,700,29,561.6,116,94,,,,,,,,
52,89.517,0.12,8.5,0.43,0.34,0.075,,0.96,,,0.002,0.014,0.02,,,,,,,0.017,,0.005,0,910,720,,,6.9,955.425783333691,,,,,,700,26,901.2,93,92,,,,,,,,
52,89.517,0.12,8.5,0.43,0.34,0.075,,0.96,,,0.002,0.014,0.02,,,,,,,0.017,,0.005,0,910,720,,,6.9,955.425783333691,,,,,,700,22,2837.8,78,90,,,,,,,,
52,89.517,0.12,8.5,0.43,0.34,0.075,,0.96,,,0.002,0.014,0.02,,,,,,,0.017,,0.005,0,910,720,,,6.9,955.425783333691,,,,,,700,18,11278.4,49,55,,,,,,,,
,,,,,,,,,,,,,,,,,,,,,,,,,,,,,,,,,,,,,,,,,,,,,,,
53,86.9059,0.14,9.28,0.31,0.08,0.15,1.33,1.51,0.005,0.05,0.007,0.006,,,,,,0.19,0.0091,0.026,,0.001,0,1100,570,700,,,,23.9,718,849,15,55,,,,,,,,,,,,,
53,86.9059,0.14,9.28,0.31,0.08,0.15,1.33,1.51,0.005,0.05,0.007,0.006,,,,,,0.19,0.0091,0.026,,0.001,0,1100,570,700,,,,23.9,690.165476,821.855392,19.5,60.1,,,,,,,,,,,,,
53,86.9059,0.14,9.28,0.31,0.08,0.15,1.33,1.51,0.005,0.05,0.007,0.006,,,,,,0.19,0.0091,0.026,,0.001,0,1100,570,700,,,,23.9,693.612856,824.613296,19,59.4,,,,,,,,,,,,,
53,86.9059,0.14,9.28,0.31,0.08,0.15,1.33,1.51,0.005,0.05,0.007,0.006,,,,,,0.19,0.0091,0.026,,0.001,0,1100,570,700,,,,23.9,692.92338,821.165916,19.7,62.4,,,,,,,,,,,,,
53,86.9059,0.14,9.28,0.31,0.08,0.15,1.33,1.51,0.005,0.05,0.007,0.006,,,,,,0.19,0.0091,0.026,,0.001,0,1100,570,700,,,,204.4,625.354732,731.534036,18.4,61.6,,,,,,,,,,,,,
53,86.9059,0.14,9.28,0.31,0.08,0.15,1.33,1.51,0.005,0.05,0.007,0.006,,,,,,0.19,0.0091,0.026,,0.001,0,1100,570,700,,,,204.4,632.938968,733.602464,17.4,63.5,,,,,,,,,,,,,
53,86.9059,0.14,9.28,0.31,0.08,0.15,1.33,1.51,0.005,0.05,0.007,0.006,,,,,,0.19,0.0091,0.026,,0.001,0,1100,570,700,,,,204.4,626.044208,734.29194,17.4,62.4,,,,,,,,,,,,,
53,86.9059,0.14,9.28,0.31,0.08,0.15,1.33,1.51,0.005,0.05,0.007,0.006,,,,,,0.19,0.0091,0.026,,0.001,0,1100,570,700,,,,315.6,632.249492,708.781328,16.6,60.4,,,,,,,,,,,,,
53,86.9059,0.14,9.28,0.31,0.08,0.15,1.33,1.51,0.005,0.05,0.007,0.006,,,,,,0.19,0.0091,0.026,,0.001,0,1100,570,700,,,,315.6,612.944164,693.612856,14.7,59,,,,,,,,,,,,,
53,86.9059,0.14,9.28,0.31,0.08,0.15,1.33,1.51,0.005,0.05,0.007,0.006,,,,,,0.19,0.0091,0.026,,0.001,0,1100,570,700,,,,315.6,606.049404,717.05504,14.3,60.5,,,,,,,,,,,,,
53,86.9059,0.14,9.28,0.31,0.08,0.15,1.33,1.51,0.005,0.05,0.007,0.006,,,,,,0.19,0.0091,0.026,,0.001,0,1100,570,700,,,,426.7,595.017788,669.481196,15.1,61,,,,,,,,,,,,,
53,86.9059,0.14,9.28,0.31,0.08,0.15,1.33,1.51,0.005,0.05,0.007,0.006,,,,,,0.19,0.0091,0.026,,0.001,0,1100,570,700,,,,426.7,586.0546,659.139056,15.8,60.9,,,,,,,,,,,,,
53,86.9059,0.14,9.28,0.31,0.08,0.15,1.33,1.51,0.005,0.05,0.007,0.006,,,,,,0.19,0.0091,0.026,,0.001,0,1100,570,700,,,,426.7,590.191456,658.44958,15.4,61.1,,,,,,,,,,,,,
53,86.9059,0.14,9.28,0.31,0.08,0.15,1.33,1.51,0.005,0.05,0.007,0.006,,,,,,0.19,0.0091,0.026,,0.001,0,1100,570,700,,,,537.8,495.043768,548.822896,22.4,73.2,,,,,,,,,,,,,
53,86.9059,0.14,9.28,0.31,0.08,0.15,1.33,1.51,0.005,0.05,0.007,0.006,,,,,,0.19,0.0091,0.026,,0.001,0,1100,570,700,,,,537.8,509.522764,568.8177,24.2,72.9,,,,,,,,,,,,,
53,86.9059,0.14,9.28,0.31,0.08,0.15,1.33,1.51,0.005,0.05,0.007,0.006,,,,,,0.19,0.0091,0.026,,0.001,0,1100,570,700,,,,537.8,488.838484,544.68604,22.4,71.6,,,,,,,,,,,,,
53,86.9059,0.14,9.28,0.31,0.08,0.15,1.33,1.51,0.005,0.05,0.007,0.006,,,,,,0.19,0.0091,0.026,,0.001,0,1100,570,700,,,,565.6,454.364684,510.901716,24.7,74.1,,,,,,,,,,,,,
53,86.9059,0.14,9.28,0.31,0.08,0.15,1.33,1.51,0.005,0.05,0.007,0.006,,,,,,0.19,0.0091,0.026,,0.001,0,1100,570,700,,,,565.6,479.18582,513.65962,24.5,73.8,,,,,,,,,,,,,
53,86.9059,0.14,9.28,0.31,0.08,0.15,1.33,1.51,0.005,0.05,0.007,0.006,,,,,,0.19,0.0091,0.026,,0.001,0,1100,570,700,,,,565.6,444.022544,501.938528,23.4,72.5,,,,,,,,,,,,,
53,86.9059,0.14,9.28,0.31,0.08,0.15,1.33,1.51,0.005,0.05,0.007,0.006,,,,,,0.19,0.0091,0.026,,0.001,0,1100,570,700,,,,593.3,405.411888,457.122588,23.2,76.5,,,,,,,,,,,,,
53,86.9059,0.14,9.28,0.31,0.08,0.15,1.33,1.51,0.005,0.05,0.007,0.006,,,,,,0.19,0.0091,0.026,,0.001,0,1100,570,700,,,,593.3,415.064552,472.29106,29.4,77.3,,,,,,,,,,,,,
53,86.9059,0.14,9.28,0.31,0.08,0.15,1.33,1.51,0.005,0.05,0.007,0.006,,,,,,0.19,0.0091,0.026,,0.001,0,1100,570,700,,,,593.3,428.164596,474.359488,27.7,77.7,,,,,,,,,,,,,
53,86.9059,0.14,9.28,0.31,0.08,0.15,1.33,1.51,0.005,0.05,0.007,0.006,,,,,,0.19,0.0091,0.026,,0.001,0,1100,570,700,,,,621.1,368.86966,421.959312,26,79.2,,,,,,,,,,,,,
53,86.9059,0.14,9.28,0.31,0.08,0.15,1.33,1.51,0.005,0.05,0.007,0.006,,,,,,0.19,0.0091,0.026,,0.001,0,1100,570,700,,,,621.1,376.453896,430.9225,20.4,75.3,,,,,,,,,,,,,
53,86.9059,0.14,9.28,0.31,0.08,0.15,1.33,1.51,0.005,0.05,0.007,0.006,,,,,,0.19,0.0091,0.026,,0.001,0,1100,570,700,,,,621.1,380.590752,428.164596,33.7,79.4,,,,,,,,,,,,,
53,86.9059,0.14,9.28,0.31,0.08,0.15,1.33,1.51,0.005,0.05,0.007,0.006,,,,,,0.19,0.0091,0.026,,0.001,0,1100,570,700,,,,648.9,343.359048,438.506736,13.8,65.8,,,,,,,,,,,,,
53,86.9059,0.14,9.28,0.31,0.08,0.15,1.33,1.51,0.005,0.05,0.007,0.006,,,,,,0.19,0.0091,0.026,,0.001,0,1100,570,700,,,,648.9,362.664376,395.759224,25.9,79.8,,,,,,,,,,,,,
53,86.9059,0.14,9.28,0.31,0.08,0.15,1.33,1.51,0.005,0.05,0.007,0.006,,,,,,0.19,0.0091,0.026,,0.001,0,1100,570,700,,,,648.9,328.880052,389.55394,36.6,82.1,,,,,,,,,,,,,
53,86.9059,0.14,9.28,0.31,0.08,0.15,1.33,1.51,0.005,0.05,0.007,0.006,,,,,,0.19,0.0091,0.026,,0.001,0,1100,570,700,,,,,,,,,537.8,368.8697,589.7,13,68.7,0.004267827,0.6,3.2,28,121.2,330.2,562.6,
53,86.9059,0.14,9.28,0.31,0.08,0.15,1.33,1.51,0.005,0.05,0.007,0.006,,,,,,0.19,0.0091,0.026,,0.001,0,1100,570,700,,,,,,,,,537.8,341.2906,3054,11.9,64,0.001170634,3.3,12.6,162.1,798,1986.4,3021.3,
53,86.9059,0.14,9.28,0.31,0.08,0.15,1.33,1.51,0.005,0.05,0.007,0.006,,,,,,0.19,0.0091,0.026,,0.001,0,1100,570,700,,,,,,,,,537.8,320.6063,11811.4,8.9,53.4,0.00022415,4.9,39.9,620.9,2529.3,6760.3,11733.5,
53,86.9059,0.14,9.28,0.31,0.08,0.15,1.33,1.51,0.005,0.05,0.007,0.006,,,,,,0.19,0.0091,0.026,,0.001,0,1100,570,700,,,,,,,,,537.8,320.6063,6084.8,6.8,59,0.000324755,4.7,36.2,471.1,1808.7,4567.6,,
53,86.9059,0.14,9.28,0.31,0.08,0.15,1.33,1.51,0.005,0.05,0.007,0.006,,,,,,0.19,0.0091,0.026,,0.001,0,1100,570,700,,,,,,,,,537.8,310.2642,,,,,6,60,1000,,,,
