Repository: mamunm/xmat-pnnl

# Xtreme Materials
>A Repository for Lifetime Prediction of High Temperature Alloy Materials

In this repo, we will develop machine learning models to predict the lifetime of alloy materials for high temperature applications.

## Focus areas:

1. Build a simple physics based model to preserve some form of interpretability
2. Build a data driven machine learning model to get the residual of the physics based model

### Loading data and saving them 

`load_data` will ease loading the data into nice `pd.DataFrame` format. Below I demonstrate a code to quickly load the data:

```python
import numpy as np
import pandas as pd
import xmat_pnnl_code as xcode

File: xmat_pnnl_model/9_12_Cr_Data/9_12_Cr.csv (part 7 of 13)
ID,Fe,C,Cr,Mn,Si,Ni,Co,Mo,W,Nb,Al,P,Cu,Ti,Ta,Hf,Re,V,B,N,O,S,Homo,Normal,Temper1,Temper2,Temper3,AGS No.,AGS,TT Temp,YS,UTS,Elong,RA,CT Temp,CS,RT,EL,RA_2,MCR,0.1% CS,0.2% CS,0.5% CS,1.0% CS,2.0% CS,5.0% CS,TTC
53,86.9059,0.14,9.28,0.31,0.08,0.15,1.33,1.51,0.005,0.05,0.007,0.006,,,,,,0.19,0.0091,0.026,,0.001,0,1100,570,700,,,,,,,,,537.8,275.7904,,,,,83,659,,,,,
53,86.9059,0.14,9.28,0.31,0.08,0.15,1.33,1.51,0.005,0.05,0.007,0.006,,,,,,0.19,0.0091,0.026,,0.001,0,1100,570,700,,,,,,,,,537.8,275.7904,,,,,46,468,6235,,,,
53,86.9059,0.14,9.28,0.31,0.08,0.15,1.33,1.51,0.005,0.05,0.007,0.006,,,,,,0.19,0.0091,0.026,,0.001,0,1100,570,700,,,,,,,,,537.8,275.7904,,,,,24,499,6337,,,,
53,86.9059,0.14,9.28,0.31,0.08,0.15,1.33,1.51,0.005,0.05,0.007,0.006,,,,,,0.19,0.0091,0.026,,0.001,0,1100,570,700,,,,,,,,,537.8,241.3166,,,,,297,2167,,,,,
53,86.9059,0.14,9.28,0.31,0.08,0.15,1.33,1.51,0.005,0.05,0.007,0.006,,,,,,0.19,0.0091,0.026,,0.001,0,1100,570,700,,,,,,,,,537.8,241.3166,,,,,179,1756,,,,,
53,86.9059,0.14,9.28,0.31,0.08,0.15,1.33,1.51,0.005,0.05,0.007,0.006,,,,,,0.19,0.0091,0.026,,0.001,0,1100,570,700,,,,,,,,,537.8,206.8428,,,,,979,6975,,,,,
53,86.9059,0.14,9.28,0.31,0.08,0.15,1.33,1.51,0.005,0.05,0.007,0.006,,,,,,0.19,0.0091,0.026,,0.001,0,1100,570,700,,,,,,,,,537.8,206.8428,,,,,771,6475,,,,,
53,86.9059,0.14,9.28,0.31,0.08,0.15,1.33,1.51,0.005,0.05,0.007,0.006,,,,,,0.19,0.0091,0.026,,0.001,0,1100,570,700,,,,,,,,,550,301,8931,20.3,51.3,,,,727,2540,,,
53,86.9059,0.14,9.28,0.31,0.08,0.15,1.33,1.51,0.005,0.05,0.007,0.006,,,,,,0.19,0.0091,0.026,,0.001,0,1100,570,700,,,,,,,,,550,300.6115,6254.7,9.1,60.5,0.000317689,3.3,28.6,383.9,1701.6,4400.2,6242.5,
53,86.9059,0.14,9.28,0.31,0.08,0.15,1.33,1.51,0.005,0.05,0.007,0.006,,,,,,0.19,0.0091,0.026,,0.001,0,1100,570,700,,,,,,,,,565.6,315.78,849.9,11.1,25.4,0.00288268,1,6.4,57.7,242.9,619.5,846.1,
53,86.9059,0.14,9.28,0.31,0.08,0.15,1.33,1.51,0.005,0.05,0.007,0.006,,,,,,0.19,0.0091,0.026,,0.001,0,1100,570,700,,,,,,,,,565.6,289.5799,3826,10.1,62.7,0.000726662,,0.2,76,810.6,2644.4,3798.7,
53,86.9059,0.14,9.28,0.31,0.08,0.15,1.33,1.51,0.005,0.05,0.007,0.006,,,,,,0.19,0.0091,0.026,,0.001,0,1100,570,700,,,,,,,,,565.6,279.2378,5376.7,9,66.1,0.000355561,3.5,32.9,383.7,1590.6,3930.9,5363.6,
53,86.9059,0.14,9.28,0.31,0.08,0.15,1.33,1.51,0.005,0.05,0.007,0.006,,,,,,0.19,0.0091,0.026,,0.001,0,1100,570,700,,,,,,,,,565.6,275.7904,,,,,4,58,,,,,
53,86.9059,0.14,9.28,0.31,0.08,0.15,1.33,1.51,0.005,0.05,0.007,0.006,,,,,,0.19,0.0091,0.026,,0.001,0,1100,570,700,,,,,,,,,565.6,275.7904,,,,,4,57,823,,,,
53,86.9059,0.14,9.28,0.31,0.08,0.15,1.33,1.51,0.005,0.05,0.007,0.006,,,,,,0.19,0.0091,0.026,,0.001,0,1100,570,700,,,,,,,,,565.6,258.5535,16458.1,8.8,62.8,7.24018E-05,9.8,100.7,1358.4,7270.1,15104.5,16447.2,
53,86.9059,0.14,9.28,0.31,0.08,0.15,1.33,1.51,0.005,0.05,0.007,0.006,,,,,,0.19,0.0091,0.026,,0.001,0,1100,570,700,,,,,,,,,565.6,244.764,29334,7.3,50.3,3.51004E-05,25.4,214.6,3122.8,15829.8,27185.1,29326.9,
53,86.9059,0.14,9.28,0.31,0.08,0.15,1.33,1.51,0.005,0.05,0.007,0.006,,,,,,0.19,0.0091,0.026,,0.001,0,1100,570,700,,,,,,,,,565.6,241.3166,,,,,14,84,,,,,
53,86.9059,0.14,9.28,0.31,0.08,0.15,1.33,1.51,0.005,0.05,0.007,0.006,,,,,,0.19,0.0091,0.026,,0.001,0,1100,570,700,,,,,,,,,565.6,241.3166,,,,,29,387,7521,,,,
53,86.9059,0.14,9.28,0.31,0.08,0.15,1.33,1.51,0.005,0.05,0.007,0.006,,,,,,0.19,0.0091,0.026,,0.001,0,1100,570,700,,,,,,,,,565.6,241.3166,,,,,24,281,4328,25084,,,
53,86.9059,0.14,9.28,0.31,0.08,0.15,1.33,1.51,0.005,0.05,0.007,0.006,,,,,,0.19,0.0091,0.026,,0.001,0,1100,570,700,,,,,,,,,565.6,234.4218,,,,,26.3,252,4254.3,27245.1,,,
53,86.9059,0.14,9.28,0.31,0.08,0.15,1.33,1.51,0.005,0.05,0.007,0.006,,,,,,0.19,0.0091,0.026,,0.001,0,1100,570,700,,,,,,,,,565.6,234.4218,,,,,27.1,261.8,4310.6,26435.2,,,
53,86.9059,0.14,9.28,0.31,0.08,0.15,1.33,1.51,0.005,0.05,0.007,0.006,,,,,,0.19,0.0091,0.026,,0.001,0,1100,570,700,,,,,,,,,565.6,206.8428,,,,,259,1938,,,,,
53,86.9059,0.14,9.28,0.31,0.08,0.15,1.33,1.51,0.005,0.05,0.007,0.006,,,,,,0.19,0.0091,0.026,,0.001,0,1100,570,700,,,,,,,,,565.6,206.8428,,,,,94,1153,,,,,
53,86.9059,0.14,9.28,0.31,0.08,0.15,1.33,1.51,0.005,0.05,0.007,0.006,,,,,,0.19,0.0091,0.026,,0.001,0,1100,570,700,,,,,,,,,565.6,137.8952,,,,,3158,,,,,,
53,86.9059,0.14,9.28,0.31,0.08,0.15,1.33,1.51,0.005,0.05,0.007,0.006,,,,,,0.19,0.0091,0.026,,0.001,0,1100,570,700,,,,,,,,,565.6,137.8952,,,,,4962,,,,,,
53,86.9059,0.14,9.28,0.31,0.08,0.15,1.33,1.51,0.005,0.05,0.007,0.006,,,,,,0.19,0.0091,0.026,,0.001,0,1100,570,700,,,,,,,,,575,245,17266,10.5,36,,,164,1620,6910,,,
53,86.9059,0.14,9.28,0.31,0.08,0.15,1.33,1.51,0.005,0.05,0.007,0.006,,,,,,0.19,0.0091,0.026,,0.001,0,1100,570,700,,,,,,,,,575,244.764,11213.9,8.1,54.1,9.82065E-05,10.3,98.1,1127.6,5584.7,10409.2,11212.4,
53,86.9059,0.14,9.28,0.31,0.08,0.15,1.33,1.51,0.005,0.05,0.007,0.006,,,,,,0.19,0.0091,0.026,,0.001,0,1100,570,700,,,,,,,,,575,219.2534,,,,,60.6,543.1,7356,28203.5,,,
53,86.9059,0.14,9.28,0.31,0.08,0.15,1.33,1.51,0.005,0.05,0.007,0.006,,,,,,0.19,0.0091,0.026,,0.001,0,1100,570,700,,,,,,,,,575,219,,,,,,386,3740,19500,,,
53,86.9059,0.14,9.28,0.31,0.08,0.15,1.33,1.51,0.005,0.05,0.007,0.006,,,,,,0.19,0.0091,0.026,,0.001,0,1100,570,700,,,,,,,,,575,205,,,,,,699,9250,,,,
53,86.9059,0.14,9.28,0.31,0.08,0.15,1.33,1.51,0.005,0.05,0.007,0.006,,,,,,0.19,0.0091,0.026,,0.001,0,1100,570,700,,,,,,,,,575,205,,,,,,514,7730,,,,
53,86.9059,0.14,9.28,0.31,0.08,0.15,1.33,1.51,0.005,0.05,0.007,0.006,,,,,,0.19,0.0091,0.026,,0.001,0,1100,570,700,,,,,,,,,575,196,,,,,,1150,19000,,,,
53,86.9059,0.14,9.28,0.31,0.08,0.15,1.33,1.51,0.005,0.05,0.007,0.006,,,,,,0.19,0.0091,0.026,,0.001,0,1100,570,700,,,,,,,,,575,196,,,,,,1270,19700,,,,
53,86.9059,0.14,9.28,0.31,0.08,0.15,1.33,1.51,0.005,0.05,0.007,0.006,,,,,,0.19,0.0091,0.026,,0.001,0,1100,570,700,,,,,,,,,575,188,,,,,,1480,20500,,,,
53,86.9059,0.14,9.28,0.31,0.08,0.15,1.33,1.51,0.005,0.05,0.007,0.006,,,,,,0.19,0.0091,0.026,,0.001,0,1100,570,700,,,,,,,,,575,188,,,,,,1680,22600,,,,
53,86.9059,0.14,9.28,0.31,0.08,0.15,1.33,1.51,0.005,0.05,0.007,0.006,,,,,,0.19,0.0091,0.026,,0.001,0,1100,570,700,,,,,,,,,575,182,,,,,,2290,26500,,,,
53,86.9059,0.14,9.28,0.31,0.08,0.15,1.33,1.51,0.005,0.05,0.007,0.006,,,,,,0.19,0.0091,0.026,,0.001,0,1100,570,700,,,,,,,,,575,182,,,,,,2310,24500,,,,
53,86.9059,0.14,9.28,0.31,0.08,0.15,1.33,1.51,0.005,0.05,0.007,0.006,,,,,,0.19,0.0091,0.026,,0.001,0,1100,570,700,,,,,,,,,575,182,,,,,,2400,19500,,,,
53,86.9059,0.14,9.28,0.31,0.08,0.15,1.33,1.51,0.005,0.05,0.007,0.006,,,,,,0.19,0.0091,0.026,,0.001,0,1100,570,700,,,,,,,,,575,182,,,,,,3060,26200,,,,
53,86.9059,0.14,9.28,0.31,0.08,0.15,1.33,1.51,0.005,0.05,0.007,0.006,,,,,,0.19,0.0091,0.026,,0.001,0,1100,570,700,,,,,,,,,575,182,,,,,,2800,22400,,,,
53,86.9059,0.14,9.28,0.31,0.08,0.15,1.33,1.51,0.005,0.05,0.007,0.006,,,,,,0.19,0.0091,0.026,,0.001,0,1100,570,700,,,,,,,,,575,182,,,,,,1760,,,,,
53,86.9059,0.14,9.28,0.31,0.08,0.15,1.33,1.51,0.005,0.05,0.007,0.006,,,,,,0.19,0.0091,0.026,,0.001,0,1100,570,700,,,,,,,,,575,182,,,,,,2030,,,,,
53,86.9059,0.14,9.28,0.31,0.08,0.15,1.33,1.51,0.005,0.05,0.007,0.006,,,,,,0.19,0.0091,0.026,,0.001,0,1100,570,700,,,,,,,,,593.3,282.6852,414.4,10.7,69.5,0.004617067,0.5,4,38.4,141,307.7,413.1,
53,86.9059,0.14,9.28,0.31,0.08,0.15,1.33,1.51,0.005,0.05,0.007,0.006,,,,,,0.19,0.0091,0.026,,0.001,0,1100,570,700,,,,,,,,,593.3,265.4483,1175.9,10.5,65.5,0.001335841,0.6,11.7,127.9,472.4,967.8,1174.3,
53,86.9059,0.14,9.28,0.31,0.08,0.15,1.33,1.51,0.005,0.05,0.007,0.006,,,,,,0.19,0.0091,0.026,,0.001,0,1100,570,700,,,,,,,,,593.3,241.3166,4869.9,,,0.000223705,6.2,39.3,525.6,2504.4,4530.1,4866.7,
53,86.9059,0.14,9.28,0.31,0.08,0.15,1.33,1.51,0.005,0.05,0.007,0.006,,,,,,0.19,0.0091,0.026,,0.001,0,1100,570,700,,,,,,,,,593.3,241.3166,,,,,4.9,47.8,,,,,
53,86.9059,0.14,9.28,0.31,0.08,0.15,1.33,1.51,0.005,0.05,0.007,0.006,,,,,,0.19,0.0091,0.026,,0.001,0,1100,570,700,,,,,,,,,593.3,241.3166,,,,,11.4,103.9,1076.7,,,,
53,86.9059,0.14,9.28,0.31,0.08,0.15,1.33,1.51,0.005,0.05,0.007,0.006,,,,,,0.19,0.0091,0.026,,0.001,0,1100,570,700,,,,,,,,,593.3,237.8692,3702.6,8.2,70.2,0.000314716,3.6,29.6,375.9,1780.2,3390.6,,
53,86.9059,0.14,9.28,0.31,0.08,0.15,1.33,1.51,0.005,0.05,0.007,0.006,,,,,,0.19,0.0091,0.026,,0.001,0,1100,570,700,,,,,,,,,593.3,217.1849,10112.6,6.8,64.2,7.24106E-05,26,189,2149.9,7656.9,9977.5,,
53,86.9059,0.14,9.28,0.31,0.08,0.15,1.33,1.51,0.005,0.05,0.007,0.006,,,,,,0.19,0.0091,0.026,,0.001,0,1100,570,700,,,,,,,,,593.3,206.8428,16691.9,10.5,67.3,5.19711E-05,241,177.3,2922.6,10673.8,15631.7,16673.9,
53,86.9059,0.14,9.28,0.31,0.08,0.15,1.33,1.51,0.005,0.05,0.007,0.006,,,,,,0.19,0.0091,0.026,,0.001,0,1100,570,700,,,,,,,,,593.3,203.3954,13115.5,7.2,61.8,6.09015E-05,14.9,122.6,2031.8,8918.7,12547.8,,
53,86.9059,0.14,9.28,0.31,0.08,0.15,1.33,1.51,0.005,0.05,0.007,0.006,,,,,,0.19,0.0091,0.026,,0.001,0,1100,570,700,,,,,,,,,593.3,193.0533,22503.1,6.4,58.6,2.76925E-05,30.2,237.8,4694.7,18006.5,22147.1,,
53,86.9059,0.14,9.28,0.31,0.08,0.15,1.33,1.51,0.005,0.05,0.007,0.006,,,,,,0.19,0.0091,0.026,,0.001,0,1100,570,700,,,,,,,,,593.3,184.7796,30761.5,8.3,61.4,1.9418E-05,31.8,253.8,7069.4,24355.5,30039.9,30748.1,
53,86.9059,0.14,9.28,0.31,0.08,0.15,1.33,1.51,0.005,0.05,0.007,0.006,,,,,,0.19,0.0091,0.026,,0.001,0,1100,570,700,,,,,,,,,593.3,184.7796,29883.7,6.6,59.3,1.8732E-05,67,493.7,9685.3,26315.3,29688.9,,
53,86.9059,0.14,9.28,0.31,0.08,0.15,1.33,1.51,0.005,0.05,0.007,0.006,,,,,,0.19,0.0091,0.026,,0.001,0,1100,570,700,,,,,,,,,593.3,137.8952,,,,,807,8107,,,,,
53,86.9059,0.14,9.28,0.31,0.08,0.15,1.33,1.51,0.005,0.05,0.007,0.006,,,,,,0.19,0.0091,0.026,,0.001,0,1100,570,700,,,,,,,,,593.3,137.8952,,,,,779,6567,,,,,
53,86.9059,0.14,9.28,0.31,0.08,0.15,1.33,1.51,0.005,0.05,0.007,0.006,,,,,,0.19,0.0091,0.026,,0.001,0,1100,570,700,,,,,,,,,593.3,103.4214,,,,,20067,,,,,,
53,86.9059,0.14,9.28,0.31,0.08,0.15,1.33,1.51,0.005,0.05,0.007,0.006,,,,,,0.19,0.0091,0.026,,0.001,0,1100,570,700,,,,,,,,,593.3,103.4214,,,,,5271,,,,,,
53,86.9059,0.14,9.28,0.31,0.08,0.15,1.33,1.51,0.005,0.05,0.007,0.006,,,,,,0.19,0.0091,0.026,,0.001,0,1100,570,700,,,,,,,,,600,207,10082,15,58.8,,,212,1930,4710,,,
53,86.9059,0.14,9.28,0.31,0.08,0.15,1.33,1.51,0.005,0.05,0.007,0.006,,,,,,0.19,0.0091,0.026,,0.001,0,1100,570,700,,,,,,,,,600,206.8428,10092.7,9.1,52.3,9.25852E-05,19.7,200.8,1931.4,6657.9,9615.4,10088.4,
53,86.9059,0.14,9.28,0.31,0.08,0.15,1.33,1.51,0.005,0.05,0.007,0.006,,,,,,0.19,0.0091,0.026,,0.001,0,1100,570,700,,,,,,,,,600,174.4374,28654.6,11.1,44.3,2.84897E-05,64.5,445.4,6195.7,20012,26813.8,28539.8,
53,86.9059,0.14,9.28,0.31,0.08,0.15,1.33,1.51,0.005,0.05,0.007,0.006,,,,,,0.19,0.0091,0.026,,0.001,0,1100,570,700,,,,,,,,,600,174,28563,13.3,49,,,1300,10400,22200,,,
53,86.9059,0.14,9.28,0.31,0.08,0.15,1.33,1.51,0.005,0.05,0.007,0.006,,,,,,0.19,0.0091,0.026,,0.001,0,1100,570,700,,,,,,,,,600,156,,,,,,2060,20800,,,,
53,86.9059,0.14,9.28,0.31,0.08,0.15,1.33,1.51,0.005,0.05,0.007,0.006,,,,,,0.19,0.0091,0.026,,0.001,0,1100,570,700,,,,,,,,,600,156,,,,,,2850,24200,,,,
53,86.9059,0.14,9.28,0.31,0.08,0.15,1.33,1.51,0.005,0.05,0.007,0.006,,,,,,0.19,0.0091,0.026,,0.001,0,1100,570,700,,,,,,,,,600,148,,,,,,2520,25400,,,,
53,86.9059,0.14,9.28,0.31,0.08,0.15,1.33,1.51,0.005,0.05,0.007,0.006,,,,,,0.19,0.0091,0.026,,0.001,0,1100,570,700,,,,,,,,,600,148,,,,,,4490,27400,,,,
53,86.9059,0.14,9.28,0.31,0.08,0.15,1.33,1.51,0.005,0.05,0.007,0.006,,,,,,0.19,0.0091,0.026,,0.001,0,1100,570,700,,,,,,,,,600,142,,,,,,2980,,,,,
53,86.9059,0.14,9.28,0.31,0.08,0.15,1.33,1.51,0.005,0.05,0.007,0.006,,,,,,0.19,0.0091,0.026,,0.001,0,1100,570,700,,,,,,,,,600,142,,,,,,3760,,,,,
53,86.9059,0.14,9.28,0.31,0.08,0.15,1.33,1.51,0.005,0.05,0.007,0.006,,,,,,0.19,0.0091,0.026,,0.001,0,1100,570,700,,,,,,,,,600,142,,,,,,5530,,,,,
53,86.9059,0.14,9.28,0.31,0.08,0.15,1.33,1.51,0.005,0.05,0.007,0.006,,,,,,0.19,0.0091,0.026,,0.001,0,1100,570,700,,,,,,,,,600,142,,,,,,4160,,,,,
53,86.9059,0.14,9.28,0.31,0.08,0.15,1.33,1.51,0.005,0.05,0.007,0.006,,,,,,0.19,0.0091,0.026,,0.001,0,1100,570,700,,,,,,,,,600,142,,,,,,4410,,,,,
53,86.9059,0.14,9.28,0.31,0.08,0.15,1.33,1.51,0.005,0.05,0.007,0.006,,,,,,0.19,0.0091,0.026,,0.001,0,1100,570,700,,,,,,,,,600,142,,,,,,2980,,,,,
53,86.9059,0.14,9.28,0.31,0.08,0.15,1.33,1.51,0.005,0.05,0.007,0.006,,,,,,0.19,0.0091,0.026,,0.001,0,1100,570,700,,,,,,,,,600,142,,,,,,3760,,,,,
53,86.9059,0.14,9.28,0.31,0.08,0.15,1.33,1.51,0.005,0.05,0.007,0.006,,,,,,0.19,0.0091,0.026,,0.001,0,1100,570,700,,,,,,,,,621.1,230.9745,598.2,11.5,68.5,0.002481986,1.8,14,110.5,301.3,507.4,595,
53,86.9059,0.14,9.28,0.31,0.08,0.15,1.33,1.51,0.005,0.05,0.007,0.006,,,,,,0.19,0.0091,0.026,,0.001,0,1100,570,700,,,,,,,,,621.1,217.1849,1134.6,10.3,66.2,0.001102443,4.5,30.7,223.3,652,1036.2,1132.9,
53,86.9059,0.14,9.28,0.31,0.08,0.15,1.33,1.51,0.005,0.05,0.007,0.006,,,,,,0.19,0.0091,0.026,,0.001,0,1100,570,700,,,,,,,,,621.1,196.5007,1650,8.3,71.8,0.000628394,6.3,49.9,408.9,1130.7,1577.6,1649.2,
53,86.9059,0.14,9.28,0.31,0.08,0.15,1.33,1.51,0.005,0.05,0.007,0.006,,,,,,0.19,0.0091,0.026,,0.001,0,1100,570,700,,,,,,,,,621.1,186.1585,4244.9,11.4,63.4,0.000239023,19.1,144,1058.2,2844.3,3977.5,4237.2,
53,86.9059,0.14,9.28,0.31,0.08,0.15,1.33,1.51,0.005,0.05,0.007,0.006,,,,,,0.19,0.0091,0.026,,0.001,0,1100,570,700,,,,,,,,,621.1,175.8164,6646.8,6.7,61.6,0.000104464,28.6,230.6,2307.1,5480.2,6532.5,,
53,86.9059,0.14,9.28,0.31,0.08,0.15,1.33,1.51,0.005,0.05,0.007,0.006,,,,,,0.19,0.0091,0.026,,0.001,0,1100,570,700,,,,,,,,,621.1,162.0269,11279,6.3,60.4,5.02642E-05,72.7,589.8,5510.4,9997.8,11181,,
53,86.9059,0.14,9.28,0.31,0.08,0.15,1.33,1.51,0.005,0.05,0.007,0.006,,,,,,0.19,0.0091,0.026,,0.001,0,1100,570,700,,,,,,,,,621.1,151.6847,14899.7,7.3,64.5,4.32599E-05,46.6,382.2,5745.8,12240,14645.3,,
53,86.9059,0.14,9.28,0.31,0.08,0.15,1.33,1.51,0.005,0.05,0.007,0.006,,,,,,0.19,0.0091,0.026,,0.001,0,1100,570,700,,,,,,,,,621.1,141.3426,21779.4,5,20.5,2.69882E-05,57.5,636.9,9277.2,17093,21527.3,,
53,86.9059,0.14,9.28,0.31,0.08,0.15,1.33,1.51,0.005,0.05,0.007,0.006,,,,,,0.19,0.0091,0.026,,0.001,0,1100,570,700,,,,,,,,,621.1,137.8952,,,,,215,1673,,,,,
53,86.9059,0.14,9.28,0.31,0.08,0.15,1.33,1.51,0.005,0.05,0.007,0.006,,,,,,0.19,0.0091,0.026,,0.001,0,1100,570,700,,,,,,,,,621.1,103.4214,,,,,528,7460,,,,,
53,86.9059,0.14,9.28,0.31,0.08,0.15,1.33,1.51,0.005,0.05,0.007,0.006,,,,,,0.19,0.0091,0.026,,0.001,0,1100,570,700,,,,,,,,,621.1,103.4214,,,,,1238,9712,,,,,
53,86.9059,0.14,9.28,0.31,0.08,0.15,1.33,1.51,0.005,0.05,0.007,0.006,,,,,,0.19,0.0091,0.026,,0.001,0,1100,570,700,,,,,,,,,621.1,68.9476,,,,,6881,,,,,,
53,86.9059,0.14,9.28,0.31,0.08,0.15,1.33,1.51,0.005,0.05,0.007,0.006,,,,,,0.19,0.0091,0.026,,0.001,0,1100,570,700,,,,,,,,,621.1,48.2633,,,,,18235,,,,,,
53,86.9059,0.14,9.28,0.31,0.08,0.15,1.33,1.51,0.005,0.05,0.007,0.006,,,,,,0.19,0.0091,0.026,,0.001,0,1100,570,700,,,,,,,,,625,169,4467,19.5,55.6,,,151,1380,2630,,,
53,86.9059,0.14,9.28,0.31,0.08,0.15,1.33,1.51,0.005,0.05,0.007,0.006,,,,,,0.19,0.0091,0.026,,0.001,0,1100,570,700,,,,,,,,,625,168.9216,5517.9,9.8,58,0.000146317,23.3,171.5,1655.9,4002.7,5211.3,5509.4,
53,86.9059,0.14,9.28,0.31,0.08,0.15,1.33,1.51,0.005,0.05,0.007,0.006,,,,,,0.19,0.0091,0.026,,0.001,0,1100,570,700,,,,,,,,,625,154.4425,9583.5,8.2,52.5,8.54557E-05,38,354.8,3165.4,7321.5,9270.8,9580.2,
53,86.9059,0.14,9.28,0.31,0.08,0.15,1.33,1.51,0.005,0.05,0.007,0.006,,,,,,0.19,0.0091,0.026,,0.001,0,1100,570,700,,,,,,,,,625,154,9983,15.7,46.8,,,478,3600,5030,,,
53,86.9059,0.14,9.28,0.31,0.08,0.15,1.33,1.51,0.005,0.05,0.007,0.006,,,,,,0.19,0.0091,0.026,,0.001,0,1100,570,700,,,,,,,,,625,117,22594,19.2,59,,,3490,11700,15900,,,
53,86.9059,0.14,9.28,0.31,0.08,0.15,1.33,1.51,0.005,0.05,0.007,0.006,,,,,,0.19,0.0091,0.026,,0.001,0,1100,570,700,,,,,,,,,625,117,25747,14.3,48,,,3660,14200,18500,,,
53,86.9059,0.14,9.28,0.31,0.08,0.15,1.33,1.51,0.005,0.05,0.007,0.006,,,,,,0.19,0.0091,0.026,,0.001,0,1100,570,700,,,,,,,,,625,108,,,,,,3630,,,,,
53,86.9059,0.14,9.28,0.31,0.08,0.15,1.33,1.51,0.005,0.05,0.007,0.006,,,,,,0.19,0.0091,0.026,,0.001,0,1100,570,700,,,,,,,,,625,108,,,,,,3850,22000,,,,
53,86.9059,0.14,9.28,0.31,0.08,0.15,1.33,1.51,0.005,0.05,0.007,0.006,,,,,,0.19,0.0091,0.026,,0.001,0,1100,570,700,,,,,,,,,625,102,,,,,,4930,28400,,,,
53,86.9059,0.14,9.28,0.31,0.08,0.15,1.33,1.51,0.005,0.05,0.007,0.006,,,,,,0.19,0.0091,0.026,,0.001,0,1100,570,700,,,,,,,,,625,102,,,,,,7880,,,,,
53,86.9059,0.14,9.28,0.31,0.08,0.15,1.33,1.51,0.005,0.05,0.007,0.006,,,,,,0.19,0.0091,0.026,,0.001,0,1100,570,700,,,,,,,,,625,102,,,,,,6840,25700,,,,
53,86.9059,0.14,9.28,0.31,0.08,0.15,1.33,1.51,0.005,0.05,0.007,0.006,,,,,,0.19,0.0091,0.026,,0.001,0,1100,570,700,,,,,,,,,625,102,,,,,,6990,26700,,,,
53,86.9059,0.14,9.28,0.31,0.08,0.15,1.33,1.51,0.005,0.05,0.007,0.006,,,,,,0.19,0.0091,0.026,,0.001,0,1100,570,700,,,,,,,,,625,102,,,,,,4820,29200,,,,
53,86.9059,0.14,9.28,0.31,0.08,0.15,1.33,1.51,0.005,0.05,0.007,0.006,,,,,,0.19,0.0091,0.026,,0.001,0,1100,570,700,,,,,,,,,625,102,,,,,,4520,22200,,,,
53,86.9059,0.14,9.28,0.31,0.08,0.15,1.33,1.51,0.005,0.05,0.007,0.006,,,,,,0.19,0.0091,0.026,,0.001,0,1100,570,700,,,,,,,,,625,102,,,,,,3630,,,,,
53,86.9059,0.14,9.28,0.31,0.08,0.15,1.33,1.51,0.005,0.05,0.007,0.006,,,,,,0.19,0.0091,0.026,,0.001,0,1100,570,700,,,,,,,,,635,206.8428,342.8,10.1,67.5,0.003279484,3.8,14.7,94.4,212.8,313.8,,
53,86.9059,0.14,9.28,0.31,0.08,0.15,1.33,1.51,0.005,0.05,0.007,0.006,,,,,,0.19,0.0091,0.026,,0.001,0,1100,570,700,,,,,,,,,635,189.6059,1142.5,12.7,67,0.000935333,8.3,43.6,322.9,742.9,1047.1,1138.4,
53,86.9059,0.14,9.28,0.31,0.08,0.15,1.33,1.51,0.005,0.05,0.007,0.006,,,,,,0.19,0.0091,0.026,,0.001,0,1100,570,700,,,,,,,,,635,175.8164,1909.5,9.1,73.8,0.000391309,13,86.8,705.6,1507.9,1855.6,,
53,86.9059,0.14,9.28,0.31,0.08,0.15,1.33,1.51,0.005,0.05,0.007,0.006,,,,,,0.19,0.0091,0.026,,0.001,0,1100,570,700,,,,,,,,,635,155.1321,4517.7,9.5,71.2,0.000170905,30.2,246.2,1785.3,3449.5,4306.7,4516.3,
53,86.9059,0.14,9.28,0.31,0.08,0.15,1.33,1.51,0.005,0.05,0.007,0.006,,,,,,0.19,0.0091,0.026,,0.001,0,1100,570,700,,,,,,,,,635,141.3426,8406.5,7.6,61.1,0.000147446,68.9,474.4,3171.3,6148.8,7920.1,8403,
53,86.9059,0.14,9.28,0.31,0.08,0.15,1.33,1.51,0.005,0.05,0.007,0.006,,,,,,0.19,0.0091,0.026,,0.001,0,1100,570,700,,,,,,,,,635,129.6215,10967.7,7.3,64.5,6.84106E-05,31.7,257.6,3674.5,8053.3,10663.5,10967,
53,86.9059,0.14,9.28,0.31,0.08,0.15,1.33,1.51,0.005,0.05,0.007,0.006,,,,,,0.19,0.0091,0.026,,0.001,0,1100,570,700,,,,,,,,,635,127.5531,12906.2,8.7,57.9,6.1737E-05,35.7,378.3,4351.1,8948,12081.6,12894.6,
53,86.9059,0.14,9.28,0.31,0.08,0.15,1.33,1.51,0.005,0.05,0.007,0.006,,,,,,0.19,0.0091,0.026,,0.001,0,1100,570,700,,,,,,,,,635,110.3162,27913.2,7.5,44.6,3.15108E-05,81.1,901.9,9261.2,18905.7,25492.3,27894.8,
53,86.9059,0.14,9.28,0.31,0.08,0.15,1.33,1.51,0.005,0.05,0.007,0.006,,,,,,0.19,0.0091,0.026,,0.001,0,1100,570,700,,,,,,,,,635,110.3162,29659.1,14.3,42.1,2.8269E-05,334.8,2343.8,11799.7,19475.1,26767,29632.8,
53,86.9059,0.14,9.28,0.31,0.08,0.15,1.33,1.51,0.005,0.05,0.007,0.006,,,,,,0.19,0.0091,0.026,,0.001,0,1100,570,700,,,,,,,,,635,68.9476,,,,,586,8273,,,,,
53,86.9059,0.14,9.28,0.31,0.08,0.15,1.33,1.51,0.005,0.05,0.007,0.006,,,,,,0.19,0.0091,0.026,,0.001,0,1100,570,700,,,,,,,,,635,48.2633,,,,,1968,17806,,,,,
53,86.9059,0.14,9.28,0.31,0.08,0.15,1.33,1.51,0.005,0.05,0.007,0.006,,,,,,0.19,0.0091,0.026,,0.001,0,1100,570,700,,,,,,,,,648.9,155.1321,1127.2,9.5,73.5,0.000630262,12.8,72.4,486.6,903.2,1087.8,1126.3,
53,86.9059,0.14,9.28,0.31,0.08,0.15,1.33,1.51,0.005,0.05,0.007,0.006,,,,,,0.19,0.0091,0.026,,0.001,0,1100,570,700,,,,,,,,,648.9,141.3426,1985.5,9.8,74.1,0.00043896,13,86.8,705.6,1507.9,1855.6,,
53,86.9059,0.14,9.28,0.31,0.08,0.15,1.33,1.51,0.005,0.05,0.007,0.006,,,,,,0.19,0.0091,0.026,,0.001,0,1100,570,700,,,,,,,,,648.9,137.8952,,,,,28,,,,,,
53,86.9059,0.14,9.28,0.31,0.08,0.15,1.33,1.51,0.005,0.05,0.007,0.006,,,,,,0.19,0.0091,0.026,,0.001,0,1100,570,700,,,,,,,,,648.9,137.8952,,,,,30,205,,,,,
53,86.9059,0.14,9.28,0.31,0.08,0.15,1.33,1.51,0.005,0.05,0.007,0.006,,,,,,0.19,0.0091,0.026,,0.001,0,1100,570,700,,,,,,,,,648.9,127.5531,3891.6,8,73.5,0.000159432,32.3,266.4,1900.7,3241.7,3816.3,,
53,86.9059,0.14,9.28,0.31,0.08,0.15,1.33,1.51,0.005,0.05,0.007,0.006,,,,,,0.19,0.0091,0.026,,0.001,0,1100,570,700,,,,,,,,,648.9,117.2109,5377.3,8,69.9,0.000137959,210.2,757.7,2457.6,4012.6,5123.7,5376.4,
53,86.9059,0.14,9.28,0.31,0.08,0.15,1.33,1.51,0.005,0.05,0.007,0.006,,,,,,0.19,0.0091,0.026,,0.001,0,1100,570,700,,,,,,,,,648.9,113.7635,7388.3,8.3,67.8,0.000135102,42.3,361.8,2424.9,4697.7,6513.2,7374.3,
53,86.9059,0.14,9.28,0.31,0.08,0.15,1.33,1.51,0.005,0.05,0.007,0.006,,,,,,0.19,0.0091,0.026,,0.001,0,1100,570,700,,,,,,,,,648.9,103.4214,,,,,278,1294,4883,8394,,,
53,86.9059,0.14,9.28,0.31,0.08,0.15,1.33,1.51,0.005,0.05,0.007,0.006,,,,,,0.19,0.0091,0.026,,0.001,0,1100,570,700,,,,,,,,,648.9,68.9476,,,,,3241,10313,,,,,
53,86.9059,0.14,9.28,0.31,0.08,0.15,1.33,1.51,0.005,0.05,0.007,0.006,,,,,,0.19,0.0091,0.026,,0.001,0,1100,570,700,,,,,,,,,648.9,48.2633,,,,,894,3960,,,,,
53,86.9059,0.14,9.28,0.31,0.08,0.15,1.33,1.51,0.005,0.05,0.007,0.006,,,,,,0.19,0.0091,0.026,,0.001,0,1100,570,700,,,,,,,,,650,141.3426,2387.8,11,66.8,0.000350714,15.1,116.4,883.4,1688.3,2213.3,2381.7,
53,86.9059,0.14,9.28,0.31,0.08,0.15,1.33,1.51,0.005,0.05,0.007,0.006,,,,,,0.19,0.0091,0.026,,0.001,0,1100,570,700,,,,,,,,,650,141,1367,21.6,68.6,,,,424,745,,,
53,86.9059,0.14,9.28,0.31,0.08,0.15,1.33,1.51,0.005,0.05,0.007,0.006,,,,,,0.19,0.0091,0.026,,0.001,0,1100,570,700,,,,,,,,,650,128,2584,24.1,70.2,,,143,869,1470,,,
53,86.9059,0.14,9.28,0.31,0.08,0.15,1.33,1.51,0.005,0.05,0.007,0.006,,,,,,0.19,0.0091,0.026,,0.001,0,1100,570,700,,,,,,,,,650,127.5531,4968.3,9.4,55.3,0.000169723,49.4,346.8,1987,3640,4651.1,4963.3,
53,86.9059,0.14,9.28,0.31,0.08,0.15,1.33,1.51,0.005,0.05,0.007,0.006,,,,,,0.19,0.0091,0.026,,0.001,0,1100,570,700,,,,,,,,,650,114,6198,13,43,,,437,1490,2640,,,
53,86.9059,0.14,9.28,0.31,0.08,0.15,1.33,1.51,0.005,0.05,0.007,0.006,,,,,,0.19,0.0091,0.026,,0.001,0,1100,570,700,,,,,,,,,650,114,4651,33.6,67.5,,,373,1290,2200,,,
,,,,,,,,,,,,,,,,,,,,,,,,,,,,,,,,,,,,,,,,,,,,,,,
54,86.8853,0.12,9.31,0.34,0.09,0.15,1.25,1.54,,0.052,0.005,0.009,0.02,,,,,0.2,0.0096,0.016,0.0021,0.001,0,1095,570,660,,,,23.9,733,870,20,61,,,,,,,,,,,,,
54,86.8853,0.12,9.31,0.34,0.09,0.15,1.25,1.54,,0.052,0.005,0.009,0.02,,,,,0.2,0.0096,0.016,0.0021,0.001,0,1095,570,660,,,,23.9,716,850,21,64,,,,,,,,,,,,,
54,86.8853,0.12,9.31,0.34,0.09,0.15,1.25,1.54,,0.052,0.005,0.009,0.02,,,,,0.2,0.0096,0.016,0.0021,0.001,0,1095,570,660,,,,23.9,721,844,21,64,,,,,,,,,,,,,
54,86.8853,0.12,9.31,0.34,0.09,0.15,1.25,1.54,,0.052,0.005,0.009,0.02,,,,,0.2,0.0096,0.016,0.0021,0.001,0,1095,570,660,,,,23.9,740,885,19,59,,,,,,,,,,,,,
54,86.8853,0.12,9.31,0.34,0.09,0.15,1.25,1.54,,0.052,0.005,0.009,0.02,,,,,0.2,0.0096,0.016,0.0021,0.001,0,1095,570,660,,,,23.9,738,869,18,51,,,,,,,,,,,,,
54,86.8853,0.12,9.31,0.34,0.09,0.15,1.25,1.54,,0.052,0.005,0.009,0.02,,,,,0.2,0.0096,0.016,0.0021,0.001,0,1095,570,660,,,,23.9,735,874,16,48,,,,,,,,,,,,,
54,86.8853,0.12,9.31,0.34,0.09,0.15,1.25,1.54,,0.052,0.005,0.009,0.02,,,,,0.2,0.0096,0.016,0.0021,0.001,0,1095,570,660,,,,23.9,742,868,16,45,,,,,,,,,,,,,
54,86.8853,0.12,9.31,0.34,0.09,0.15,1.25,1.54,,0.052,0.005,0.009,0.02,,,,,0.2,0.0096,0.016,0.0021,0.001,0,1095,570,660,,,,23.9,748,893,16,48,,,,,,,,,,,,,
54,86.8853,0.12,9.31,0.34,0.09,0.15,1.25,1.54,,0.052,0.005,0.009,0.02,,,,,0.2,0.0096,0.016,0.0021,0.001,0,1095,570,660,,,,23.9,762,898,14,36,,,,,,,,,,,,,
54,86.8853,0.12,9.31,0.34,0.09,0.15,1.25,1.54,,0.052,0.005,0.009,0.02,,,,,0.2,0.0096,0.016,0.0021,0.001,0,1095,570,660,690,,,23.9,706,832,21,66,,,,,,,,,,,,,
54,86.8853,0.12,9.31,0.34,0.09,0.15,1.25,1.54,,0.052,0.005,0.009,0.02,,,,,0.2,0.0096,0.016,0.0021,0.001,0,1095,570,660,690,,,23.9,687,812,22,66,,,,,,,,,,,,,
54,86.8853,0.12,9.31,0.34,0.09,0.15,1.25,1.54,,0.052,0.005,0.009,0.02,,,,,0.2,0.0096,0.016,0.0021,0.001,0,1095,570,660,690,,,23.9,698,807,22,66,,,,,,,,,,,,,
54,86.8853,0.12,9.31,0.34,0.09,0.15,1.25,1.54,,0.052,0.005,0.009,0.02,,,,,0.2,0.0096,0.016,0.0021,0.001,0,1095,570,660,,,,,,,,,650,150,1379,28.8,77.7,,,,,,,,
54,86.8853,0.12,9.31,0.34,0.09,0.15,1.25,1.54,,0.052,0.005,0.009,0.02,,,,,0.2,0.0096,0.016,0.0021,0.001,0,1095,570,660,,,,,,,,,650,150,1828,26.3,84.5,,,,,,,,
54,86.8853,0.12,9.31,0.34,0.09,0.15,1.25,1.54,,0.052,0.005,0.009,0.02,,,,,0.2,0.0096,0.016,0.0021,0.001,0,1095,570,660,,,,,,,,,650,140,1704,26.9,71.6,,,,,,,,
54,86.8853,0.12,9.31,0.34,0.09,0.15,1.25,1.54,,0.052,0.005,0.009,0.02,,,,,0.2,0.0096,0.016,0.0021,0.001,0,1095,570,660,,,,,,,,,650,140,1559,28.4,80.3,,,,,,,,
54,86.8853,0.12,9.31,0.34,0.09,0.15,1.25,1.54,,0.052,0.005,0.009,0.02,,,,,0.2,0.0096,0.016,0.0021,0.001,0,1095,570,660,,,,,,,,,650,130,2510,25.8,72.4,,,,,,,,
54,86.8853,0.12,9.31,0.34,0.09,0.15,1.25,1.54,,0.052,0.005,0.009,0.02,,,,,0.2,0.0096,0.016,0.0021,0.001,0,1095,570,660,,,,,,,,,650,130,2025,31.6,84.7,,,,,,,,
54,86.8853,0.12,9.31,0.34,0.09,0.15,1.25,1.54,,0.052,0.005,0.009,0.02,,,,,0.2,0.0096,0.016,0.0021,0.001,0,1095,570,660,,,,,,,,,650,120,6465,25.6,71.5,,,,,,,,
54,86.8853,0.12,9.31,0.34,0.09,0.15,1.25,1.54,,0.052,0.005,0.009,0.02,,,,,0.2,0.0096,0.016,0.0021,0.001,0,1095,570,660,,,,,,,,,650,120,3483,36.5,86,,,,,,,,
54,86.8853,0.12,9.31,0.34,0.09,0.15,1.25,1.54,,0.052,0.005,0.009,0.02,,,,,0.2,0.0096,0.016,0.0021,0.001,0,1095,570,660,,,,,,,,,650,110,4772,21.4,87.9,,,,,,,,
,,,,,,,,,,,,,,,,,,,,,,,,,,,,,,,,,,,,,,,,,,,,,,,
55,86.393,0.15,9.94,0.55,0.05,0.67,,0.97,1,0.041,0.005,0.006,,,,,,0.18,,0.041,,0.004,0,1050,570,660,630,,,23.9,803,928,19.5,57.8,,,,,,,,,,,,,
55,86.393,0.15,9.94,0.55,0.05,0.67,,0.97,1,0.041,0.005,0.006,,,,,,0.18,,0.041,,0.004,0,1050,570,660,630,,,23.9,804,934,20,59.8,,,,,,,,,,,,,
55,86.393,0.15,9.94,0.55,0.05,0.67,,0.97,1,0.041,0.005,0.006,,,,,,0.18,,0.041,,0.004,0,1050,570,660,630,,,23.9,815,941,21.4,62.5,,,,,,,,,,,,,
55,86.393,0.15,9.94,0.55,0.05,0.67,,0.97,1,0.041,0.005,0.006,,,,,,0.18,,0.041,,0.004,0,1050,570,660,630,,,23.9,816,941,20,61.1,,,,,,,,,,,,,
55,86.393,0.15,9.94,0.55,0.05,0.67,,0.97,1,0.041,0.005,0.006,,,,,,0.18,,0.041,,0.004,0,1050,570,660,630,,,400,658,739,17.1,59.4,,,,,,,,,,,,,
55,86.393,0.15,9.94,0.55,0.05,0.67,,0.97,1,0.041,0.005,0.006,,,,,,0.18,,0.041,,0.004,0,1050,570,660,630,,,400,654,735,16.2,58.7,,,,,,,,,,,,,
55,86.393,0.15,9.94,0.55,0.05,0.67,,0.97,1,0.041,0.005,0.006,,,,,,0.18,,0.041,,0.004,0,1050,570,660,630,,,400,664,738,17.6,62.7,,,,,,,,,,,,,
55,86.393,0.15,9.94,0.55,0.05,0.67,,0.97,1,0.041,0.005,0.006,,,,,,0.18,,0.041,,0.004,0,1050,570,660,630,,,400,666,745,17.1,61.9,,,,,,,,,,,,,
55,86.393,0.15,9.94,0.55,0.05,0.67,,0.97,1,0.041,0.005,0.006,,,,,,0.18,,0.041,,0.004,0,1050,570,660,630,,,500,588,664,18.6,65.7,,,,,,,,,,,,,
55,86.393,0.15,9.94,0.55,0.05,0.67,,0.97,1,0.041,0.005,0.006,,,,,,0.18,,0.041,,0.004,0,1050,570,660,630,,,500,598,666,21.4,64.9,,,,,,,,,,,,,
55,86.393,0.15,9.94,0.55,0.05,0.67,,0.97,1,0.041,0.005,0.006,,,,,,0.18,,0.041,,0.004,0,1050,570,660,630,,,500,600,665,19,67.9,,,,,,,,,,,,,
55,86.393,0.15,9.94,0.55,0.05,0.67,,0.97,1,0.041,0.005,0.006,,,,,,0.18,,0.041,,0.004,0,1050,570,660,630,,,500,605,668,19.5,68.5,,,,,,,,,,,,,
55,86.393,0.15,9.94,0.55,0.05,0.67,,0.97,1,0.041,0.005,0.006,,,,,,0.18,,0.041,,0.004,0,1050,570,660,630,,,550,536,609,22.4,72.8,,,,,,,,,,,,,
55,86.393,0.15,9.94,0.55,0.05,0.67,,0.97,1,0.041,0.005,0.006,,,,,,0.18,,0.041,,0.004,0,1050,570,660,630,,,550,537,609,22.4,70.3,,,,,,,,,,,,,
55,86.393,0.15,9.94,0.55,0.05,0.67,,0.97,1,0.041,0.005,0.006,,,,,,0.18,,0.041,,0.004,0,1050,570,660,630,,,550,546,614,25.2,77.1,,,,,,,,,,,,,
55,86.393,0.15,9.94,0.55,0.05,0.67,,0.97,1,0.041,0.005,0.006,,,,,,0.18,,0.041,,0.004,0,1050,570,660,630,,,550,545,609,24.3,76.5,,,,,,,,,,,,,
55,86.393,0.15,9.94,0.55,0.05,0.67,,0.97,1,0.041,0.005,0.006,,,,,,0.18,,0.041,,0.004,0,1050,570,660,630,,,600,460,535,27.1,82.7,,,,,,,,,,,,,
55,86.393,0.15,9.94,0.55,0.05,0.67,,0.97,1,0.041,0.005,0.006,,,,,,0.18,,0.041,,0.004,0,1050,570,660,630,,,600,457,536,27.6,82.4,,,,,,,,,,,,,
55,86.393,0.15,9.94,0.55,0.05,0.67,,0.97,1,0.041,0.005,0.006,,,,,,0.18,,0.041,,0.004,0,1050,570,660,630,,,600,451,531,28.6,84.6,,,,,,,,,,,,,
55,86.393,0.15,9.94,0.55,0.05,0.67,,0.97,1,0.041,0.005,0.006,,,,,,0.18,,0.041,,0.004,0,1050,570,660,630,,,600,455,537,27.6,83.6,,,,,,,,,,,,,
55,86.393,0.15,9.94,0.55,0.05,0.67,,0.97,1,0.041,0.005,0.006,,,,,,0.18,,0.041,,0.004,0,1050,570,660,630,,,650,367,451,32.4,87.2,,,,,,,,,,,,,
55,86.393,0.15,9.94,0.55,0.05,0.67,,0.97,1,0.041,0.005,0.006,,,,,,0.18,,0.041,,0.004,0,1050,570,660,630,,,650,372,453,34.3,87.1,,,,,,,,,,,,,
55,86.393,0.15,9.94,0.55,0.05,0.67,,0.97,1,0.041,0.005,0.006,,,,,,0.18,,0.041,,0.004,0,1050,570,660,630,,,650,366,449,31.4,89.1,,,,,,,,,,,,,
55,86.393,0.15,9.94,0.55,0.05,0.67,,0.97,1,0.041,0.005,0.006,,,,,,0.18,,0.041,,0.004,0,1050,570,660,630,,,650,363,431,31,88.7,,,,,,,,,,,,,
55,86.393,0.15,9.94,0.55,0.05,0.67,,0.97,1,0.041,0.005,0.006,,,,,,0.18,,0.041,,0.004,0,1050,570,660,630,,,,,,,,600,314,53,21,80,,,,,,,,
55,86.393,0.15,9.94,0.55,0.05,0.67,,0.97,1,0.041,0.005,0.006,,,,,,0.18,,0.041,,0.004,0,1050,570,660,630,,,,,,,,600,314,49,23,79,,,,,,,,
55,86.393,0.15,9.94,0.55,0.05,0.67,,0.97,1,0.041,0.005,0.006,,,,,,0.18,,0.041,,0.004,0,1050,570,660,630,,,,,,,,600,275,352.3,22,80,,,,,,,,
55,86.393,0.15,9.94,0.55,0.05,0.67,,0.97,1,0.041,0.005,0.006,,,,,,0.18,,0.041,,0.004,0,1050,570,660,630,,,,,,,,600,275,280.1,21,82,,,,,,,,
55,86.393,0.15,9.94,0.55,0.05,0.67,,0.97,1,0.041,0.005,0.006,,,,,,0.18,,0.041,,0.004,0,1050,570,660,630,,,,,,,,600,235,1372.3,21,80,,,,,,,,
55,86.393,0.15,9.94,0.55,0.05,0.67,,0.97,1,0.041,0.005,0.006,,,,,,0.18,,0.041,,0.004,0,1050,570,660,630,,,,,,,,600,235,1044.1,19,81,,,,,,,,
55,86.393,0.15,9.94,0.55,0.05,0.67,,0.97,1,0.041,0.005,0.006,,,,,,0.18,,0.041,,0.004,0,1050,570,660,630,,,,,,,,600,196,5004,18,78,,,,,,,,
55,86.393,0.15,9.94,0.55,0.05,0.67,,0.97,1,0.041,0.005,0.006,,,,,,0.18,,0.041,,0.004,0,1050,570,660,630,,,,,,,,600,196,3964.7,18,80,,,,,,,,
55,86.393,0.15,9.94,0.55,0.05,0.67,,0.97,1,0.041,0.005,0.006,,,,,,0.18,,0.041,,0.004,0,1050,570,660,630,,,,,,,,600,177,11087.6,21,78,,,,,,,,
55,86.393,0.15,9.94,0.55,0.05,0.67,,0.97,1,0.041,0.005,0.006,,,,,,0.18,,0.041,,0.004,0,1050,570,660,630,,,,,,,,600,177,11023.8,23,79,,,,,,,,
55,86.393,0.15,9.94,0.55,0.05,0.67,,0.97,1,0.041,0.005,0.006,,,,,,0.18,,0.041,,0.004,0,1050,570,660,630,,,,,,,,630,235,77,24,85,,,,,,,,
55,86.393,0.15,9.94,0.55,0.05,0.67,,0.97,1,0.041,0.005,0.006,,,,,,0.18,,0.041,,0.004,0,1050,570,660,630,,,,,,,,630,235,60.5,25,87,,,,,,,,
55,86.393,0.15,9.94,0.55,0.05,0.67,,0.97,1,0.041,0.005,0.006,,,,,,0.18,,0.041,,0.004,0,1050,570,660,630,,,,,,,,630,206,280.9,22,84,,,,,,,,
55,86.393,0.15,9.94,0.55,0.05,0.67,,0.97,1,0.041,0.005,0.006,,,,,,0.18,,0.041,,0.004,0,1050,570,660,630,,,,,,,,630,206,212.4,23,75,,,,,,,,
55,86.393,0.15,9.94,0.55,0.05,0.67,,0.97,1,0.041,0.005,0.006,,,,,,0.18,,0.041,,0.004,0,1050,570,660,630,,,,,,,,630,177,832,25,86,,,,,,,,
55,86.393,0.15,9.94,0.55,0.05,0.67,,0.97,1,0.041,0.005,0.006,,,,,,0.18,,0.041,,0.004,0,1050,570,660,630,,,,,,,,630,177,747.8,22,87,,,,,,,,
55,86.393,0.15,9.94,0.55,0.05,0.67,,0.97,1,0.041,0.005,0.006,,,,,,0.18,,0.041,,0.004,0,1050,570,660,630,,,,,,,,630,147,2517.6,18,79,,,,,,,,
55,86.393,0.15,9.94,0.55,0.05,0.67,,0.97,1,0.041,0.005,0.006,,,,,,0.18,,0.041,,0.004,0,1050,570,660,630,,,,,,,,630,147,1918.3,23,87,,,,,,,,
55,86.393,0.15,9.94,0.55,0.05,0.67,,0.97,1,0.041,0.005,0.006,,,,,,0.18,,0.041,,0.004,0,1050,570,660,630,,,,,,,,630,118,8553.3,22,84,,,,,,,,
,,,,,,,,,,,,,,,,,,,,,,,,,,,,,,,,,,,,,,,,,,,,,,,
56,84.6111,0.12,10.65,0.6,0.3,0.32,,0.34,1.89,0.05,0.007,0.013,0.85,,,,,0.19,0.0029,0.054,,0.002,0,1050,770,,,4.6,194.011720513331,23.9,582,773,22,63,,,,,,,,,,,,,
56,84.6111,0.12,10.65,0.6,0.3,0.32,,0.34,1.89,0.05,0.007,0.013,0.85,,,,,0.19,0.0029,0.054,,0.002,0,1050,770,,,4.6,194.011720513331,100,530,706,21,67,,,,,,,,,,,,,
56,84.6111,0.12,10.65,0.6,0.3,0.32,,0.34,1.89,0.05,0.007,0.013,0.85,,,,,0.19,0.0029,0.054,,0.002,0,1050,770,,,4.6,194.011720513331,200,503,670,19,63,,,,,,,,,,,,,
56,84.6111,0.12,10.65,0.6,0.3,0.32,,0.34,1.89,0.05,0.007,0.013,0.85,,,,,0.19,0.0029,0.054,,0.002,0,1050,770,,,4.6,194.011720513331,300,482,646,18,62,,,,,,,,,,,,,
56,84.6111,0.12,10.65,0.6,0.3,0.32,,0.34,1.89,0.05,0.007,0.013,0.85,,,,,0.19,0.0029,0.054,,0.002,0,1050,770,,,4.6,194.011720513331,400,444,606,17,61,,,,,,,,,,,,,
56,84.6111,0.12,10.65,0.6,0.3,0.32,,0.34,1.89,0.05,0.007,0.013,0.85,,,,,0.19,0.0029,0.054,,0.002,0,1050,770,,,4.6,194.011720513331,500,418,545,20,66,,,,,,,,,,,,,
56,84.6111,0.12,10.65,0.6,0.3,0.32,,0.34,1.89,0.05,0.007,0.013,0.85,,,,,0.19,0.0029,0.054,,0.002,0,1050,770,,,4.6,194.011720513331,550,406,490,23,75,,,,,,,,,,,,,
56,84.6111,0.12,10.65,0.6,0.3,0.32,,0.34,1.89,0.05,0.007,0.013,0.85,,,,,0.19,0.0029,0.054,,0.002,0,1050,770,,,4.6,194.011720513331,600,338,410,28,83,,,,,,,,,,,,,
56,84.6111,0.12,10.65,0.6,0.3,0.32,,0.34,1.89,0.05,0.007,0.013,0.85,,,,,0.19,0.0029,0.054,,0.002,0,1050,770,,,4.6,194.011720513331,650,231,307,33,89,,,,,,,,,,,,,
56,84.6111,0.12,10.65,0.6,0.3,0.32,,0.34,1.89,0.05,0.007,0.013,0.85,,,,,0.19,0.0029,0.054,,0.002,0,1050,770,,,4.6,194.011720513331,700,131,212,38,95,,,,,,,,,,,,,
56,84.6111,0.12,10.65,0.6,0.3,0.32,,0.34,1.89,0.05,0.007,0.013,0.85,,,,,0.19,0.0029,0.054,,0.002,0,1050,770,,,4.6,194.011720513331,750,77,143,50,97,,,,,,,,,,,,,
56,84.6111,0.12,10.65,0.6,0.3,0.32,,0.34,1.89,0.05,0.007,0.013,0.85,,,,,0.19,0.0029,0.054,,0.002,0,1050,770,,,4.6,194.011720513331,,,,,,550,280,380.6,23,77,0.0074,,,10,64,189,335,225
56,84.6111,0.12,10.65,0.6,0.3,0.32,,0.34,1.89,0.05,0.007,0.013,0.85,,,,,0.19,0.0029,0.054,,0.002,0,1050,770,,,4.6,194.011720513331,,,,,,550,260,1479.6,20,77,0.0021,,,38,240,686,1340,861
56,84.6111,0.12,10.65,0.6,0.3,0.32,,0.34,1.89,0.05,0.007,0.013,0.85,,,,,0.19,0.0029,0.054,,0.002,0,1050,770,,,4.6,194.011720513331,,,,,,550,250,3023.9,20,77,0.0012,,,59,372,1200,2720,2180
56,84.6111,0.12,10.65,0.6,0.3,0.32,,0.34,1.89,0.05,0.007,0.013,0.85,,,,,0.19,0.0029,0.054,,0.002,0,1050,770,,,4.6,194.011720513331,,,,,,550,230,17654.8,19,71,0.00012,,,329,1870,8520,17000,13200
56,84.6111,0.12,10.65,0.6,0.3,0.32,,0.34,1.89,0.05,0.007,0.013,0.85,,,,,0.19,0.0029,0.054,,0.002,0,1050,770,,,4.6,194.011720513331,,,,,,550,210,,,,1.8E-05,,,541,4260,41600,,44200
56,84.6111,0.12,10.65,0.6,0.3,0.32,,0.34,1.89,0.05,0.007,0.013,0.85,,,,,0.19,0.0029,0.054,,0.002,0,1050,770,,,4.6,194.011720513331,,,,,,550,190,,,,,,,6750,,,,
56,84.6111,0.12,10.65,0.6,0.3,0.32,,0.34,1.89,0.05,0.007,0.013,0.85,,,,,0.19,0.0029,0.054,,0.002,0,1050,770,,,4.6,194.011720513331,,,,,,600,210,200.5,26,82,0.018,,,5,28,82,167,117
56,84.6111,0.12,10.65,0.6,0.3,0.32,,0.34,1.89,0.05,0.007,0.013,0.85,,,,,0.19,0.0029,0.054,,0.002,0,1050,770,,,4.6,194.011720513331,,,,,,600,190,847.4,23,80,0.0043,,,14,75,273,725,570
56,84.6111,0.12,10.65,0.6,0.3,0.32,,0.34,1.89,0.05,0.007,0.013,0.85,,,,,0.19,0.0029,0.054,,0.002,0,1050,770,,,4.6,194.011720513331,,,,,,600,180,3475.7,20,72,0.0007,,,30,194,1090,3270,2570
56,84.6111,0.12,10.65,0.6,0.3,0.32,,0.34,1.89,0.05,0.007,0.013,0.85,,,,,0.19,0.0029,0.054,,0.002,0,1050,770,,,4.6,194.011720513331,,,,,,600,160,8368.7,14,56,0.00022,,,53,359,3650,8110,6010
56,84.6111,0.12,10.65,0.6,0.3,0.32,,0.34,1.89,0.05,0.007,0.013,0.85,,,,,0.19,0.0029,0.054,,0.002,0,1050,770,,,4.6,194.011720513331,,,,,,600,140,22951,14,35,5.4E-05,,,270,4410,15900,22300,15500
56,84.6111,0.12,10.65,0.6,0.3,0.32,,0.34,1.89,0.05,0.007,0.013,0.85,,,,,0.19,0.0029,0.054,,0.002,0,1050,770,,,4.6,194.011720513331,,,,,,600,130,29188,11,28,3.3E-05,,,963,13100,24500,28900,18900
56,84.6111,0.12,10.65,0.6,0.3,0.32,,0.34,1.89,0.05,0.007,0.013,0.85,,,,,0.19,0.0029,0.054,,0.002,0,1050,770,,,4.6,194.011720513331,,,,,,600,120,42092.6,14,23,1.8E-05,,,4810,24800,35800,41200,27100
56,84.6111,0.12,10.65,0.6,0.3,0.32,,0.34,1.89,0.05,0.007,0.013,0.85,,,,,0.19,0.0029,0.054,,0.002,0,1050,770,,,4.6,194.011720513331,,,,,,600,110,49753.3,9,11,1.7E-05,,,5480,29000,43200,49700,33400
56,84.6111,0.12,10.65,0.6,0.3,0.32,,0.34,1.89,0.05,0.007,0.013,0.85,,,,,0.19,0.0029,0.054,,0.002,0,1050,770,,,4.6,194.011720513331,,,,,,600,90,,,,6.7E-06,,,35500,,,,48200
56,84.6111,0.12,10.65,0.6,0.3,0.32,,0.34,1.89,0.05,0.007,0.013,0.85,,,,,0.19,0.0029,0.054,,0.002,0,1050,770,,,4.6,194.011720513331,,,,,,600,80,,,,4.9E-06,,,44900,,,,
56,84.6111,0.12,10.65,0.6,0.3,0.32,,0.34,1.89,0.05,0.007,0.013,0.85,,,,,0.19,0.0029,0.054,,0.002,0,1050,770,,,4.6,194.011720513331,,,,,,625,160,627.5,22,77,0.0055,,,7,39,157,533,434
56,84.6111,0.12,10.65,0.6,0.3,0.32,,0.34,1.89,0.05,0.007,0.013,0.85,,,,,0.19,0.0029,0.054,,0.002,0,1050,770,,,4.6,194.011720513331,,,,,,625,130,4414.4,12,49,0.00038,,,52,489,2780,4330,3100
56,84.6111,0.12,10.65,0.6,0.3,0.32,,0.34,1.89,0.05,0.007,0.013,0.85,,,,,0.19,0.0029,0.054,,0.002,0,1050,770,,,4.6,194.011720513331,,,,,,625,110,12997.3,16,27,0.0001,,,527,4960,9750,12500,8110
56,84.6111,0.12,10.65,0.6,0.3,0.32,,0.34,1.89,0.05,0.007,0.013,0.85,,,,,0.19,0.0029,0.054,,0.002,0,1050,770,,,4.6,194.011720513331,,,,,,625,90,31017.2,10,20,4E-05,,,3240,14600,24600,30400,19000
56,84.6111,0.12,10.65,0.6,0.3,0.32,,0.34,1.89,0.05,0.007,0.013,0.85,,,,,0.19,0.0029,0.054,,0.002,0,1050,770,,,4.6,194.011720513331,,,,,,625,70,57095.4,11,12,1.3E-05,,,20000,35400,47300,55400,29800
56,84.6111,0.12,10.65,0.6,0.3,0.32,,0.34,1.89,0.05,0.007,0.013,0.85,,,,,0.19,0.0029,0.054,,0.002,0,1050,770,,,4.6,194.011720513331,,,,,,650,140,156.9,22,82,0.026,,,1,7,33,127,112
56,84.6111,0.12,10.65,0.6,0.3,0.32,,0.34,1.89,0.05,0.007,0.013,0.85,,,,,0.19,0.0029,0.054,,0.002,0,1050,770,,,4.6,194.011720513331,,,,,,650,120,985.2,18,69,0.0027,,,9,58,348,916,711
56,84.6111,0.12,10.65,0.6,0.3,0.32,,0.34,1.89,0.05,0.007,0.013,0.85,,,,,0.19,0.0029,0.054,,0.002,0,1050,770,,,4.6,194.011720513331,,,,,,650,110,2171.4,17,55,0.00095,,,23,200,1110,2020,1360
56,84.6111,0.12,10.65,0.6,0.3,0.32,,0.34,1.89,0.05,0.007,0.013,0.85,,,,,0.19,0.0029,0.054,,0.002,0,1050,770,,,4.6,194.011720513331,,,,,,650,90,7284.6,12,30,0.00026,,,128,1510,4430,6880,4260
56,84.6111,0.12,10.65,0.6,0.3,0.32,,0.34,1.89,0.05,0.007,0.013,0.85,,,,,0.19,0.0029,0.054,,0.002,0,1050,770,,,4.6,194.011720513331,,,,,,650,80,14461.6,11,20,0.00014,,,489,3660,9110,13800,8890
56,84.6111,0.12,10.65,0.6,0.3,0.32,,0.34,1.89,0.05,0.007,0.013,0.85,,,,,0.19,0.0029,0.054,,0.002,0,1050,770,,,4.6,194.011720513331,,,,,,650,70,25632.1,7,9,6.1E-05,,,3350,10900,19900,,16100
56,84.6111,0.12,10.65,0.6,0.3,0.32,,0.34,1.89,0.05,0.007,0.013,0.85,,,,,0.19,0.0029,0.054,,0.002,0,1050,770,,,4.6,194.011720513331,,,,,,650,60,40713.3,13,22,2.8E-05,,,12600,23400,33200,39300,23000
56,84.6111,0.12,10.65,0.6,0.3,0.32,,0.34,1.89,0.05,0.007,0.013,0.85,,,,,0.19,0.0029,0.054,,0.002,0,1050,770,,,4.6,194.011720513331,,,,,,650,50,70519.1,12,20,1.3E-05,,,22700,41600,55700,67900,37900
56,84.6111,0.12,10.65,0.6,0.3,0.32,,0.34,1.89,0.05,0.007,0.013,0.85,,,,,0.19,0.0029,0.054,,0.002,0,1050,770,,,4.6,194.011720513331,,,,,,650,40,,,,9.8E-06,,,33000,58200,,,53600
56,84.6111,0.12,10.65,0.6,0.3,0.32,,0.34,1.89,0.05,0.007,0.013,0.85,,,,,0.19,0.0029,0.054,,0.002,0,1050,770,,,4.6,194.011720513331,,,,,,675,90,1293.8,18,60,0.0018,,,18,135,650,1220,889
56,84.6111,0.12,10.65,0.6,0.3,0.32,,0.34,1.89,0.05,0.007,0.013,0.85,,,,,0.19,0.0029,0.054,,0.002,0,1050,770,,,4.6,194.011720513331,,,,,,675,70,4913,9,15,0.00051,,,245,1150,2810,4700,2980
56,84.6111,0.12,10.65,0.6,0.3,0.32,,0.34,1.89,0.05,0.007,0.013,0.85,,,,,0.19,0.0029,0.054,,0.002,0,1050,770,,,4.6,194.011720513331,,,,,,675,60,12624.4,9,10,0.0002,,,428,2460,5870,12000,7830
56,84.6111,0.12,10.65,0.6,0.3,0.32,,0.34,1.89,0.05,0.007,0.013,0.85,,,,,0.19,0.0029,0.054,,0.002,0,1050,770,,,4.6,194.011720513331,,,,,,675,50,27072.4,9,11,7.3E-05,,,2630,9260,18400,26200,16100
56,84.6111,0.12,10.65,0.6,0.3,0.32,,0.34,1.89,0.05,0.007,0.013,0.85,,,,,0.19,0.0029,0.054,,0.002,0,1050,770,,,4.6,194.011720513331,,,,,,675,40,50872.3,14,9,2.6E-05,,,10700,24800,38600,48900,27900
56,84.6111,0.12,10.65,0.6,0.3,0.32,,0.34,1.89,0.05,0.007,0.013,0.85,,,,,0.19,0.0029,0.054,,0.002,0,1050,770,,,4.6,194.011720513331,,,,,,700,70,522.2,17,67,0.007,,,13,66,205,462,323
56,84.6111,0.12,10.65,0.6,0.3,0.32,,0.34,1.89,0.05,0.007,0.013,0.85,,,,,0.19,0.0029,0.054,,0.002,0,1050,770,,,4.6,194.011720513331,,,,,,700,60,1786.9,20,48,0.0021,,,59,273,711,1500,954
