Repository: mamunm/xmat-pnnl

# Xtreme Materials
>A Repository for Lifetime Prediction of High Temperature Alloy Materials

In this repo, we will develop machine learning models to predict the lifetime of alloy materials for high temperature applications.

## Focus areas:

1. Build a simple physics based model to preserve some form of interpretability
2. Build a data driven machine learning model to get the residual of the physics based model

### Loading data and saving them 

`load_data` will ease loading the data into nice `pd.DataFrame` format. Below I demonstrate a code to quickly load the data:

```python
import numpy as np
import pandas as pd
import xmat_pnnl_code as xcode

File: xmat_pnnl_model/9_12_Cr_Data/9_12_Cr.csv (part 8 of 13)
ID,Fe,C,Cr,Mn,Si,Ni,Co,Mo,W,Nb,Al,P,Cu,Ti,Ta,Hf,Re,V,B,N,O,S,Homo,Normal,Temper1,Temper2,Temper3,AGS No.,AGS,TT Temp,YS,UTS,Elong,RA,CT Temp,CS,RT,EL,RA_2,MCR,0.1% CS,0.2% CS,0.5% CS,1.0% CS,2.0% CS,5.0% CS,TTC
56,84.6111,0.12,10.65,0.6,0.3,0.32,,0.34,1.89,0.05,0.007,0.013,0.85,,,,,0.19,0.0029,0.054,,0.002,0,1050,770,,,4.6,194.011720513331,,,,,,700,50,4427.2,11,18,0.0007,,,70,538,1920,4200,3030
56,84.6111,0.12,10.65,0.6,0.3,0.32,,0.34,1.89,0.05,0.007,0.013,0.85,,,,,0.19,0.0029,0.054,,0.002,0,1050,770,,,4.6,194.011720513331,,,,,,700,40,15386.5,12,16,0.00015,,,1660,4860,9810,14600,9260
56,84.6111,0.12,10.65,0.6,0.3,0.32,,0.34,1.89,0.05,0.007,0.013,0.85,,,,,0.19,0.0029,0.054,,0.002,0,1050,770,,,4.6,194.011720513331,,,,,,700,35,22002.6,12,6,7.6E-05,,,4000,9630,16000,21500,12400
56,84.6111,0.12,10.65,0.6,0.3,0.32,,0.34,1.89,0.05,0.007,0.013,0.85,,,,,0.19,0.0029,0.054,,0.002,0,1050,770,,,4.6,194.011720513331,,,,,,700,30,37023,14,16,5.4E-05,,,5590,13900,25000,34900,20100
56,84.6111,0.12,10.65,0.6,0.3,0.32,,0.34,1.89,0.05,0.007,0.013,0.85,,,,,0.19,0.0029,0.054,,0.002,0,1050,770,,,4.6,194.011720513331,,,,,,750,50,92.4,31,93,0.052,,,2,9,27,69,54
56,84.6111,0.12,10.65,0.6,0.3,0.32,,0.34,1.89,0.05,0.007,0.013,0.85,,,,,0.19,0.0029,0.054,,0.002,0,1050,770,,,4.6,194.011720513331,,,,,,750,40,391.5,31,82,0.011,,,14,49,136,303,223
56,84.6111,0.12,10.65,0.6,0.3,0.32,,0.34,1.89,0.05,0.007,0.013,0.85,,,,,0.19,0.0029,0.054,,0.002,0,1050,770,,,4.6,194.011720513331,,,,,,750,30,1729.5,16,35,0.0021,,,84,279,749,1510,1140
56,84.6111,0.12,10.65,0.6,0.3,0.32,,0.34,1.89,0.05,0.007,0.013,0.85,,,,,0.19,0.0029,0.054,,0.002,0,1050,770,,,4.6,194.011720513331,,,,,,750,20,7114.5,29,36,0.00037,,,714,2050,4020,6180,3730
,,,,,,,,,,,,,,,,,,,,,,,,,,,,,,,,,,,,,,,,,,,,,,,
57,84.2271,0.12,10.73,0.63,0.24,0.36,,0.38,1.97,0.056,0.006,0.014,0.97,,,,,0.22,0.0039,0.072,,0.001,0,1050,770,,,6.8,891.443776815231,23.9,528,730,23,66,,,,,,,,,,,,,
57,84.2271,0.12,10.73,0.63,0.24,0.36,,0.38,1.97,0.056,0.006,0.014,0.97,,,,,0.22,0.0039,0.072,,0.001,0,1050,770,,,6.8,891.443776815231,100,509,685,22,67,,,,,,,,,,,,,
57,84.2271,0.12,10.73,0.63,0.24,0.36,,0.38,1.97,0.056,0.006,0.014,0.97,,,,,0.22,0.0039,0.072,,0.001,0,1050,770,,,6.8,891.443776815231,200,482,643,19,61,,,,,,,,,,,,,
57,84.2271,0.12,10.73,0.63,0.24,0.36,,0.38,1.97,0.056,0.006,0.014,0.97,,,,,0.22,0.0039,0.072,,0.001,0,1050,770,,,6.8,891.443776815231,300,469,611,18,59,,,,,,,,,,,,,
57,84.2271,0.12,10.73,0.63,0.24,0.36,,0.38,1.97,0.056,0.006,0.014,0.97,,,,,0.22,0.0039,0.072,,0.001,0,1050,770,,,6.8,891.443776815231,400,440,582,16,58,,,,,,,,,,,,,
57,84.2271,0.12,10.73,0.63,0.24,0.36,,0.38,1.97,0.056,0.006,0.014,0.97,,,,,0.22,0.0039,0.072,,0.001,0,1050,770,,,6.8,891.443776815231,500,380,503,23,67,,,,,,,,,,,,,
57,84.2271,0.12,10.73,0.63,0.24,0.36,,0.38,1.97,0.056,0.006,0.014,0.97,,,,,0.22,0.0039,0.072,,0.001,0,1050,770,,,6.8,891.443776815231,550,328,429,29,78,,,,,,,,,,,,,
57,84.2271,0.12,10.73,0.63,0.24,0.36,,0.38,1.97,0.056,0.006,0.014,0.97,,,,,0.22,0.0039,0.072,,0.001,0,1050,770,,,6.8,891.443776815231,600,273,351,36,87,,,,,,,,,,,,,
57,84.2271,0.12,10.73,0.63,0.24,0.36,,0.38,1.97,0.056,0.006,0.014,0.97,,,,,0.22,0.0039,0.072,,0.001,0,1050,770,,,6.8,891.443776815231,650,195,275,42,93,,,,,,,,,,,,,
57,84.2271,0.12,10.73,0.63,0.24,0.36,,0.38,1.97,0.056,0.006,0.014,0.97,,,,,0.22,0.0039,0.072,,0.001,0,1050,770,,,6.8,891.443776815231,700,120,205,39,95,,,,,,,,,,,,,
57,84.2271,0.12,10.73,0.63,0.24,0.36,,0.38,1.97,0.056,0.006,0.014,0.97,,,,,0.22,0.0039,0.072,,0.001,0,1050,770,,,6.8,891.443776815231,750,74,139,60,98,,,,,,,,,,,,,
57,84.2271,0.12,10.73,0.63,0.24,0.36,,0.38,1.97,0.056,0.006,0.014,0.97,,,,,0.22,0.0039,0.072,,0.001,0,1050,770,,,6.8,891.443776815231,,,,,,550,340,3.1,30,76,1.6,,,,,,2,1
57,84.2271,0.12,10.73,0.63,0.24,0.36,,0.38,1.97,0.056,0.006,0.014,0.97,,,,,0.22,0.0039,0.072,,0.001,0,1050,770,,,6.8,891.443776815231,,,,,,550,320,12.2,31,78,0.42,,,,,3,8,6
57,84.2271,0.12,10.73,0.63,0.24,0.36,,0.38,1.97,0.056,0.006,0.014,0.97,,,,,0.22,0.0039,0.072,,0.001,0,1050,770,,,6.8,891.443776815231,,,,,,550,300,28.7,33,78,0.18,,,,2,8,20,6
57,84.2271,0.12,10.73,0.63,0.24,0.36,,0.38,1.97,0.056,0.006,0.014,0.97,,,,,0.22,0.0039,0.072,,0.001,0,1050,770,,,6.8,891.443776815231,,,,,,550,280,71.8,30,80,0.068,,,,6,20,50,37
57,84.2271,0.12,10.73,0.63,0.24,0.36,,0.38,1.97,0.056,0.006,0.014,0.97,,,,,0.22,0.0039,0.072,,0.001,0,1050,770,,,6.8,891.443776815231,,,,,,550,260,215.1,26,81,0.021,,,3,16,60,159,116
57,84.2271,0.12,10.73,0.63,0.24,0.36,,0.38,1.97,0.056,0.006,0.014,0.97,,,,,0.22,0.0039,0.072,,0.001,0,1050,770,,,6.8,891.443776815231,,,,,,550,230,2290,31,83,0.0021,,,8,71,390,1590,1380
57,84.2271,0.12,10.73,0.63,0.24,0.36,,0.38,1.97,0.056,0.006,0.014,0.97,,,,,0.22,0.0039,0.072,,0.001,0,1050,770,,,6.8,891.443776815231,,,,,,550,210,,,,0.00014,,,10,155,1700,15800,13000
57,84.2271,0.12,10.73,0.63,0.24,0.36,,0.38,1.97,0.056,0.006,0.014,0.97,,,,,0.22,0.0039,0.072,,0.001,0,1050,770,,,6.8,891.443776815231,,,,,,550,190,,,,,,,161,2240,,,
57,84.2271,0.12,10.73,0.63,0.24,0.36,,0.38,1.97,0.056,0.006,0.014,0.97,,,,,0.22,0.0039,0.072,,0.001,0,1050,770,,,6.8,891.443776815231,,,,,,600,220,26.8,29,85,0.22,,,,1,5,17,15
57,84.2271,0.12,10.73,0.63,0.24,0.36,,0.38,1.97,0.056,0.006,0.014,0.97,,,,,0.22,0.0039,0.072,,0.001,0,1050,770,,,6.8,891.443776815231,,,,,,600,190,250.9,44,87,0.023,,,1,6,33,152,152
57,84.2271,0.12,10.73,0.63,0.24,0.36,,0.38,1.97,0.056,0.006,0.014,0.97,,,,,0.22,0.0039,0.072,,0.001,0,1050,770,,,6.8,891.443776815231,,,,,,600,180,933.6,27,83,0.0041,,,3,22,130,704,603
57,84.2271,0.12,10.73,0.63,0.24,0.36,,0.38,1.97,0.056,0.006,0.014,0.97,,,,,0.22,0.0039,0.072,,0.001,0,1050,770,,,6.8,891.443776815231,,,,,,600,160,5280,23,79,0.00041,,,12,114,1380,4830,3730
57,84.2271,0.12,10.73,0.63,0.24,0.36,,0.38,1.97,0.056,0.006,0.014,0.97,,,,,0.22,0.0039,0.072,,0.001,0,1050,770,,,6.8,891.443776815231,,,,,,600,150,12298.7,21,75,0.00013,,,31,326,5440,11800,8460
57,84.2271,0.12,10.73,0.63,0.24,0.36,,0.38,1.97,0.056,0.006,0.014,0.97,,,,,0.22,0.0039,0.072,,0.001,0,1050,770,,,6.8,891.443776815231,,,,,,600,140,21352.8,18,68,5.7E-05,,,76,1640,14900,21000,15000
57,84.2271,0.12,10.73,0.63,0.24,0.36,,0.38,1.97,0.056,0.006,0.014,0.97,,,,,0.22,0.0039,0.072,,0.001,0,1050,770,,,6.8,891.443776815231,,,,,,600,130,26779.2,21,64,4.4E-05,,,174,5380,19400,25900,16800
57,84.2271,0.12,10.73,0.63,0.24,0.36,,0.38,1.97,0.056,0.006,0.014,0.97,,,,,0.22,0.0039,0.072,,0.001,0,1050,770,,,6.8,891.443776815231,,,,,,600,120,39599.4,19,53,2.3E-05,,,1050,17400,31500,38400,24000
57,84.2271,0.12,10.73,0.63,0.24,0.36,,0.38,1.97,0.056,0.006,0.014,0.97,,,,,0.22,0.0039,0.072,,0.001,0,1050,770,,,6.8,891.443776815231,,,,,,600,110,43848,24,60,1.6E-05,,,4130,24500,36000,42300,25400
57,84.2271,0.12,10.73,0.63,0.24,0.36,,0.38,1.97,0.056,0.006,0.014,0.97,,,,,0.22,0.0039,0.072,,0.001,0,1050,770,,,6.8,891.443776815231,,,,,,600,90,,,,1E-05,,,15100,39900,,,38200
57,84.2271,0.12,10.73,0.63,0.24,0.36,,0.38,1.97,0.056,0.006,0.014,0.97,,,,,0.22,0.0039,0.072,,0.001,0,1050,770,,,6.8,891.443776815231,,,,,,600,80,,,,8E-06,,,23800,50100,,,45300
57,84.2271,0.12,10.73,0.63,0.24,0.36,,0.38,1.97,0.056,0.006,0.014,0.97,,,,,0.22,0.0039,0.072,,0.001,0,1050,770,,,6.8,891.443776815231,,,,,,625,160,389.6,30,86,0.011,,,,6,40,266,244
57,84.2271,0.12,10.73,0.63,0.24,0.36,,0.38,1.97,0.056,0.006,0.014,0.97,,,,,0.22,0.0039,0.072,,0.001,0,1050,770,,,6.8,891.443776815231,,,,,,625,140,1991.5,24,82,0.0012,,,3,35,412,1770,1330
57,84.2271,0.12,10.73,0.63,0.24,0.36,,0.38,1.97,0.056,0.006,0.014,0.97,,,,,0.22,0.0039,0.072,,0.001,0,1050,770,,,6.8,891.443776815231,,,,,,625,120,8449,23,72,0.0002,,,26,473,4490,7920,5150
57,84.2271,0.12,10.73,0.63,0.24,0.36,,0.38,1.97,0.056,0.006,0.014,0.97,,,,,0.22,0.0039,0.072,,0.001,0,1050,770,,,6.8,891.443776815231,,,,,,625,110,11846.7,21,65,0.00013,,,161,2650,8310,11300,8020
57,84.2271,0.12,10.73,0.63,0.24,0.36,,0.38,1.97,0.056,0.006,0.014,0.97,,,,,0.22,0.0039,0.072,,0.001,0,1050,770,,,6.8,891.443776815231,,,,,,625,100,15088.7,16,51,9.3E-05,,,539,5220,10600,14300,8680
57,84.2271,0.12,10.73,0.63,0.24,0.36,,0.38,1.97,0.056,0.006,0.014,0.97,,,,,0.22,0.0039,0.072,,0.001,0,1050,770,,,6.8,891.443776815231,,,,,,625,100,14918,27,63,8.9E-05,,,206,4200,10400,14100,8820
57,84.2271,0.12,10.73,0.63,0.24,0.36,,0.38,1.97,0.056,0.006,0.014,0.97,,,,,0.22,0.0039,0.072,,0.001,0,1050,770,,,6.8,891.443776815231,,,,,,625,90,21823,13,41,5.4E-05,,,1310,9000,16400,21100,12200
57,84.2271,0.12,10.73,0.63,0.24,0.36,,0.38,1.97,0.056,0.006,0.014,0.97,,,,,0.22,0.0039,0.072,,0.001,0,1050,770,,,6.8,891.443776815231,,,,,,625,80,32708,17,43,2.7E-05,,,7320,17800,25300,31000,17500
57,84.2271,0.12,10.73,0.63,0.24,0.36,,0.38,1.97,0.056,0.006,0.014,0.97,,,,,0.22,0.0039,0.072,,0.001,0,1050,770,,,6.8,891.443776815231,,,,,,625,70,42252.4,22,38,2.4E-05,,,6910,20700,31100,38800,21700
57,84.2271,0.12,10.73,0.63,0.24,0.36,,0.38,1.97,0.056,0.006,0.014,0.97,,,,,0.22,0.0039,0.072,,0.001,0,1050,770,,,6.8,891.443776815231,,,,,,625,60,,,,1.3E-05,,,18700,31100,41700,,24800
57,84.2271,0.12,10.73,0.63,0.24,0.36,,0.38,1.97,0.056,0.006,0.014,0.97,,,,,0.22,0.0039,0.072,,0.001,0,1050,770,,,6.8,891.443776815231,,,,,,650,150,53.2,36,89,0.11,,,,1,7,32,31
57,84.2271,0.12,10.73,0.63,0.24,0.36,,0.38,1.97,0.056,0.006,0.014,0.97,,,,,0.22,0.0039,0.072,,0.001,0,1050,770,,,6.8,891.443776815231,,,,,,650,140,122,34,87,0.045,,,,2,12,73,77
57,84.2271,0.12,10.73,0.63,0.24,0.36,,0.38,1.97,0.056,0.006,0.014,0.97,,,,,0.22,0.0039,0.072,,0.001,0,1050,770,,,6.8,891.443776815231,,,,,,650,120,803.5,41,87,0.0037,,,2,22,174,673,520
57,84.2271,0.12,10.73,0.63,0.24,0.36,,0.38,1.97,0.056,0.006,0.014,0.97,,,,,0.22,0.0039,0.072,,0.001,0,1050,770,,,6.8,891.443776815231,,,,,,650,110,1669.8,26,80,0.0014,,,9,86,661,1500,1050
57,84.2271,0.12,10.73,0.63,0.24,0.36,,0.38,1.97,0.056,0.006,0.014,0.97,,,,,0.22,0.0039,0.072,,0.001,0,1050,770,,,6.8,891.443776815231,,,,,,650,90,6472.8,25,68,0.00029,,,147,1430,3790,5950,3440
57,84.2271,0.12,10.73,0.63,0.24,0.36,,0.38,1.97,0.056,0.006,0.014,0.97,,,,,0.22,0.0039,0.072,,0.001,0,1050,770,,,6.8,891.443776815231,,,,,,650,80,11282.8,29,58,0.00018,,,627,3170,6600,10300,5410
57,84.2271,0.12,10.73,0.63,0.24,0.36,,0.38,1.97,0.056,0.006,0.014,0.97,,,,,0.22,0.0039,0.072,,0.001,0,1050,770,,,6.8,891.443776815231,,,,,,650,70,16376.9,15,28,0.0001,,,1720,6150,11400,15700,8670
57,84.2271,0.12,10.73,0.63,0.24,0.36,,0.38,1.97,0.056,0.006,0.014,0.97,,,,,0.22,0.0039,0.072,,0.001,0,1050,770,,,6.8,891.443776815231,,,,,,650,70,13181.4,26,51,0.00013,,,1130,4550,8530,12000,6540
57,84.2271,0.12,10.73,0.63,0.24,0.36,,0.38,1.97,0.056,0.006,0.014,0.97,,,,,0.22,0.0039,0.072,,0.001,0,1050,770,,,6.8,891.443776815231,,,,,,650,60,27732.8,13,33,5E-05,,,5910,12800,20500,26400,13700
57,84.2271,0.12,10.73,0.63,0.24,0.36,,0.38,1.97,0.056,0.006,0.014,0.97,,,,,0.22,0.0039,0.072,,0.001,0,1050,770,,,6.8,891.443776815231,,,,,,650,50,51410,23,28,2.8E-05,,,11000,22200,33800,45200,22200
57,84.2271,0.12,10.73,0.63,0.24,0.36,,0.38,1.97,0.056,0.006,0.014,0.97,,,,,0.22,0.0039,0.072,,0.001,0,1050,770,,,6.8,891.443776815231,,,,,,650,40,,,,1.4E-05,,,21200,41200,60900,,
57,84.2271,0.12,10.73,0.63,0.24,0.36,,0.38,1.97,0.056,0.006,0.014,0.97,,,,,0.22,0.0039,0.072,,0.001,0,1050,770,,,6.8,891.443776815231,,,,,,675,70,4107.5,19,59,0.00072,,,102,666,1910,3630,2250
57,84.2271,0.12,10.73,0.63,0.24,0.36,,0.38,1.97,0.056,0.006,0.014,0.97,,,,,0.22,0.0039,0.072,,0.001,0,1050,770,,,6.8,891.443776815231,,,,,,675,60,8864.8,16,40,0.00034,,,443,1860,4400,7880,4840
57,84.2271,0.12,10.73,0.63,0.24,0.36,,0.38,1.97,0.056,0.006,0.014,0.97,,,,,0.22,0.0039,0.072,,0.001,0,1050,770,,,6.8,891.443776815231,,,,,,675,50,16966.8,20,31,0.00013,,,2050,5710,10300,15300,8450
57,84.2271,0.12,10.73,0.63,0.24,0.36,,0.38,1.97,0.056,0.006,0.014,0.97,,,,,0.22,0.0039,0.072,,0.001,0,1050,770,,,6.8,891.443776815231,,,,,,675,40,38682.3,23,31,4.9E-05,,,6420,15100,25600,35300,19500
57,84.2271,0.12,10.73,0.63,0.24,0.36,,0.38,1.97,0.056,0.006,0.014,0.97,,,,,0.22,0.0039,0.072,,0.001,0,1050,770,,,6.8,891.443776815231,,,,,,675,30,,,,2.2E-05,,,13900,33900,,,45300
57,84.2271,0.12,10.73,0.63,0.24,0.36,,0.38,1.97,0.056,0.006,0.014,0.97,,,,,0.22,0.0039,0.072,,0.001,0,1050,770,,,6.8,891.443776815231,,,,,,700,100,22,37,92,0.25,,,,,4,14,11
57,84.2271,0.12,10.73,0.63,0.24,0.36,,0.38,1.97,0.056,0.006,0.014,0.97,,,,,0.22,0.0039,0.072,,0.001,0,1050,770,,,6.8,891.443776815231,,,,,,700,70,344.5,34,87,0.013,,,6,32,104,264,200
57,84.2271,0.12,10.73,0.63,0.24,0.36,,0.38,1.97,0.056,0.006,0.014,0.97,,,,,0.22,0.0039,0.072,,0.001,0,1050,770,,,6.8,891.443776815231,,,,,,700,60,1404,38,75,0.0028,,,35,181,534,1140,816
57,84.2271,0.12,10.73,0.63,0.24,0.36,,0.38,1.97,0.056,0.006,0.014,0.97,,,,,0.22,0.0039,0.072,,0.001,0,1050,770,,,6.8,891.443776815231,,,,,,700,50,4072,32,62,0.00075,,,246,863,2000,3510,2130
57,84.2271,0.12,10.73,0.63,0.24,0.36,,0.38,1.97,0.056,0.006,0.014,0.97,,,,,0.22,0.0039,0.072,,0.001,0,1050,770,,,6.8,891.443776815231,,,,,,700,40,10226.7,11,30,0.00026,,,728,2480,5580,9520,5590
57,84.2271,0.12,10.73,0.63,0.24,0.36,,0.38,1.97,0.056,0.006,0.014,0.97,,,,,0.22,0.0039,0.072,,0.001,0,1050,770,,,6.8,891.443776815231,,,,,,700,30,31185.5,11,27,7E-05,,,4790,11200,20500,29600,17400
57,84.2271,0.12,10.73,0.63,0.24,0.36,,0.38,1.97,0.056,0.006,0.014,0.97,,,,,0.22,0.0039,0.072,,0.001,0,1050,770,,,6.8,891.443776815231,,,,,,750,60,24.3,34,94,0.2,,,,2,6,17,14
57,84.2271,0.12,10.73,0.63,0.24,0.36,,0.38,1.97,0.056,0.006,0.014,0.97,,,,,0.22,0.0039,0.072,,0.001,0,1050,770,,,6.8,891.443776815231,,,,,,750,40,326.4,33,89,0.015,,,7,30,96,248,207
57,84.2271,0.12,10.73,0.63,0.24,0.36,,0.38,1.97,0.056,0.006,0.014,0.97,,,,,0.22,0.0039,0.072,,0.001,0,1050,770,,,6.8,891.443776815231,,,,,,750,35,579,36,88,0.008,,,12,51,166,438,354
57,84.2271,0.12,10.73,0.63,0.24,0.36,,0.38,1.97,0.056,0.006,0.014,0.97,,,,,0.22,0.0039,0.072,,0.001,0,1050,770,,,6.8,891.443776815231,,,,,,750,30,1043.2,45,84,0.0043,,,34,122,344,789,585
57,84.2271,0.12,10.73,0.63,0.24,0.36,,0.38,1.97,0.056,0.006,0.014,0.97,,,,,0.22,0.0039,0.072,,0.001,0,1050,770,,,6.8,891.443776815231,,,,,,750,25,2332.6,42,75,0.0016,,,94,335,939,1850,1250
,,,,,,,,,,,,,,,,,,,,,,,,,,,,,,,,,,,,,,,,,,,,,,,
58,84.5656,0.13,10.65,0.6,0.31,0.36,,0.33,1.87,0.05,0.007,0.017,0.86,,,,,0.19,0.0024,0.057,,0.001,0,1050,770,,,5.8,445.721888407615,23.9,565,777,23,65,,,,,,,,,,,,,
58,84.5656,0.13,10.65,0.6,0.31,0.36,,0.33,1.87,0.05,0.007,0.017,0.86,,,,,0.19,0.0024,0.057,,0.001,0,1050,770,,,5.8,445.721888407615,100,528,725,21,67,,,,,,,,,,,,,
58,84.5656,0.13,10.65,0.6,0.31,0.36,,0.33,1.87,0.05,0.007,0.017,0.86,,,,,0.19,0.0024,0.057,,0.001,0,1050,770,,,5.8,445.721888407615,200,488,674,19,67,,,,,,,,,,,,,
58,84.5656,0.13,10.65,0.6,0.31,0.36,,0.33,1.87,0.05,0.007,0.017,0.86,,,,,0.19,0.0024,0.057,,0.001,0,1050,770,,,5.8,445.721888407615,300,480,656,18,65,,,,,,,,,,,,,
58,84.5656,0.13,10.65,0.6,0.31,0.36,,0.33,1.87,0.05,0.007,0.017,0.86,,,,,0.19,0.0024,0.057,,0.001,0,1050,770,,,5.8,445.721888407615,400,455,621,17,62,,,,,,,,,,,,,
58,84.5656,0.13,10.65,0.6,0.31,0.36,,0.33,1.87,0.05,0.007,0.017,0.86,,,,,0.19,0.0024,0.057,,0.001,0,1050,770,,,5.8,445.721888407615,500,435,567,21,67,,,,,,,,,,,,,
58,84.5656,0.13,10.65,0.6,0.31,0.36,,0.33,1.87,0.05,0.007,0.017,0.86,,,,,0.19,0.0024,0.057,,0.001,0,1050,770,,,5.8,445.721888407615,550,413,498,25,78,,,,,,,,,,,,,
58,84.5656,0.13,10.65,0.6,0.31,0.36,,0.33,1.87,0.05,0.007,0.017,0.86,,,,,0.19,0.0024,0.057,,0.001,0,1050,770,,,5.8,445.721888407615,600,321,405,31,84,,,,,,,,,,,,,
58,84.5656,0.13,10.65,0.6,0.31,0.36,,0.33,1.87,0.05,0.007,0.017,0.86,,,,,0.19,0.0024,0.057,,0.001,0,1050,770,,,5.8,445.721888407615,650,230,307,37,91,,,,,,,,,,,,,
58,84.5656,0.13,10.65,0.6,0.31,0.36,,0.33,1.87,0.05,0.007,0.017,0.86,,,,,0.19,0.0024,0.057,,0.001,0,1050,770,,,5.8,445.721888407615,700,122,209,44,95,,,,,,,,,,,,,
58,84.5656,0.13,10.65,0.6,0.31,0.36,,0.33,1.87,0.05,0.007,0.017,0.86,,,,,0.19,0.0024,0.057,,0.001,0,1050,770,,,5.8,445.721888407615,750,75,140,57,97,,,,,,,,,,,,,
58,84.5656,0.13,10.65,0.6,0.31,0.36,,0.33,1.87,0.05,0.007,0.017,0.86,,,,,0.19,0.0024,0.057,,0.001,0,1050,770,,,5.8,445.721888407615,,,,,,550,280,416.9,26,81,0.0075,,,7,52,178,359,238
58,84.5656,0.13,10.65,0.6,0.31,0.36,,0.33,1.87,0.05,0.007,0.017,0.86,,,,,0.19,0.0024,0.057,,0.001,0,1050,770,,,5.8,445.721888407615,,,,,,550,260,2213.2,24,80,0.0017,,,28,240,835,1930,1560
58,84.5656,0.13,10.65,0.6,0.31,0.36,,0.33,1.87,0.05,0.007,0.017,0.86,,,,,0.19,0.0024,0.057,,0.001,0,1050,770,,,5.8,445.721888407615,,,,,,550,250,4177.1,22,78,0.0008,,,63,461,1640,3770,2900
58,84.5656,0.13,10.65,0.6,0.31,0.36,,0.33,1.87,0.05,0.007,0.017,0.86,,,,,0.19,0.0024,0.057,,0.001,0,1050,770,,,5.8,445.721888407615,,,,,,550,230,19802.5,23,76,0.00012,,,36,574,4900,18300,14500
58,84.5656,0.13,10.65,0.6,0.31,0.36,,0.33,1.87,0.05,0.007,0.017,0.86,,,,,0.19,0.0024,0.057,,0.001,0,1050,770,,,5.8,445.721888407615,,,,,,550,210,18864.7,25,81,3.3E-05,,,485,3840,29600,51400,38900
58,84.5656,0.13,10.65,0.6,0.31,0.36,,0.33,1.87,0.05,0.007,0.017,0.86,,,,,0.19,0.0024,0.057,,0.001,0,1050,770,,,5.8,445.721888407615,,,,,,550,190,,,,,,,1350,25100,,,
58,84.5656,0.13,10.65,0.6,0.31,0.36,,0.33,1.87,0.05,0.007,0.017,0.86,,,,,0.19,0.0024,0.057,,0.001,0,1050,770,,,5.8,445.721888407615,,,,,,575,240,490.8,29,82,0.0077,,,3,35,158,400,297
58,84.5656,0.13,10.65,0.6,0.31,0.36,,0.33,1.87,0.05,0.007,0.017,0.86,,,,,0.19,0.0024,0.057,,0.001,0,1050,770,,,5.8,445.721888407615,,,,,,575,220,1556.3,36,82,0.0023,,,12,109,457,1300,1020
58,84.5656,0.13,10.65,0.6,0.31,0.36,,0.33,1.87,0.05,0.007,0.017,0.86,,,,,0.19,0.0024,0.057,,0.001,0,1050,770,,,5.8,445.721888407615,,,,,,575,200,8090.1,28,76,0.00028,,,26,282,2270,7370,5510
58,84.5656,0.13,10.65,0.6,0.31,0.36,,0.33,1.87,0.05,0.007,0.017,0.86,,,,,0.19,0.0024,0.057,,0.001,0,1050,770,,,5.8,445.721888407615,,,,,,575,190,15541.4,21,64,0.00013,,,145,1160,7830,14700,11100
58,84.5656,0.13,10.65,0.6,0.31,0.36,,0.33,1.87,0.05,0.007,0.017,0.86,,,,,0.19,0.0024,0.057,,0.001,0,1050,770,,,5.8,445.721888407615,,,,,,575,180,25137.6,18,58,6.6E-05,,,168,1770,14100,24200,17800
58,84.5656,0.13,10.65,0.6,0.31,0.36,,0.33,1.87,0.05,0.007,0.017,0.86,,,,,0.19,0.0024,0.057,,0.001,0,1050,770,,,5.8,445.721888407615,,,,,,575,170,39310.5,19,50,3.7E-05,,,167,2430,24600,38000,27900
58,84.5656,0.13,10.65,0.6,0.31,0.36,,0.33,1.87,0.05,0.007,0.017,0.86,,,,,0.19,0.0024,0.057,,0.001,0,1050,770,,,5.8,445.721888407615,,,,,,575,160,53010.3,18,46,2.3E-05,,,337,6470,38400,51500,37000
58,84.5656,0.13,10.65,0.6,0.31,0.36,,0.33,1.87,0.05,0.007,0.017,0.86,,,,,0.19,0.0024,0.057,,0.001,0,1050,770,,,5.8,445.721888407615,,,,,,600,210,186.5,26,83,0.022,,,2,15,57,149,116
58,84.5656,0.13,10.65,0.6,0.31,0.36,,0.33,1.87,0.05,0.007,0.017,0.86,,,,,0.19,0.0024,0.057,,0.001,0,1050,770,,,5.8,445.721888407615,,,,,,600,190,1334.7,25,80,0.0025,,,20,93,400,1170,948
58,84.5656,0.13,10.65,0.6,0.31,0.36,,0.33,1.87,0.05,0.007,0.017,0.86,,,,,0.19,0.0024,0.057,,0.001,0,1050,770,,,5.8,445.721888407615,,,,,,600,180,2745,23,76,0.00091,,,29,188,1020,2540,1940
58,84.5656,0.13,10.65,0.6,0.31,0.36,,0.33,1.87,0.05,0.007,0.017,0.86,,,,,0.19,0.0024,0.057,,0.001,0,1050,770,,,5.8,445.721888407615,,,,,,600,160,7599.1,16,60,0.00025,,,46,434,3750,7330,5610
58,84.5656,0.13,10.65,0.6,0.31,0.36,,0.33,1.87,0.05,0.007,0.017,0.86,,,,,0.19,0.0024,0.057,,0.001,0,1050,770,,,5.8,445.721888407615,,,,,,600,140,22002.9,15,39,6.7E-05,,,169,2360,14100,21100,14200
58,84.5656,0.13,10.65,0.6,0.31,0.36,,0.33,1.87,0.05,0.007,0.017,0.86,,,,,0.19,0.0024,0.057,,0.001,0,1050,770,,,5.8,445.721888407615,,,,,,600,130,26810.7,13,31,3.6E-05,,,672,10200,20800,26100,16100
58,84.5656,0.13,10.65,0.6,0.31,0.36,,0.33,1.87,0.05,0.007,0.017,0.86,,,,,0.19,0.0024,0.057,,0.001,0,1050,770,,,5.8,445.721888407615,,,,,,600,120,33459.9,14,24,2.9E-05,,,1200,15100,26700,32500,20700
58,84.5656,0.13,10.65,0.6,0.31,0.36,,0.33,1.87,0.05,0.007,0.017,0.86,,,,,0.19,0.0024,0.057,,0.001,0,1050,770,,,5.8,445.721888407615,,,,,,600,110,42005.1,11,15,1.9E-05,,,2190,21400,34200,41200,25200
58,84.5656,0.13,10.65,0.6,0.31,0.36,,0.33,1.87,0.05,0.007,0.017,0.86,,,,,0.19,0.0024,0.057,,0.001,0,1050,770,,,5.8,445.721888407615,,,,,,600,90,68911.8,11,13,6.7E-06,,,29900,46300,58100,66900,37600
58,84.5656,0.13,10.65,0.6,0.31,0.36,,0.33,1.87,0.05,0.007,0.017,0.86,,,,,0.19,0.0024,0.057,,0.001,0,1050,770,,,5.8,445.721888407615,,,,,,600,80,,,,8.9E-06,,,24000,,,,
58,84.5656,0.13,10.65,0.6,0.31,0.36,,0.33,1.87,0.05,0.007,0.017,0.86,,,,,0.19,0.0024,0.057,,0.001,0,1050,770,,,5.8,445.721888407615,,,,,,625,160,557,24,80,0.0063,,,4,28,130,468,390
58,84.5656,0.13,10.65,0.6,0.31,0.36,,0.33,1.87,0.05,0.007,0.017,0.86,,,,,0.19,0.0024,0.057,,0.001,0,1050,770,,,5.8,445.721888407615,,,,,,625,130,4782.3,26,61,0.00036,,,47,473,2760,4490,3060
58,84.5656,0.13,10.65,0.6,0.31,0.36,,0.33,1.87,0.05,0.007,0.017,0.86,,,,,0.19,0.0024,0.057,,0.001,0,1050,770,,,5.8,445.721888407615,,,,,,625,110,10338.2,13,30,0.00015,,,235,2840,7050,9850,6220
58,84.5656,0.13,10.65,0.6,0.31,0.36,,0.33,1.87,0.05,0.007,0.017,0.86,,,,,0.19,0.0024,0.057,,0.001,0,1050,770,,,5.8,445.721888407615,,,,,,625,90,24181.7,10,12,5E-05,,,3330,11400,18600,23600,13500
58,84.5656,0.13,10.65,0.6,0.31,0.36,,0.33,1.87,0.05,0.007,0.017,0.86,,,,,0.19,0.0024,0.057,,0.001,0,1050,770,,,5.8,445.721888407615,,,,,,625,70,55595.4,8,9,1.8E-05,,,10000,31200,46900,55600,34500
58,84.5656,0.13,10.65,0.6,0.31,0.36,,0.33,1.87,0.05,0.007,0.017,0.86,,,,,0.19,0.0024,0.057,,0.001,0,1050,770,,,5.8,445.721888407615,,,,,,625,60,,,,1.7E-05,,,11600,33600,,,37800
58,84.5656,0.13,10.65,0.6,0.31,0.36,,0.33,1.87,0.05,0.007,0.017,0.86,,,,,0.19,0.0024,0.057,,0.001,0,1050,770,,,5.8,445.721888407615,,,,,,650,140,288.5,27,81,0.014,,,2,10,55,230,207
58,84.5656,0.13,10.65,0.6,0.31,0.36,,0.33,1.87,0.05,0.007,0.017,0.86,,,,,0.19,0.0024,0.057,,0.001,0,1050,770,,,5.8,445.721888407615,,,,,,650,120,1004.4,23,66,0.0029,,,5,39,274,866,657
58,84.5656,0.13,10.65,0.6,0.31,0.36,,0.33,1.87,0.05,0.007,0.017,0.86,,,,,0.19,0.0024,0.057,,0.001,0,1050,770,,,5.8,445.721888407615,,,,,,650,110,1933.6,22,55,0.0013,,,26,174,898,1740,1250
58,84.5656,0.13,10.65,0.6,0.31,0.36,,0.33,1.87,0.05,0.007,0.017,0.86,,,,,0.19,0.0024,0.057,,0.001,0,1050,770,,,5.8,445.721888407615,,,,,,650,90,5720.9,23,35,0.00032,,,292,1670,3490,5280,2710
58,84.5656,0.13,10.65,0.6,0.31,0.36,,0.33,1.87,0.05,0.007,0.017,0.86,,,,,0.19,0.0024,0.057,,0.001,0,1050,770,,,5.8,445.721888407615,,,,,,650,80,10713,13,19,0.00018,,,615,3220,6650,10000,5450
58,84.5656,0.13,10.65,0.6,0.31,0.36,,0.33,1.87,0.05,0.007,0.017,0.86,,,,,0.19,0.0024,0.057,,0.001,0,1050,770,,,5.8,445.721888407615,,,,,,650,70,18158.3,7,10,0.00011,,,1550,5940,12300,18000,10900
58,84.5656,0.13,10.65,0.6,0.31,0.36,,0.33,1.87,0.05,0.007,0.017,0.86,,,,,0.19,0.0024,0.057,,0.001,0,1050,770,,,5.8,445.721888407615,,,,,,650,60,34222.8,8,11,5E-05,,,4500,13800,25400,33800,21100
58,84.5656,0.13,10.65,0.6,0.31,0.36,,0.33,1.87,0.05,0.007,0.017,0.86,,,,,0.19,0.0024,0.057,,0.001,0,1050,770,,,5.8,445.721888407615,,,,,,650,50,62361.1,12,12,2.1E-05,,,12000,30300,47200,59300,34600
58,84.5656,0.13,10.65,0.6,0.31,0.36,,0.33,1.87,0.05,0.007,0.017,0.86,,,,,0.19,0.0024,0.057,,0.001,0,1050,770,,,5.8,445.721888407615,,,,,,650,40,,,,1.2E-05,,,27000,46600,64900,,43400
58,84.5656,0.13,10.65,0.6,0.31,0.36,,0.33,1.87,0.05,0.007,0.017,0.86,,,,,0.19,0.0024,0.057,,0.001,0,1050,770,,,5.8,445.721888407615,,,,,,675,110,192.3,29,81,0.025,,,2,10,41,141,125
58,84.5656,0.13,10.65,0.6,0.31,0.36,,0.33,1.87,0.05,0.007,0.017,0.86,,,,,0.19,0.0024,0.057,,0.001,0,1050,770,,,5.8,445.721888407615,,,,,,675,90,1098.2,21,61,0.0026,,,2,34,309,952,692
58,84.5656,0.13,10.65,0.6,0.31,0.36,,0.33,1.87,0.05,0.007,0.017,0.86,,,,,0.19,0.0024,0.057,,0.001,0,1050,770,,,5.8,445.721888407615,,,,,,675,70,4516.2,20,30,0.00061,,,138,830,2280,4060,2620
58,84.5656,0.13,10.65,0.6,0.31,0.36,,0.33,1.87,0.05,0.007,0.017,0.86,,,,,0.19,0.0024,0.057,,0.001,0,1050,770,,,5.8,445.721888407615,,,,,,675,60,9343.4,11,14,0.0034,,,106,1070,3960,8420,6090
58,84.5656,0.13,10.65,0.6,0.31,0.36,,0.33,1.87,0.05,0.007,0.017,0.86,,,,,0.19,0.0024,0.057,,0.001,0,1050,770,,,5.8,445.721888407615,,,,,,675,50,15262.9,7,9,0.00014,,,1960,5520,10400,15200,9160
58,84.5656,0.13,10.65,0.6,0.31,0.36,,0.33,1.87,0.05,0.007,0.017,0.86,,,,,0.19,0.0024,0.057,,0.001,0,1050,770,,,5.8,445.721888407615,,,,,,675,40,42778,6,10,4.1E-05,,,1240,10300,29200,42700,28700
58,84.5656,0.13,10.65,0.6,0.31,0.36,,0.33,1.87,0.05,0.007,0.017,0.86,,,,,0.19,0.0024,0.057,,0.001,0,1050,770,,,5.8,445.721888407615,,,,,,700,90,56.7,31,88,0.073,,,,4,17,43,31
58,84.5656,0.13,10.65,0.6,0.31,0.36,,0.33,1.87,0.05,0.007,0.017,0.86,,,,,0.19,0.0024,0.057,,0.001,0,1050,770,,,5.8,445.721888407615,,,,,,700,70,566.8,21,61,0.0069,,,12,69,211,467,326
58,84.5656,0.13,10.65,0.6,0.31,0.36,,0.33,1.87,0.05,0.007,0.017,0.86,,,,,0.19,0.0024,0.057,,0.001,0,1050,770,,,5.8,445.721888407615,,,,,,700,60,1431.8,25,46,0.0026,,,31,169,530,1170,773
58,84.5656,0.13,10.65,0.6,0.31,0.36,,0.33,1.87,0.05,0.007,0.017,0.86,,,,,0.19,0.0024,0.057,,0.001,0,1050,770,,,5.8,445.721888407615,,,,,,700,50,3962.3,15,19,0.00089,,,76,562,1620,3450,2440
58,84.5656,0.13,10.65,0.6,0.31,0.36,,0.33,1.87,0.05,0.007,0.017,0.86,,,,,0.19,0.0024,0.057,,0.001,0,1050,770,,,5.8,445.721888407615,,,,,,700,40,11092.7,15,19,0.00024,,,856,2660,6040,10000,5790
58,84.5656,0.13,10.65,0.6,0.31,0.36,,0.33,1.87,0.05,0.007,0.017,0.86,,,,,0.19,0.0024,0.057,,0.001,0,1050,770,,,5.8,445.721888407615,,,,,,700,30,24738.6,11,10,8.5E-05,,,1380,6590,15100,23200,14100
58,84.5656,0.13,10.65,0.6,0.31,0.36,,0.33,1.87,0.05,0.007,0.017,0.86,,,,,0.19,0.0024,0.057,,0.001,0,1050,770,,,5.8,445.721888407615,,,,,,750,40,239.4,41,83,0.018,,,7,29,85,182,129
58,84.5656,0.13,10.65,0.6,0.31,0.36,,0.33,1.87,0.05,0.007,0.017,0.86,,,,,0.19,0.0024,0.057,,0.001,0,1050,770,,,5.8,445.721888407615,,,,,,750,30,1017.7,31,53,0.0038,,,47,160,414,819,565
58,84.5656,0.13,10.65,0.6,0.31,0.36,,0.33,1.87,0.05,0.007,0.017,0.86,,,,,0.19,0.0024,0.057,,0.001,0,1050,770,,,5.8,445.721888407615,,,,,,750,20,4209.2,26,30,0.00074,,,260,902,2060,3530,2200
,,,,,,,,,,,,,,,,,,,,,,,,,,,,,,,,,,,,,,,,,,,,,,,
59,86.8761,0.12,11.8,0.42,0.43,0.19,,0.05,,,0.023,0.022,0.05,,,,,,,0.0149,,0.004,0,950,650,,,5.8,445.721888407615,23.9,590,730,21,71,,,,,,,,,,,,,
59,86.8761,0.12,11.8,0.42,0.43,0.19,,0.05,,,0.023,0.022,0.05,,,,,,,0.0149,,0.004,0,950,650,,,5.8,445.721888407615,100,572,698,19,73,,,,,,,,,,,,,
59,86.8761,0.12,11.8,0.42,0.43,0.19,,0.05,,,0.023,0.022,0.05,,,,,,,0.0149,,0.004,0,950,650,,,5.8,445.721888407615,200,562,662,17,74,,,,,,,,,,,,,
59,86.8761,0.12,11.8,0.42,0.43,0.19,,0.05,,,0.023,0.022,0.05,,,,,,,0.0149,,0.004,0,950,650,,,5.8,445.721888407615,300,524,619,16,73,,,,,,,,,,,,,
59,86.8761,0.12,11.8,0.42,0.43,0.19,,0.05,,,0.023,0.022,0.05,,,,,,,0.0149,,0.004,0,950,650,,,5.8,445.721888407615,400,507,583,16,71,,,,,,,,,,,,,
59,86.8761,0.12,11.8,0.42,0.43,0.19,,0.05,,,0.023,0.022,0.05,,,,,,,0.0149,,0.004,0,950,650,,,5.8,445.721888407615,450,473,550,19,76,,,,,,,,,,,,,
59,86.8761,0.12,11.8,0.42,0.43,0.19,,0.05,,,0.023,0.022,0.05,,,,,,,0.0149,,0.004,0,950,650,,,5.8,445.721888407615,500,420,482,20,83,,,,,,,,,,,,,
59,86.8761,0.12,11.8,0.42,0.43,0.19,,0.05,,,0.023,0.022,0.05,,,,,,,0.0149,,0.004,0,950,650,,,5.8,445.721888407615,550,335,406,33,90,,,,,,,,,,,,,
59,86.8761,0.12,11.8,0.42,0.43,0.19,,0.05,,,0.023,0.022,0.05,,,,,,,0.0149,,0.004,0,950,650,,,5.8,445.721888407615,600,229,321,31,94,,,,,,,,,,,,,
59,86.8761,0.12,11.8,0.42,0.43,0.19,,0.05,,,0.023,0.022,0.05,,,,,,,0.0149,,0.004,0,950,650,,,5.8,445.721888407615,,,,,,450,373,132.3,33,81,0.0427,,,2,14,37,88,62
59,86.8761,0.12,11.8,0.42,0.43,0.19,,0.05,,,0.023,0.022,0.05,,,,,,,0.0149,,0.004,0,950,650,,,5.8,445.721888407615,,,,,,450,333,746.1,35,83,0.00924,,,11,46,140,440,444
59,86.8761,0.12,11.8,0.42,0.43,0.19,,0.05,,,0.023,0.022,0.05,,,,,,,0.0149,,0.004,0,950,650,,,5.8,445.721888407615,,,,,,450,294,11638.5,35,84,0.000497,,,54,230,1010,6490,6960
59,86.8761,0.12,11.8,0.42,0.43,0.19,,0.05,,,0.023,0.022,0.05,,,,,,,0.0149,,0.004,0,950,650,,,5.8,445.721888407615,,,,,,450,265,88891.3,24,83,3.3E-05,,,122,1270,22500,75600,56400
59,86.8761,0.12,11.8,0.42,0.43,0.19,,0.05,,,0.023,0.022,0.05,,,,,,,0.0149,,0.004,0,950,650,,,5.8,445.721888407615,,,,,,450,235,,,,6.67E-06,,,325,20900,,,
59,86.8761,0.12,11.8,0.42,0.43,0.19,,0.05,,,0.023,0.022,0.05,,,,,,,0.0149,,0.004,0,950,650,,,5.8,445.721888407615,,,,,,500,265,210.8,36,86,,,,,,,,
59,86.8761,0.12,11.8,0.42,0.43,0.19,,0.05,,,0.023,0.022,0.05,,,,,,,0.0149,,0.004,0,950,650,,,5.8,445.721888407615,,,,,,500,235,1047.9,36,87,0.00591,,,5,24,118,576,564
59,86.8761,0.12,11.8,0.42,0.43,0.19,,0.05,,,0.023,0.022,0.05,,,,,,,0.0149,,0.004,0,950,650,,,5.8,445.721888407615,,,,,,500,216,3201.7,35,86,0.00163,,,9,58,486,2020,1660
59,86.8761,0.12,11.8,0.42,0.43,0.19,,0.05,,,0.023,0.022,0.05,,,,,,,0.0149,,0.004,0,950,650,,,5.8,445.721888407615,,,,,,500,196,11451.7,32,83,0.000416,,,27,274,2330,7820,6240
59,86.8761,0.12,11.8,0.42,0.43,0.19,,0.05,,,0.023,0.022,0.05,,,,,,,0.0149,,0.004,0,950,650,,,5.8,445.721888407615,,,,,,500,177,20424.2,27,80,0.000187,,,137,1830,7060,15700,10100
59,86.8761,0.12,11.8,0.42,0.43,0.19,,0.05,,,0.023,0.022,0.05,,,,,,,0.0149,,0.004,0,950,650,,,5.8,445.721888407615,,,,,,500,157,63196.6,37,56,,,,,,,,
59,86.8761,0.12,11.8,0.42,0.43,0.19,,0.05,,,0.023,0.022,0.05,,,,,,,0.0149,,0.004,0,950,650,,,5.8,445.721888407615,,,,,,550,177,351.3,44,91,,,,,,,,
59,86.8761,0.12,11.8,0.42,0.43,0.19,,0.05,,,0.023,0.022,0.05,,,,,,,0.0149,,0.004,0,950,650,,,5.8,445.721888407615,,,,,,550,157,724.4,39,87,,,,,,,,
59,86.8761,0.12,11.8,0.42,0.43,0.19,,0.05,,,0.023,0.022,0.05,,,,,,,0.0149,,0.004,0,950,650,,,5.8,445.721888407615,,,,,,550,137,2012.5,57,88,0.00239,,,18,169,597,1310,912
59,86.8761,0.12,11.8,0.42,0.43,0.19,,0.05,,,0.023,0.022,0.05,,,,,,,0.0149,,0.004,0,950,650,,,5.8,445.721888407615,,,,,,550,118,5183.1,52,73,,,,,,,,
59,86.8761,0.12,11.8,0.42,0.43,0.19,,0.05,,,0.023,0.022,0.05,,,,,,,0.0149,,0.004,0,950,650,,,5.8,445.721888407615,,,,,,550,98,10838.3,37,77,,,,,,,,
59,86.8761,0.12,11.8,0.42,0.43,0.19,,0.05,,,0.023,0.022,0.05,,,,,,,0.0149,,0.004,0,950,650,,,5.8,445.721888407615,,,,,,550,88,32199,35,41,,,,,,,,
59,86.8761,0.12,11.8,0.42,0.43,0.19,,0.05,,,0.023,0.022,0.05,,,,,,,0.0149,,0.004,0,950,650,,,5.8,445.721888407615,,,,,,550,78,32834.6,58,74,,,,,,,,
59,86.8761,0.12,11.8,0.42,0.43,0.19,,0.05,,,0.023,0.022,0.05,,,,,,,0.0149,,0.004,0,950,650,,,5.8,445.721888407615,,,,,,600,118,140.8,53,89,,,,,,,,
59,86.8761,0.12,11.8,0.42,0.43,0.19,,0.05,,,0.023,0.022,0.05,,,,,,,0.0149,,0.004,0,950,650,,,5.8,445.721888407615,,,,,,600,98,445.4,56,85,,,,,,,,
59,86.8761,0.12,11.8,0.42,0.43,0.19,,0.05,,,0.023,0.022,0.05,,,,,,,0.0149,,0.004,0,950,650,,,5.8,445.721888407615,,,,,,600,78,1305.2,58,81,,,,,,,,
59,86.8761,0.12,11.8,0.42,0.43,0.19,,0.05,,,0.023,0.022,0.05,,,,,,,0.0149,,0.004,0,950,650,,,5.8,445.721888407615,,,,,,600,61,4147.8,30,73,,,,,,,,
59,86.8761,0.12,11.8,0.42,0.43,0.19,,0.05,,,0.023,0.022,0.05,,,,,,,0.0149,,0.004,0,950,650,,,5.8,445.721888407615,,,,,,600,47,19329.4,47,82,,,,,,,,
,,,,,,,,,,,,,,,,,,,,,,,,,,,,,,,,,,,,,,,,,,,,,,,
60,86.5103,0.12,12.1,0.46,0.41,0.23,,0.04,,,0.032,0.02,0.06,,,,,,,0.0137,,0.004,0,950,650,,,5.6,388.023441026662,23.9,600,740,21,71,,,,,,,,,,,,,
60,86.5103,0.12,12.1,0.46,0.41,0.23,,0.04,,,0.032,0.02,0.06,,,,,,,0.0137,,0.004,0,950,650,,,5.6,388.023441026662,100,594,701,19,72,,,,,,,,,,,,,
60,86.5103,0.12,12.1,0.46,0.41,0.23,,0.04,,,0.032,0.02,0.06,,,,,,,0.0137,,0.004,0,950,650,,,5.6,388.023441026662,200,564,661,17,73,,,,,,,,,,,,,
60,86.5103,0.12,12.1,0.46,0.41,0.23,,0.04,,,0.032,0.02,0.06,,,,,,,0.0137,,0.004,0,950,650,,,5.6,388.023441026662,300,530,625,16,73,,,,,,,,,,,,,
60,86.5103,0.12,12.1,0.46,0.41,0.23,,0.04,,,0.032,0.02,0.06,,,,,,,0.0137,,0.004,0,950,650,,,5.6,388.023441026662,400,527,576,15,73,,,,,,,,,,,,,
60,86.5103,0.12,12.1,0.46,0.41,0.23,,0.04,,,0.032,0.02,0.06,,,,,,,0.0137,,0.004,0,950,650,,,5.6,388.023441026662,450,475,545,19,77,,,,,,,,,,,,,
60,86.5103,0.12,12.1,0.46,0.41,0.23,,0.04,,,0.032,0.02,0.06,,,,,,,0.0137,,0.004,0,950,650,,,5.6,388.023441026662,500,416,475,22,84,,,,,,,,,,,,,
60,86.5103,0.12,12.1,0.46,0.41,0.23,,0.04,,,0.032,0.02,0.06,,,,,,,0.0137,,0.004,0,950,650,,,5.6,388.023441026662,550,339,404,33,89,,,,,,,,,,,,,
60,86.5103,0.12,12.1,0.46,0.41,0.23,,0.04,,,0.032,0.02,0.06,,,,,,,0.0137,,0.004,0,950,650,,,5.6,388.023441026662,600,235,322,27,93,,,,,,,,,,,,,
60,86.5103,0.12,12.1,0.46,0.41,0.23,,0.04,,,0.032,0.02,0.06,,,,,,,0.0137,,0.004,0,950,650,,,5.6,388.023441026662,,,,,,450,373,144.8,33,81,,,,,,,,
60,86.5103,0.12,12.1,0.46,0.41,0.23,,0.04,,,0.032,0.02,0.06,,,,,,,0.0137,,0.004,0,950,650,,,5.6,388.023441026662,,,,,,450,333,630.9,37,82,0.0114,,,6,36,121,361,372
60,86.5103,0.12,12.1,0.46,0.41,0.23,,0.04,,,0.032,0.02,0.06,,,,,,,0.0137,,0.004,0,950,650,,,5.6,388.023441026662,,,,,,450,294,6441.1,33,84,0.001,,,28,120,494,3080,4130
60,86.5103,0.12,12.1,0.46,0.41,0.23,,0.04,,,0.032,0.02,0.06,,,,,,,0.0137,,0.004,0,950,650,,,5.6,388.023441026662,,,,,,450,265,87950,29,82,4.85E-05,,,58,386,5770,61700,60700
60,86.5103,0.12,12.1,0.46,0.41,0.23,,0.04,,,0.032,0.02,0.06,,,,,,,0.0137,,0.004,0,950,650,,,5.6,388.023441026662,,,,,,450,235,297588.7,38,71,5.85E-06,,,156,3440,143000,,189000
60,86.5103,0.12,12.1,0.46,0.41,0.23,,0.04,,,0.032,0.02,0.06,,,,,,,0.0137,,0.004,0,950,650,,,5.6,388.023441026662,,,,,,500,265,184.9,33,85,,,,,,,,
60,86.5103,0.12,12.1,0.46,0.41,0.23,,0.04,,,0.032,0.02,0.06,,,,,,,0.0137,,0.004,0,950,650,,,5.6,388.023441026662,,,,,,500,235,1090.2,36,85,0.00554,,,7,27,142,621,528
60,86.5103,0.12,12.1,0.46,0.41,0.23,,0.04,,,0.032,0.02,0.06,,,,,,,0.0137,,0.004,0,950,650,,,5.6,388.023441026662,,,,,,500,216,3748.1,39,85,0.0016,,,9,49,403,2160,2160
60,86.5103,0.12,12.1,0.46,0.41,0.23,,0.04,,,0.032,0.02,0.06,,,,,,,0.0137,,0.004,0,950,650,,,5.6,388.023441026662,,,,,,500,196,10360.4,28,83,0.000434,,,20,192,2050,7160,5400
60,86.5103,0.12,12.1,0.46,0.41,0.23,,0.04,,,0.032,0.02,0.06,,,,,,,0.0137,,0.004,0,950,650,,,5.6,388.023441026662,,,,,,500,177,29213.2,28,72,0.00015,,,47,1370,8190,21300,15400
60,86.5103,0.12,12.1,0.46,0.41,0.23,,0.04,,,0.032,0.02,0.06,,,,,,,0.0137,,0.004,0,950,650,,,5.6,388.023441026662,,,,,,500,157,26553.9,27,74,,,,,,,,
60,86.5103,0.12,12.1,0.46,0.41,0.23,,0.04,,,0.032,0.02,0.06,,,,,,,0.0137,,0.004,0,950,650,,,5.6,388.023441026662,,,,,,500,157,60451.7,28,37,,,,,,,,
60,86.5103,0.12,12.1,0.46,0.41,0.23,,0.04,,,0.032,0.02,0.06,,,,,,,0.0137,,0.004,0,950,650,,,5.6,388.023441026662,,,,,,550,177,248,28,85,,,,,,,,
60,86.5103,0.12,12.1,0.46,0.41,0.23,,0.04,,,0.032,0.02,0.06,,,,,,,0.0137,,0.004,0,950,650,,,5.6,388.023441026662,,,,,,550,157,888.4,46,85,,,,,,,,
60,86.5103,0.12,12.1,0.46,0.41,0.23,,0.04,,,0.032,0.02,0.06,,,,,,,0.0137,,0.004,0,950,650,,,5.6,388.023441026662,,,,,,550,137,934.5,41,86,0.00632,,,9,64,228,550,384
60,86.5103,0.12,12.1,0.46,0.41,0.23,,0.04,,,0.032,0.02,0.06,,,,,,,0.0137,,0.004,0,950,650,,,5.6,388.023441026662,,,,,,550,137,1641.7,34,78,0.00316,,,20,156,476,1040,672
60,86.5103,0.12,12.1,0.46,0.41,0.23,,0.04,,,0.032,0.02,0.06,,,,,,,0.0137,,0.004,0,950,650,,,5.6,388.023441026662,,,,,,550,137,2173.3,32,75,0.00184,,,69,342,763,1460,720
60,86.5103,0.12,12.1,0.46,0.41,0.23,,0.04,,,0.032,0.02,0.06,,,,,,,0.0137,,0.004,0,950,650,,,5.6,388.023441026662,,,,,,550,118,6051.5,37,53,,,,,,,,
60,86.5103,0.12,12.1,0.46,0.41,0.23,,0.04,,,0.032,0.02,0.06,,,,,,,0.0137,,0.004,0,950,650,,,5.6,388.023441026662,,,,,,550,98,15993.7,31,40,,,,,,,,
60,86.5103,0.12,12.1,0.46,0.41,0.23,,0.04,,,0.032,0.02,0.06,,,,,,,0.0137,,0.004,0,950,650,,,5.6,388.023441026662,,,,,,550,88,21872.9,22,58,,,,,,,,
60,86.5103,0.12,12.1,0.46,0.41,0.23,,0.04,,,0.032,0.02,0.06,,,,,,,0.0137,,0.004,0,950,650,,,5.6,388.023441026662,,,,,,550,78,20632.5,34,80,,,,,,,,
60,86.5103,0.12,12.1,0.46,0.41,0.23,,0.04,,,0.032,0.02,0.06,,,,,,,0.0137,,0.004,0,950,650,,,5.6,388.023441026662,,,,,,550,78,25952.2,23,76,,,,,,,,
60,86.5103,0.12,12.1,0.46,0.41,0.23,,0.04,,,0.032,0.02,0.06,,,,,,,0.0137,,0.004,0,950,650,,,5.6,388.023441026662,,,,,,550,61,37060,42,85,,,,,,,,
60,86.5103,0.12,12.1,0.46,0.41,0.23,,0.04,,,0.032,0.02,0.06,,,,,,,0.0137,,0.004,0,950,650,,,5.6,388.023441026662,,,,,,550,47,84551.6,79,88,,,,,,,,
60,86.5103,0.12,12.1,0.46,0.41,0.23,,0.04,,,0.032,0.02,0.06,,,,,,,0.0137,,0.004,0,950,650,,,5.6,388.023441026662,,,,,,550,41,177306.2,71,84,,,,,,,,
60,86.5103,0.12,12.1,0.46,0.41,0.23,,0.04,,,0.032,0.02,0.06,,,,,,,0.0137,,0.004,0,950,650,,,5.6,388.023441026662,,,,,,600,118,123,45,87,,,,,,,,
60,86.5103,0.12,12.1,0.46,0.41,0.23,,0.04,,,0.032,0.02,0.06,,,,,,,0.0137,,0.004,0,950,650,,,5.6,388.023441026662,,,,,,600,118,138.8,44,86,,,,,,,,
60,86.5103,0.12,12.1,0.46,0.41,0.23,,0.04,,,0.032,0.02,0.06,,,,,,,0.0137,,0.004,0,950,650,,,5.6,388.023441026662,,,,,,600,98,423.8,48,82,,,,,,,,
60,86.5103,0.12,12.1,0.46,0.41,0.23,,0.04,,,0.032,0.02,0.06,,,,,,,0.0137,,0.004,0,950,650,,,5.6,388.023441026662,,,,,,600,78,1486,54,83,,,,,,,,
60,86.5103,0.12,12.1,0.46,0.41,0.23,,0.04,,,0.032,0.02,0.06,,,,,,,0.0137,,0.004,0,950,650,,,5.6,388.023441026662,,,,,,600,61,2359.9,49,89,,,,,,,,
60,86.5103,0.12,12.1,0.46,0.41,0.23,,0.04,,,0.032,0.02,0.06,,,,,,,0.0137,,0.004,0,950,650,,,5.6,388.023441026662,,,,,,600,47,3974.9,84,92,,,,,,,,
60,86.5103,0.12,12.1,0.46,0.41,0.23,,0.04,,,0.032,0.02,0.06,,,,,,,0.0137,,0.004,0,950,650,,,5.6,388.023441026662,,,,,,600,47,1667.4,43,92,,,,,,,,
,,,,,,,,,,,,,,,,,,,,,,,,,,,,,,,,,,,,,,,,,,,,,,,
61,86.7983,0.14,12,0.46,0.31,0.15,,0.04,,,0.008,0.019,0.05,,,,,,,0.0167,,0.008,0,950,650,,,5.2,294.066778879241,23.9,585,730,22,72,,,,,,,,,,,,,
61,86.7983,0.14,12,0.46,0.31,0.15,,0.04,,,0.008,0.019,0.05,,,,,,,0.0167,,0.008,0,950,650,,,5.2,294.066778879241,100,556,682,20,74,,,,,,,,,,,,,
61,86.7983,0.14,12,0.46,0.31,0.15,,0.04,,,0.008,0.019,0.05,,,,,,,0.0167,,0.008,0,950,650,,,5.2,294.066778879241,200,536,643,18,75,,,,,,,,,,,,,
61,86.7983,0.14,12,0.46,0.31,0.15,,0.04,,,0.008,0.019,0.05,,,,,,,0.0167,,0.008,0,950,650,,,5.2,294.066778879241,300,527,618,16,74,,,,,,,,,,,,,
61,86.7983,0.14,12,0.46,0.31,0.15,,0.04,,,0.008,0.019,0.05,,,,,,,0.0167,,0.008,0,950,650,,,5.2,294.066778879241,400,495,574,16,73,,,,,,,,,,,,,
61,86.7983,0.14,12,0.46,0.31,0.15,,0.04,,,0.008,0.019,0.05,,,,,,,0.0167,,0.008,0,950,650,,,5.2,294.066778879241,450,478,535,17,77,,,,,,,,,,,,,
61,86.7983,0.14,12,0.46,0.31,0.15,,0.04,,,0.008,0.019,0.05,,,,,,,0.0167,,0.008,0,950,650,,,5.2,294.066778879241,500,402,480,24,83,,,,,,,,,,,,,
61,86.7983,0.14,12,0.46,0.31,0.15,,0.04,,,0.008,0.019,0.05,,,,,,,0.0167,,0.008,0,950,650,,,5.2,294.066778879241,550,317,393,38,91,,,,,,,,,,,,,
61,86.7983,0.14,12,0.46,0.31,0.15,,0.04,,,0.008,0.019,0.05,,,,,,,0.0167,,0.008,0,950,650,,,5.2,294.066778879241,600,206,326,36,95,,,,,,,,,,,,,
61,86.7983,0.14,12,0.46,0.31,0.15,,0.04,,,0.008,0.019,0.05,,,,,,,0.0167,,0.008,0,950,650,,,5.2,294.066778879241,,,,,,450,373,106.4,33,81,,,,,,,,
61,86.7983,0.14,12,0.46,0.31,0.15,,0.04,,,0.008,0.019,0.05,,,,,,,0.0167,,0.008,0,950,650,,,5.2,294.066778879241,,,,,,450,333,638.3,38,83,0.0122,,,6,29,99,336,336
61,86.7983,0.14,12,0.46,0.31,0.15,,0.04,,,0.008,0.019,0.05,,,,,,,0.0167,,0.008,0,950,650,,,5.2,294.066778879241,,,,,,450,294,5199.4,30,85,0.00132,,,29,115,485,2610,3120
61,86.7983,0.14,12,0.46,0.31,0.15,,0.04,,,0.008,0.019,0.05,,,,,,,0.0167,,0.008,0,950,650,,,5.2,294.066778879241,,,,,,450,265,34111.2,33,85,0.000153,,,68,391,3170,20600,19200
61,86.7983,0.14,12,0.46,0.31,0.15,,0.04,,,0.008,0.019,0.05,,,,,,,0.0167,,0.008,0,950,650,,,5.2,294.066778879241,,,,,,450,235,132112.4,30,84,2.2E-05,,,136,1120,24700,104000,76000
61,86.7983,0.14,12,0.46,0.31,0.15,,0.04,,,0.008,0.019,0.05,,,,,,,0.0167,,0.008,0,950,650,,,5.2,294.066778879241,,,,,,500,265,161.2,43,88,,,,,,,,
61,86.7983,0.14,12,0.46,0.31,0.15,,0.04,,,0.008,0.019,0.05,,,,,,,0.0167,,0.008,0,950,650,,,5.2,294.066778879241,,,,,,500,235,609.8,39,88,0.0127,,,4,15,62,289,336
61,86.7983,0.14,12,0.46,0.31,0.15,,0.04,,,0.008,0.019,0.05,,,,,,,0.0167,,0.008,0,950,650,,,5.2,294.066778879241,,,,,,500,216,1598.3,34,88,0.00422,,,10,35,187,847,840
61,86.7983,0.14,12,0.46,0.31,0.15,,0.04,,,0.008,0.019,0.05,,,,,,,0.0167,,0.008,0,950,650,,,5.2,294.066778879241,,,,,,500,196,5252.6,33,90,0.00113,,,17,106,720,3030,2780
61,86.7983,0.14,12,0.46,0.31,0.15,,0.04,,,0.008,0.019,0.05,,,,,,,0.0167,,0.008,0,950,650,,,5.2,294.066778879241,,,,,,500,177,9884.4,61,91,0.000638,,,30,255,1730,5740,5180
