Repository: mamunm/xmat-pnnl

# Xtreme Materials
>A Repository for Lifetime Prediction of High Temperature Alloy Materials

In this repo, we will develop machine learning models to predict the lifetime of alloy materials for high temperature applications.

## Focus areas:

1. Build a simple physics based model to preserve some form of interpretability
2. Build a data driven machine learning model to get the residual of the physics based model

### Loading data and saving them 

`load_data` will ease loading the data into nice `pd.DataFrame` format. Below I demonstrate a code to quickly load the data:

```python
import numpy as np
import pandas as pd
import xmat_pnnl_code as xcode

File: xmat_pnnl_model/9_12_Cr_Data/9_12_Cr.csv (part 9 of 13)
ID,Fe,C,Cr,Mn,Si,Ni,Co,Mo,W,Nb,Al,P,Cu,Ti,Ta,Hf,Re,V,B,N,O,S,Homo,Normal,Temper1,Temper2,Temper3,AGS No.,AGS,TT Temp,YS,UTS,Elong,RA,CT Temp,CS,RT,EL,RA_2,MCR,0.1% CS,0.2% CS,0.5% CS,1.0% CS,2.0% CS,5.0% CS,TTC
61,86.7983,0.14,12,0.46,0.31,0.15,,0.04,,,0.008,0.019,0.05,,,,,,,0.0167,,0.008,0,950,650,,,5.2,294.066778879241,,,,,,500,157,32240.5,45,86,,,,,,,,
61,86.7983,0.14,12,0.46,0.31,0.15,,0.04,,,0.008,0.019,0.05,,,,,,,0.0167,,0.008,0,950,650,,,5.2,294.066778879241,,,,,,500,137,74957.4,43,77,,,,,,,,
61,86.7983,0.14,12,0.46,0.31,0.15,,0.04,,,0.008,0.019,0.05,,,,,,,0.0167,,0.008,0,950,650,,,5.2,294.066778879241,,,,,,550,177,189.9,43,91,,,,,,,,
61,86.7983,0.14,12,0.46,0.31,0.15,,0.04,,,0.008,0.019,0.05,,,,,,,0.0167,,0.008,0,950,650,,,5.2,294.066778879241,,,,,,550,157,327.8,43,93,,,,,,,,
61,86.7983,0.14,12,0.46,0.31,0.15,,0.04,,,0.008,0.019,0.05,,,,,,,0.0167,,0.008,0,950,650,,,5.2,294.066778879241,,,,,,550,137,915.1,43,92,0.00793,,,10,53,180,472,312
61,86.7983,0.14,12,0.46,0.31,0.15,,0.04,,,0.008,0.019,0.05,,,,,,,0.0167,,0.008,0,950,650,,,5.2,294.066778879241,,,,,,550,118,3257.6,66,91,,,,,,,,
61,86.7983,0.14,12,0.46,0.31,0.15,,0.04,,,0.008,0.019,0.05,,,,,,,0.0167,,0.008,0,950,650,,,5.2,294.066778879241,,,,,,550,98,8136.4,60,92,,,,,,,,
61,86.7983,0.14,12,0.46,0.31,0.15,,0.04,,,0.008,0.019,0.05,,,,,,,0.0167,,0.008,0,950,650,,,5.2,294.066778879241,,,,,,550,88,11302.7,51,89,,,,,,,,
61,86.7983,0.14,12,0.46,0.31,0.15,,0.04,,,0.008,0.019,0.05,,,,,,,0.0167,,0.008,0,950,650,,,5.2,294.066778879241,,,,,,550,78,20800,50,88,,,,,,,,
61,86.7983,0.14,12,0.46,0.31,0.15,,0.04,,,0.008,0.019,0.05,,,,,,,0.0167,,0.008,0,950,650,,,5.2,294.066778879241,,,,,,550,61,80277.2,75,77,,,,,,,,
61,86.7983,0.14,12,0.46,0.31,0.15,,0.04,,,0.008,0.019,0.05,,,,,,,0.0167,,0.008,0,950,650,,,5.2,294.066778879241,,,,,,600,118,82.1,62,94,,,,,,,,
61,86.7983,0.14,12,0.46,0.31,0.15,,0.04,,,0.008,0.019,0.05,,,,,,,0.0167,,0.008,0,950,650,,,5.2,294.066778879241,,,,,,600,98,247.1,64,95,,,,,,,,
61,86.7983,0.14,12,0.46,0.31,0.15,,0.04,,,0.008,0.019,0.05,,,,,,,0.0167,,0.008,0,950,650,,,5.2,294.066778879241,,,,,,600,78,730,83,94,,,,,,,,
61,86.7983,0.14,12,0.46,0.31,0.15,,0.04,,,0.008,0.019,0.05,,,,,,,0.0167,,0.008,0,950,650,,,5.2,294.066778879241,,,,,,600,61,2053.7,77,95,,,,,,,,
61,86.7983,0.14,12,0.46,0.31,0.15,,0.04,,,0.008,0.019,0.05,,,,,,,0.0167,,0.008,0,950,650,,,5.2,294.066778879241,,,,,,600,47,5003.8,92,96,,,,,,,,
61,86.7983,0.14,12,0.46,0.31,0.15,,0.04,,,0.008,0.019,0.05,,,,,,,0.0167,,0.008,0,950,650,,,5.2,294.066778879241,,,,,,600,41,9498.4,64,95,,,,,,,,
,,,,,,,,,,,,,,,,,,,,,,,,,,,,,,,,,,,,,,,,,,,,,,,
62,86.1095,0.14,11.78,0.67,0.5,0.32,,0.18,,,0.036,0.027,0.21,,,,,,,0.0175,,0.01,0,970,750,,,6.9,955.425783333691,23.9,440,640,25,70,,,,,,,,,,,,,
62,86.1095,0.14,11.78,0.67,0.5,0.32,,0.18,,,0.036,0.027,0.21,,,,,,,0.0175,,0.01,0,970,750,,,6.9,955.425783333691,100,418,598,25,71,,,,,,,,,,,,,
62,86.1095,0.14,11.78,0.67,0.5,0.32,,0.18,,,0.036,0.027,0.21,,,,,,,0.0175,,0.01,0,970,750,,,6.9,955.425783333691,200,399,571,22,71,,,,,,,,,,,,,
62,86.1095,0.14,11.78,0.67,0.5,0.32,,0.18,,,0.036,0.027,0.21,,,,,,,0.0175,,0.01,0,970,750,,,6.9,955.425783333691,300,395,543,21,69,,,,,,,,,,,,,
62,86.1095,0.14,11.78,0.67,0.5,0.32,,0.18,,,0.036,0.027,0.21,,,,,,,0.0175,,0.01,0,970,750,,,6.9,955.425783333691,400,371,506,20,68,,,,,,,,,,,,,
62,86.1095,0.14,11.78,0.67,0.5,0.32,,0.18,,,0.036,0.027,0.21,,,,,,,0.0175,,0.01,0,970,750,,,6.9,955.425783333691,450,349,460,27,72,,,,,,,,,,,,,
62,86.1095,0.14,11.78,0.67,0.5,0.32,,0.18,,,0.036,0.027,0.21,,,,,,,0.0175,,0.01,0,970,750,,,6.9,955.425783333691,500,317,390,32,79,,,,,,,,,,,,,
62,86.1095,0.14,11.78,0.67,0.5,0.32,,0.18,,,0.036,0.027,0.21,,,,,,,0.0175,,0.01,0,970,750,,,6.9,955.425783333691,550,263,328,34,85,,,,,,,,,,,,,
62,86.1095,0.14,11.78,0.67,0.5,0.32,,0.18,,,0.036,0.027,0.21,,,,,,,0.0175,,0.01,0,970,750,,,6.9,955.425783333691,600,202,259,44,91,,,,,,,,,,,,,
62,86.1095,0.14,11.78,0.67,0.5,0.32,,0.18,,,0.036,0.027,0.21,,,,,,,0.0175,,0.01,0,970,750,,,6.9,955.425783333691,,,,,,450,373,18.8,32,76,0.457,,,,,1,,
62,86.1095,0.14,11.78,0.67,0.5,0.32,,0.18,,,0.036,0.027,0.21,,,,,,,0.0175,,0.01,0,970,750,,,6.9,955.425783333691,,,,,,450,333,298,29,75,0.03,,,,,18,112,183
62,86.1095,0.14,11.78,0.67,0.5,0.32,,0.18,,,0.036,0.027,0.21,,,,,,,0.0175,,0.01,0,970,750,,,6.9,955.425783333691,,,,,,450,294,51240.4,21,74,1.13E-05,,,1,43,4990,49800,39600
62,86.1095,0.14,11.78,0.67,0.5,0.32,,0.18,,,0.036,0.027,0.21,,,,,,,0.0175,,0.01,0,970,750,,,6.9,955.425783333691,,,,,,450,265,92775.7,27,76,4.3E-06,,,23,4510,81500,90500,74100
62,86.1095,0.14,11.78,0.67,0.5,0.32,,0.18,,,0.036,0.027,0.21,,,,,,,0.0175,,0.01,0,970,750,,,6.9,955.425783333691,,,,,,450,235,120374.5,30,76,1.07E-06,,,276,86300,105000,115000,78300
62,86.1095,0.14,11.78,0.67,0.5,0.32,,0.18,,,0.036,0.027,0.21,,,,,,,0.0175,,0.01,0,970,750,,,6.9,955.425783333691,,,,,,475,265,3213.8,23,78,,,,,,,,
62,86.1095,0.14,11.78,0.67,0.5,0.32,,0.18,,,0.036,0.027,0.21,,,,,,,0.0175,,0.01,0,970,750,,,6.9,955.425783333691,,,,,,500,235,195.7,42,83,,,,,,,,
62,86.1095,0.14,11.78,0.67,0.5,0.32,,0.18,,,0.036,0.027,0.21,,,,,,,0.0175,,0.01,0,970,750,,,6.9,955.425783333691,,,,,,500,216,429.3,37,82,0.0191,,,2,14,53,199,192
62,86.1095,0.14,11.78,0.67,0.5,0.32,,0.18,,,0.036,0.027,0.21,,,,,,,0.0175,,0.01,0,970,750,,,6.9,955.425783333691,,,,,,500,196,1305.4,39,82,,,,,,,,
62,86.1095,0.14,11.78,0.67,0.5,0.32,,0.18,,,0.036,0.027,0.21,,,,,,,0.0175,,0.01,0,970,750,,,6.9,955.425783333691,,,,,,500,177,2313.8,41,83,0.00218,,,43,171,596,1570,1100
62,86.1095,0.14,11.78,0.67,0.5,0.32,,0.18,,,0.036,0.027,0.21,,,,,,,0.0175,,0.01,0,970,750,,,6.9,955.425783333691,,,,,,500,157,5413.4,38,81,,,,,,,,
62,86.1095,0.14,11.78,0.67,0.5,0.32,,0.18,,,0.036,0.027,0.21,,,,,,,0.0175,,0.01,0,970,750,,,6.9,955.425783333691,,,,,,500,137,9264.7,48,81,,,,,,,,
62,86.1095,0.14,11.78,0.67,0.5,0.32,,0.18,,,0.036,0.027,0.21,,,,,,,0.0175,,0.01,0,970,750,,,6.9,955.425783333691,,,,,,500,98,77055.6,56,75,,,,,,,,
62,86.1095,0.14,11.78,0.67,0.5,0.32,,0.18,,,0.036,0.027,0.21,,,,,,,0.0175,,0.01,0,970,750,,,6.9,955.425783333691,,,,,,525,137,1286,69,86,,,,,,,,
62,86.1095,0.14,11.78,0.67,0.5,0.32,,0.18,,,0.036,0.027,0.21,,,,,,,0.0175,,0.01,0,970,750,,,6.9,955.425783333691,,,,,,550,137,164.3,57,91,,,,,,,,
62,86.1095,0.14,11.78,0.67,0.5,0.32,,0.18,,,0.036,0.027,0.21,,,,,,,0.0175,,0.01,0,970,750,,,6.9,955.425783333691,,,,,,550,118,582.7,70,87,,,,,,,,
62,86.1095,0.14,11.78,0.67,0.5,0.32,,0.18,,,0.036,0.027,0.21,,,,,,,0.0175,,0.01,0,970,750,,,6.9,955.425783333691,,,,,,550,98,2217.4,55,84,,,,,,,,
62,86.1095,0.14,11.78,0.67,0.5,0.32,,0.18,,,0.036,0.027,0.21,,,,,,,0.0175,,0.01,0,970,750,,,6.9,955.425783333691,,,,,,550,88,4549.4,38,76,,,,,,,,
62,86.1095,0.14,11.78,0.67,0.5,0.32,,0.18,,,0.036,0.027,0.21,,,,,,,0.0175,,0.01,0,970,750,,,6.9,955.425783333691,,,,,,550,78,8906.9,67,80,,,,,,,,
62,86.1095,0.14,11.78,0.67,0.5,0.32,,0.18,,,0.036,0.027,0.21,,,,,,,0.0175,,0.01,0,970,750,,,6.9,955.425783333691,,,,,,550,61,39857.6,53,76,,,,,,,,
62,86.1095,0.14,11.78,0.67,0.5,0.32,,0.18,,,0.036,0.027,0.21,,,,,,,0.0175,,0.01,0,970,750,,,6.9,955.425783333691,,,,,,550,47,205052.7,34,45,,,,,,,,
62,86.1095,0.14,11.78,0.67,0.5,0.32,,0.18,,,0.036,0.027,0.21,,,,,,,0.0175,,0.01,0,970,750,,,6.9,955.425783333691,,,,,,575,98,362.7,61,87,,,,,,,,
62,86.1095,0.14,11.78,0.67,0.5,0.32,,0.18,,,0.036,0.027,0.21,,,,,,,0.0175,,0.01,0,970,750,,,6.9,955.425783333691,,,,,,600,98,81,54,87,,,,,,,,
62,86.1095,0.14,11.78,0.67,0.5,0.32,,0.18,,,0.036,0.027,0.21,,,,,,,0.0175,,0.01,0,970,750,,,6.9,955.425783333691,,,,,,600,78,296,55,86,,,,,,,,
62,86.1095,0.14,11.78,0.67,0.5,0.32,,0.18,,,0.036,0.027,0.21,,,,,,,0.0175,,0.01,0,970,750,,,6.9,955.425783333691,,,,,,600,61,1489.7,75,85,,,,,,,,
62,86.1095,0.14,11.78,0.67,0.5,0.32,,0.18,,,0.036,0.027,0.21,,,,,,,0.0175,,0.01,0,970,750,,,6.9,955.425783333691,,,,,,600,47,7065.7,48,70,,,,,,,,
62,86.1095,0.14,11.78,0.67,0.5,0.32,,0.18,,,0.036,0.027,0.21,,,,,,,0.0175,,0.01,0,970,750,,,6.9,955.425783333691,,,,,,600,41,15309.2,47,66,,,,,,,,
,,,,,,,,,,,,,,,,,,,,,,,,,,,,,,,,,,,,,,,,,,,,,,,
63,85.7296,0.12,12.38,0.71,0.48,0.31,,0.09,,,0.038,0.026,0.09,,,,,,,0.0194,,0.007,0,970,750,,,7,1024,23.9,395,610,28,71,,,,,,,,,,,,,
63,85.7296,0.12,12.38,0.71,0.48,0.31,,0.09,,,0.038,0.026,0.09,,,,,,,0.0194,,0.007,0,970,750,,,7,1024,100,367,555,26,72,,,,,,,,,,,,,
63,85.7296,0.12,12.38,0.71,0.48,0.31,,0.09,,,0.038,0.026,0.09,,,,,,,0.0194,,0.007,0,970,750,,,7,1024,200,353,527,24,71,,,,,,,,,,,,,
63,85.7296,0.12,12.38,0.71,0.48,0.31,,0.09,,,0.038,0.026,0.09,,,,,,,0.0194,,0.007,0,970,750,,,7,1024,300,339,506,24,70,,,,,,,,,,,,,
63,85.7296,0.12,12.38,0.71,0.48,0.31,,0.09,,,0.038,0.026,0.09,,,,,,,0.0194,,0.007,0,970,750,,,7,1024,400,330,461,22,70,,,,,,,,,,,,,
63,85.7296,0.12,12.38,0.71,0.48,0.31,,0.09,,,0.038,0.026,0.09,,,,,,,0.0194,,0.007,0,970,750,,,7,1024,450,300,420,22,71,,,,,,,,,,,,,
63,85.7296,0.12,12.38,0.71,0.48,0.31,,0.09,,,0.038,0.026,0.09,,,,,,,0.0194,,0.007,0,970,750,,,7,1024,500,272,352,38,80,,,,,,,,,,,,,
63,85.7296,0.12,12.38,0.71,0.48,0.31,,0.09,,,0.038,0.026,0.09,,,,,,,0.0194,,0.007,0,970,750,,,7,1024,550,238,297,40,85,,,,,,,,,,,,,
63,85.7296,0.12,12.38,0.71,0.48,0.31,,0.09,,,0.038,0.026,0.09,,,,,,,0.0194,,0.007,0,970,750,,,7,1024,600,176,236,55,91,,,,,,,,,,,,,
63,85.7296,0.12,12.38,0.71,0.48,0.31,,0.09,,,0.038,0.026,0.09,,,,,,,0.0194,,0.007,0,970,750,,,7,1024,,,,,,450,373,0.6,29,74,,,,,,,,
63,85.7296,0.12,12.38,0.71,0.48,0.31,,0.09,,,0.038,0.026,0.09,,,,,,,0.0194,,0.007,0,970,750,,,7,1024,,,,,,450,333,11.5,34,77,0.984,,,,,,3,5
63,85.7296,0.12,12.38,0.71,0.48,0.31,,0.09,,,0.038,0.026,0.09,,,,,,,0.0194,,0.007,0,970,750,,,7,1024,,,,,,450,294,232.7,39,79,,,,,,,,
63,85.7296,0.12,12.38,0.71,0.48,0.31,,0.09,,,0.038,0.026,0.09,,,,,,,0.0194,,0.007,0,970,750,,,7,1024,,,,,,450,265,5952.5,30,79,0.000609,,,,19,104,1740,4340
63,85.7296,0.12,12.38,0.71,0.48,0.31,,0.09,,,0.038,0.026,0.09,,,,,,,0.0194,,0.007,0,970,750,,,7,1024,,,,,,450,235,14286.4,24,77,5.44E-05,,,11,104,3070,12900,9410
63,85.7296,0.12,12.38,0.71,0.48,0.31,,0.09,,,0.038,0.026,0.09,,,,,,,0.0194,,0.007,0,970,750,,,7,1024,,,,,,450,196,33104.8,26,77,6.3E-06,,,78,18200,25300,30200,19800
63,85.7296,0.12,12.38,0.71,0.48,0.31,,0.09,,,0.038,0.026,0.09,,,,,,,0.0194,,0.007,0,970,750,,,7,1024,,,,,,450,176,49487.3,48,82,,,,,,,,
63,85.7296,0.12,12.38,0.71,0.48,0.31,,0.09,,,0.038,0.026,0.09,,,,,,,0.0194,,0.007,0,970,750,,,7,1024,,,,,,450,176,50811,41,81,,,,,,,,
63,85.7296,0.12,12.38,0.71,0.48,0.31,,0.09,,,0.038,0.026,0.09,,,,,,,0.0194,,0.007,0,970,750,,,7,1024,,,,,,475,265,53.2,38,80,,,,,,,,
63,85.7296,0.12,12.38,0.71,0.48,0.31,,0.09,,,0.038,0.026,0.09,,,,,,,0.0194,,0.007,0,970,750,,,7,1024,,,,,,500,216,55.2,50,82,,,,,,,,
63,85.7296,0.12,12.38,0.71,0.48,0.31,,0.09,,,0.038,0.026,0.09,,,,,,,0.0194,,0.007,0,970,750,,,7,1024,,,,,,500,196,175.1,51,84,,,,,,,,
63,85.7296,0.12,12.38,0.71,0.48,0.31,,0.09,,,0.038,0.026,0.09,,,,,,,0.0194,,0.007,0,970,750,,,7,1024,,,,,,500,177,487.6,44,85,,,,,,,,
63,85.7296,0.12,12.38,0.71,0.48,0.31,,0.09,,,0.038,0.026,0.09,,,,,,,0.0194,,0.007,0,970,750,,,7,1024,,,,,,500,157,1275,47,83,,,,,,,,
63,85.7296,0.12,12.38,0.71,0.48,0.31,,0.09,,,0.038,0.026,0.09,,,,,,,0.0194,,0.007,0,970,750,,,7,1024,,,,,,500,137,2513.6,70,85,,,,,,,,
63,85.7296,0.12,12.38,0.71,0.48,0.31,,0.09,,,0.038,0.026,0.09,,,,,,,0.0194,,0.007,0,970,750,,,7,1024,,,,,,500,98,19287.2,78,83,,,,,,,,
63,85.7296,0.12,12.38,0.71,0.48,0.31,,0.09,,,0.038,0.026,0.09,,,,,,,0.0194,,0.007,0,970,750,,,7,1024,,,,,,500,78,67542,72,76,,,,,,,,
63,85.7296,0.12,12.38,0.71,0.48,0.31,,0.09,,,0.038,0.026,0.09,,,,,,,0.0194,,0.007,0,970,750,,,7,1024,,,,,,550,137,60.3,69,93,,,,,,,,
63,85.7296,0.12,12.38,0.71,0.48,0.31,,0.09,,,0.038,0.026,0.09,,,,,,,0.0194,,0.007,0,970,750,,,7,1024,,,,,,550,118,180.6,51,88,,,,,,,,
63,85.7296,0.12,12.38,0.71,0.48,0.31,,0.09,,,0.038,0.026,0.09,,,,,,,0.0194,,0.007,0,970,750,,,7,1024,,,,,,550,98,688.1,77,88,,,,,,,,
63,85.7296,0.12,12.38,0.71,0.48,0.31,,0.09,,,0.038,0.026,0.09,,,,,,,0.0194,,0.007,0,970,750,,,7,1024,,,,,,550,88,1276.6,79,88,,,,,,,,
63,85.7296,0.12,12.38,0.71,0.48,0.31,,0.09,,,0.038,0.026,0.09,,,,,,,0.0194,,0.007,0,970,750,,,7,1024,,,,,,550,78,2896.3,68,87,,,,,,,,
63,85.7296,0.12,12.38,0.71,0.48,0.31,,0.09,,,0.038,0.026,0.09,,,,,,,0.0194,,0.007,0,970,750,,,7,1024,,,,,,550,61,11462.2,81,82,,,,,,,,
63,85.7296,0.12,12.38,0.71,0.48,0.31,,0.09,,,0.038,0.026,0.09,,,,,,,0.0194,,0.007,0,970,750,,,7,1024,,,,,,550,47,49796.3,61,69,,,,,,,,
63,85.7296,0.12,12.38,0.71,0.48,0.31,,0.09,,,0.038,0.026,0.09,,,,,,,0.0194,,0.007,0,970,750,,,7,1024,,,,,,550,41,100427.4,73,68,,,,,,,,
63,85.7296,0.12,12.38,0.71,0.48,0.31,,0.09,,,0.038,0.026,0.09,,,,,,,0.0194,,0.007,0,970,750,,,7,1024,,,,,,600,78,103.8,73,91,,,,,,,,
63,85.7296,0.12,12.38,0.71,0.48,0.31,,0.09,,,0.038,0.026,0.09,,,,,,,0.0194,,0.007,0,970,750,,,7,1024,,,,,,600,61,502.5,85,92,,,,,,,,
63,85.7296,0.12,12.38,0.71,0.48,0.31,,0.09,,,0.038,0.026,0.09,,,,,,,0.0194,,0.007,0,970,750,,,7,1024,,,,,,600,47,1760.6,61,89,,,,,,,,
63,85.7296,0.12,12.38,0.71,0.48,0.31,,0.09,,,0.038,0.026,0.09,,,,,,,0.0194,,0.007,0,970,750,,,7,1024,,,,,,600,41,4288,118,91,,,,,,,,
,,,,,,,,,,,,,,,,,,,,,,,,,,,,,,,,,,,,,,,,,,,,,,,
64,86.4977,0.12,11.8,0.66,0.21,0.41,,0.13,,,0.002,0.028,0.1,,,,,,,0.0393,,0.003,0,970,750,,,5.6,388.023441026662,23.9,455,640,25,69,,,,,,,,,,,,,
64,86.4977,0.12,11.8,0.66,0.21,0.41,,0.13,,,0.002,0.028,0.1,,,,,,,0.0393,,0.003,0,970,750,,,5.6,388.023441026662,100,433,599,24,74,,,,,,,,,,,,,
64,86.4977,0.12,11.8,0.66,0.21,0.41,,0.13,,,0.002,0.028,0.1,,,,,,,0.0393,,0.003,0,970,750,,,5.6,388.023441026662,200,396,544,23,73,,,,,,,,,,,,,
64,86.4977,0.12,11.8,0.66,0.21,0.41,,0.13,,,0.002,0.028,0.1,,,,,,,0.0393,,0.003,0,970,750,,,5.6,388.023441026662,300,386,525,21,73,,,,,,,,,,,,,
64,86.4977,0.12,11.8,0.66,0.21,0.41,,0.13,,,0.002,0.028,0.1,,,,,,,0.0393,,0.003,0,970,750,,,5.6,388.023441026662,400,381,498,18,68,,,,,,,,,,,,,
64,86.4977,0.12,11.8,0.66,0.21,0.41,,0.13,,,0.002,0.028,0.1,,,,,,,0.0393,,0.003,0,970,750,,,5.6,388.023441026662,450,349,461,21,69,,,,,,,,,,,,,
64,86.4977,0.12,11.8,0.66,0.21,0.41,,0.13,,,0.002,0.028,0.1,,,,,,,0.0393,,0.003,0,970,750,,,5.6,388.023441026662,500,328,407,24,76,,,,,,,,,,,,,
64,86.4977,0.12,11.8,0.66,0.21,0.41,,0.13,,,0.002,0.028,0.1,,,,,,,0.0393,,0.003,0,970,750,,,5.6,388.023441026662,550,278,344,28,85,,,,,,,,,,,,,
64,86.4977,0.12,11.8,0.66,0.21,0.41,,0.13,,,0.002,0.028,0.1,,,,,,,0.0393,,0.003,0,970,750,,,5.6,388.023441026662,600,208,267,39,92,,,,,,,,,,,,,
64,86.4977,0.12,11.8,0.66,0.21,0.41,,0.13,,,0.002,0.028,0.1,,,,,,,0.0393,,0.003,0,970,750,,,5.6,388.023441026662,,,,,,450,373,31.4,31,90,,,,,,,,
64,86.4977,0.12,11.8,0.66,0.21,0.41,,0.13,,,0.002,0.028,0.1,,,,,,,0.0393,,0.003,0,970,750,,,5.6,388.023441026662,,,,,,450,333,306.5,31,78,0.0179,,,,16,60,186,146
64,86.4977,0.12,11.8,0.66,0.21,0.41,,0.13,,,0.002,0.028,0.1,,,,,,,0.0393,,0.003,0,970,750,,,5.6,388.023441026662,,,,,,450,294,17263.4,26,79,4.67E-05,,,10,104,1180,15900,11500
64,86.4977,0.12,11.8,0.66,0.21,0.41,,0.13,,,0.002,0.028,0.1,,,,,,,0.0393,,0.003,0,970,750,,,5.6,388.023441026662,,,,,,450,265,34045.4,30,81,1.15E-05,,,148,17000,26600,32000,21100
64,86.4977,0.12,11.8,0.66,0.21,0.41,,0.13,,,0.002,0.028,0.1,,,,,,,0.0393,,0.003,0,970,750,,,5.6,388.023441026662,,,,,,450,235,55868.8,35,82,5.01E-06,,,7750,33400,42100,50900,30000
64,86.4977,0.12,11.8,0.66,0.21,0.41,,0.13,,,0.002,0.028,0.1,,,,,,,0.0393,,0.003,0,970,750,,,5.6,388.023441026662,,,,,,450,216,92380.5,30,82,3.17E-06,,,21400,44000,60800,82000,36500
64,86.4977,0.12,11.8,0.66,0.21,0.41,,0.13,,,0.002,0.028,0.1,,,,,,,0.0393,,0.003,0,970,750,,,5.6,388.023441026662,,,,,,475,265,988.6,35,83,,,,,,,,
64,86.4977,0.12,11.8,0.66,0.21,0.41,,0.13,,,0.002,0.028,0.1,,,,,,,0.0393,,0.003,0,970,750,,,5.6,388.023441026662,,,,,,500,235,131.4,44,87,,,,,,,,
64,86.4977,0.12,11.8,0.66,0.21,0.41,,0.13,,,0.002,0.028,0.1,,,,,,,0.0393,,0.003,0,970,750,,,5.6,388.023441026662,,,,,,500,216,312.9,55,85,0.0216,,,7,20,55,160,126
64,86.4977,0.12,11.8,0.66,0.21,0.41,,0.13,,,0.002,0.028,0.1,,,,,,,0.0393,,0.003,0,970,750,,,5.6,388.023441026662,,,,,,500,196,1229.2,44,85,,,,,,,,
64,86.4977,0.12,11.8,0.66,0.21,0.41,,0.13,,,0.002,0.028,0.1,,,,,,,0.0393,,0.003,0,970,750,,,5.6,388.023441026662,,,,,,500,177,3478.2,42,86,0.00163,,,34,130,472,2040,1780
64,86.4977,0.12,11.8,0.66,0.21,0.41,,0.13,,,0.002,0.028,0.1,,,,,,,0.0393,,0.003,0,970,750,,,5.6,388.023441026662,,,,,,500,157,11922.6,47,87,,,,,,,,
64,86.4977,0.12,11.8,0.66,0.21,0.41,,0.13,,,0.002,0.028,0.1,,,,,,,0.0393,,0.003,0,970,750,,,5.6,388.023441026662,,,,,,500,137,35036,51,88,,,,,,,,
64,86.4977,0.12,11.8,0.66,0.21,0.41,,0.13,,,0.002,0.028,0.1,,,,,,,0.0393,,0.003,0,970,750,,,5.6,388.023441026662,,,,,,500,118,141691.4,46,85,,,,,,,,
64,86.4977,0.12,11.8,0.66,0.21,0.41,,0.13,,,0.002,0.028,0.1,,,,,,,0.0393,,0.003,0,970,750,,,5.6,388.023441026662,,,,,,550,157,169.6,70,89,,,,,,,,
64,86.4977,0.12,11.8,0.66,0.21,0.41,,0.13,,,0.002,0.028,0.1,,,,,,,0.0393,,0.003,0,970,750,,,5.6,388.023441026662,,,,,,550,137,551.1,61,91,0.0149,,,2,12,50,239,270
64,86.4977,0.12,11.8,0.66,0.21,0.41,,0.13,,,0.002,0.028,0.1,,,,,,,0.0393,,0.003,0,970,750,,,5.6,388.023441026662,,,,,,550,118,2070.6,55,91,,,,,,,,
64,86.4977,0.12,11.8,0.66,0.21,0.41,,0.13,,,0.002,0.028,0.1,,,,,,,0.0393,,0.003,0,970,750,,,5.6,388.023441026662,,,,,,550,98,8613.6,66,93,,,,,,,,
64,86.4977,0.12,11.8,0.66,0.21,0.41,,0.13,,,0.002,0.028,0.1,,,,,,,0.0393,,0.003,0,970,750,,,5.6,388.023441026662,,,,,,550,88,20108.2,63,91,,,,,,,,
64,86.4977,0.12,11.8,0.66,0.21,0.41,,0.13,,,0.002,0.028,0.1,,,,,,,0.0393,,0.003,0,970,750,,,5.6,388.023441026662,,,,,,550,78,31310.1,35,45,,,,,,,,
64,86.4977,0.12,11.8,0.66,0.21,0.41,,0.13,,,0.002,0.028,0.1,,,,,,,0.0393,,0.003,0,970,750,,,5.6,388.023441026662,,,,,,550,61,167723.8,46,64,,,,,,,,
64,86.4977,0.12,11.8,0.66,0.21,0.41,,0.13,,,0.002,0.028,0.1,,,,,,,0.0393,,0.003,0,970,750,,,5.6,388.023441026662,,,,,,600,98,208.7,64,93,,,,,,,,
64,86.4977,0.12,11.8,0.66,0.21,0.41,,0.13,,,0.002,0.028,0.1,,,,,,,0.0393,,0.003,0,970,750,,,5.6,388.023441026662,,,,,,600,78,829,59,94,,,,,,,,
64,86.4977,0.12,11.8,0.66,0.21,0.41,,0.13,,,0.002,0.028,0.1,,,,,,,0.0393,,0.003,0,970,750,,,5.6,388.023441026662,,,,,,600,61,3569.8,63,94,,,,,,,,
64,86.4977,0.12,11.8,0.66,0.21,0.41,,0.13,,,0.002,0.028,0.1,,,,,,,0.0393,,0.003,0,970,750,,,5.6,388.023441026662,,,,,,600,47,14204.5,69,93,,,,,,,,
,,,,,,,,,,,,,,,,,,,,,,,,,,,,,,,,,,,,,,,,,,,,,,,
65,86.3296,0.13,11.64,0.61,0.5,0.43,,0.18,,,0.044,0.016,0.08,,,,,,,0.0264,,0.014,0,980,650,630,,7.8,1782.88755363046,23.9,660,790,20,68,,,,,,,,,,,,,
65,86.3296,0.13,11.64,0.61,0.5,0.43,,0.18,,,0.044,0.016,0.08,,,,,,,0.0264,,0.014,0,980,650,630,,7.8,1782.88755363046,100,613,734,19,70,,,,,,,,,,,,,
65,86.3296,0.13,11.64,0.61,0.5,0.43,,0.18,,,0.044,0.016,0.08,,,,,,,0.0264,,0.014,0,980,650,630,,7.8,1782.88755363046,200,592,695,16,71,,,,,,,,,,,,,
65,86.3296,0.13,11.64,0.61,0.5,0.43,,0.18,,,0.044,0.016,0.08,,,,,,,0.0264,,0.014,0,980,650,630,,7.8,1782.88755363046,300,569,658,16,70,,,,,,,,,,,,,
65,86.3296,0.13,11.64,0.61,0.5,0.43,,0.18,,,0.044,0.016,0.08,,,,,,,0.0264,,0.014,0,980,650,630,,7.8,1782.88755363046,400,530,616,15,70,,,,,,,,,,,,,
65,86.3296,0.13,11.64,0.61,0.5,0.43,,0.18,,,0.044,0.016,0.08,,,,,,,0.0264,,0.014,0,980,650,630,,7.8,1782.88755363046,450,488,573,17,72,,,,,,,,,,,,,
65,86.3296,0.13,11.64,0.61,0.5,0.43,,0.18,,,0.044,0.016,0.08,,,,,,,0.0264,,0.014,0,980,650,630,,7.8,1782.88755363046,500,454,505,20,81,,,,,,,,,,,,,
65,86.3296,0.13,11.64,0.61,0.5,0.43,,0.18,,,0.044,0.016,0.08,,,,,,,0.0264,,0.014,0,980,650,630,,7.8,1782.88755363046,550,351,424,36,88,,,,,,,,,,,,,
65,86.3296,0.13,11.64,0.61,0.5,0.43,,0.18,,,0.044,0.016,0.08,,,,,,,0.0264,,0.014,0,980,650,630,,7.8,1782.88755363046,600,231,345,32,92,,,,,,,,,,,,,
65,86.3296,0.13,11.64,0.61,0.5,0.43,,0.18,,,0.044,0.016,0.08,,,,,,,0.0264,,0.014,0,980,650,630,,7.8,1782.88755363046,,,,,,450,373,219.1,34,79,0.0317,,,2,6,21,106,119
65,86.3296,0.13,11.64,0.61,0.5,0.43,,0.18,,,0.044,0.016,0.08,,,,,,,0.0264,,0.014,0,980,650,630,,7.8,1782.88755363046,,,,,,450,333,1383.1,37,82,0.00533,,,14,52,181,695,660
65,86.3296,0.13,11.64,0.61,0.5,0.43,,0.18,,,0.044,0.016,0.08,,,,,,,0.0264,,0.014,0,980,650,630,,7.8,1782.88755363046,,,,,,450,294,8030.1,32,82,0.000528,,,30,165,892,5730,5090
65,86.3296,0.13,11.64,0.61,0.5,0.43,,0.18,,,0.044,0.016,0.08,,,,,,,0.0264,,0.014,0,980,650,630,,7.8,1782.88755363046,,,,,,450,265,22824.8,29,83,9.33E-05,,,106,684,8330,19700,13200
65,86.3296,0.13,11.64,0.61,0.5,0.43,,0.18,,,0.044,0.016,0.08,,,,,,,0.0264,,0.014,0,980,650,630,,7.8,1782.88755363046,,,,,,450,235,46800.6,32,85,2.27E-05,,,226,5910,31000,41400,26900
65,86.3296,0.13,11.64,0.61,0.5,0.43,,0.18,,,0.044,0.016,0.08,,,,,,,0.0264,,0.014,0,980,650,630,,7.8,1782.88755363046,,,,,,450,216,77238.6,48,87,8.33E-06,,,1180,35900,50600,62900,39200
65,86.3296,0.13,11.64,0.61,0.5,0.43,,0.18,,,0.044,0.016,0.08,,,,,,,0.0264,,0.014,0,980,650,630,,7.8,1782.88755363046,,,,,,500,265,337,35,84,,,,,,,,
65,86.3296,0.13,11.64,0.61,0.5,0.43,,0.18,,,0.044,0.016,0.08,,,,,,,0.0264,,0.014,0,980,650,630,,7.8,1782.88755363046,,,,,,500,235,1627.3,43,86,0.00362,,,6,26,136,898,924
65,86.3296,0.13,11.64,0.61,0.5,0.43,,0.18,,,0.044,0.016,0.08,,,,,,,0.0264,,0.014,0,980,650,630,,7.8,1782.88755363046,,,,,,500,216,3518,34,85,0.00117,,,8,48,415,2430,1970
65,86.3296,0.13,11.64,0.61,0.5,0.43,,0.18,,,0.044,0.016,0.08,,,,,,,0.0264,,0.014,0,980,650,630,,7.8,1782.88755363046,,,,,,500,196,7835.6,31,86,0.000329,,,24,341,3050,6400,4270
65,86.3296,0.13,11.64,0.61,0.5,0.43,,0.18,,,0.044,0.016,0.08,,,,,,,0.0264,,0.014,0,980,650,630,,7.8,1782.88755363046,,,,,,500,177,16160.4,33,87,9.26E-05,,,135,3540,10000,14200,8450
65,86.3296,0.13,11.64,0.61,0.5,0.43,,0.18,,,0.044,0.016,0.08,,,,,,,0.0264,,0.014,0,980,650,630,,7.8,1782.88755363046,,,,,,500,157,25871.1,47,89,,,,,,,,
65,86.3296,0.13,11.64,0.61,0.5,0.43,,0.18,,,0.044,0.016,0.08,,,,,,,0.0264,,0.014,0,980,650,630,,7.8,1782.88755363046,,,,,,500,137,36220,53,89,,,,,,,,
65,86.3296,0.13,11.64,0.61,0.5,0.43,,0.18,,,0.044,0.016,0.08,,,,,,,0.0264,,0.014,0,980,650,630,,7.8,1782.88755363046,,,,,,500,118,70163,34,84,,,,,,,,
65,86.3296,0.13,11.64,0.61,0.5,0.43,,0.18,,,0.044,0.016,0.08,,,,,,,0.0264,,0.014,0,980,650,630,,7.8,1782.88755363046,,,,,,550,177,474.5,45,88,,,,,,,,
65,86.3296,0.13,11.64,0.61,0.5,0.43,,0.18,,,0.044,0.016,0.08,,,,,,,0.0264,,0.014,0,980,650,630,,7.8,1782.88755363046,,,,,,550,157,1012.1,41,86,,,,,,,,
65,86.3296,0.13,11.64,0.61,0.5,0.43,,0.18,,,0.044,0.016,0.08,,,,,,,0.0264,,0.014,0,980,650,630,,7.8,1782.88755363046,,,,,,550,137,2604.8,31,76,0.0019,,,24,243,760,1710,1060
65,86.3296,0.13,11.64,0.61,0.5,0.43,,0.18,,,0.044,0.016,0.08,,,,,,,0.0264,,0.014,0,980,650,630,,7.8,1782.88755363046,,,,,,550,118,6239.3,42,80,,,,176,1010,2530,4770,2880
65,86.3296,0.13,11.64,0.61,0.5,0.43,,0.18,,,0.044,0.016,0.08,,,,,,,0.0264,,0.014,0,980,650,630,,7.8,1782.88755363046,,,,,,550,118,6938.2,50,81,0.00061,,,,,,,
65,86.3296,0.13,11.64,0.61,0.5,0.43,,0.18,,,0.044,0.016,0.08,,,,,,,0.0264,,0.014,0,980,650,630,,7.8,1782.88755363046,,,,,,550,98,11798,36,85,,,,,,,,
65,86.3296,0.13,11.64,0.61,0.5,0.43,,0.18,,,0.044,0.016,0.08,,,,,,,0.0264,,0.014,0,980,650,630,,7.8,1782.88755363046,,,,,,550,88,15891.4,43,90,,,,,,,,
65,86.3296,0.13,11.64,0.61,0.5,0.43,,0.18,,,0.044,0.016,0.08,,,,,,,0.0264,,0.014,0,980,650,630,,7.8,1782.88755363046,,,,,,550,78,21484.1,41,88,,,,,,,,
65,86.3296,0.13,11.64,0.61,0.5,0.43,,0.18,,,0.044,0.016,0.08,,,,,,,0.0264,,0.014,0,980,650,630,,7.8,1782.88755363046,,,,,,550,61,57197.2,41,90,,,,,,,,
65,86.3296,0.13,11.64,0.61,0.5,0.43,,0.18,,,0.044,0.016,0.08,,,,,,,0.0264,,0.014,0,980,650,630,,7.8,1782.88755363046,,,,,,550,47,121369,43,93,,,,,,,,
65,86.3296,0.13,11.64,0.61,0.5,0.43,,0.18,,,0.044,0.016,0.08,,,,,,,0.0264,,0.014,0,980,650,630,,7.8,1782.88755363046,,,,,,600,118,171.5,47,89,,,,,,,,
65,86.3296,0.13,11.64,0.61,0.5,0.43,,0.18,,,0.044,0.016,0.08,,,,,,,0.0264,,0.014,0,980,650,630,,7.8,1782.88755363046,,,,,,600,98,422.6,61,90,,,,,,,,
65,86.3296,0.13,11.64,0.61,0.5,0.43,,0.18,,,0.044,0.016,0.08,,,,,,,0.0264,,0.014,0,980,650,630,,7.8,1782.88755363046,,,,,,600,78,1173.8,63,92,,,,,,,,
65,86.3296,0.13,11.64,0.61,0.5,0.43,,0.18,,,0.044,0.016,0.08,,,,,,,0.0264,,0.014,0,980,650,630,,7.8,1782.88755363046,,,,,,600,61,2460.1,63,94,,,,,,,,
65,86.3296,0.13,11.64,0.61,0.5,0.43,,0.18,,,0.044,0.016,0.08,,,,,,,0.0264,,0.014,0,980,650,630,,7.8,1782.88755363046,,,,,,600,47,4183.4,57,95,,,,,,,,
65,86.3296,0.13,11.64,0.61,0.5,0.43,,0.18,,,0.044,0.016,0.08,,,,,,,0.0264,,0.014,0,980,650,630,,7.8,1782.88755363046,,,,,,600,41,6316,85,96,,,,,,,,
,,,,,,,,,,,,,,,,,,,,,,,,,,,,,,,,,,,,,,,,,,,,,,,
66,86.501,0.13,11.69,0.65,0.36,0.38,,0.19,,,0.016,0.015,0.03,,,,,,,0.027,,0.011,0,980,640,630,,4.8,222.860944203808,23.9,610,750,21,68,,,,,,,,,,,,,
66,86.501,0.13,11.69,0.65,0.36,0.38,,0.19,,,0.016,0.015,0.03,,,,,,,0.027,,0.011,0,980,640,630,,4.8,222.860944203808,100,576,699,18,71,,,,,,,,,,,,,
66,86.501,0.13,11.69,0.65,0.36,0.38,,0.19,,,0.016,0.015,0.03,,,,,,,0.027,,0.011,0,980,640,630,,4.8,222.860944203808,200,551,660,18,71,,,,,,,,,,,,,
66,86.501,0.13,11.69,0.65,0.36,0.38,,0.19,,,0.016,0.015,0.03,,,,,,,0.027,,0.011,0,980,640,630,,4.8,222.860944203808,300,530,626,16,70,,,,,,,,,,,,,
66,86.501,0.13,11.69,0.65,0.36,0.38,,0.19,,,0.016,0.015,0.03,,,,,,,0.027,,0.011,0,980,640,630,,4.8,222.860944203808,400,502,582,15,68,,,,,,,,,,,,,
66,86.501,0.13,11.69,0.65,0.36,0.38,,0.19,,,0.016,0.015,0.03,,,,,,,0.027,,0.011,0,980,640,630,,4.8,222.860944203808,450,478,556,17,71,,,,,,,,,,,,,
66,86.501,0.13,11.69,0.65,0.36,0.38,,0.19,,,0.016,0.015,0.03,,,,,,,0.027,,0.011,0,980,640,630,,4.8,222.860944203808,500,418,484,24,81,,,,,,,,,,,,,
66,86.501,0.13,11.69,0.65,0.36,0.38,,0.19,,,0.016,0.015,0.03,,,,,,,0.027,,0.011,0,980,640,630,,4.8,222.860944203808,550,349,412,25,86,,,,,,,,,,,,,
66,86.501,0.13,11.69,0.65,0.36,0.38,,0.19,,,0.016,0.015,0.03,,,,,,,0.027,,0.011,0,980,640,630,,4.8,222.860944203808,600,258,339,34,91,,,,,,,,,,,,,
66,86.501,0.13,11.69,0.65,0.36,0.38,,0.19,,,0.016,0.015,0.03,,,,,,,0.027,,0.011,0,980,640,630,,4.8,222.860944203808,,,,,,450,373,192,29,78,0.0292,,,5,22,57,117,83
66,86.501,0.13,11.69,0.65,0.36,0.38,,0.19,,,0.016,0.015,0.03,,,,,,,0.027,,0.011,0,980,640,630,,4.8,222.860944203808,,,,,,450,333,1301,28,79,0.00543,,,14,65,207,738,780
66,86.501,0.13,11.69,0.65,0.36,0.38,,0.19,,,0.016,0.015,0.03,,,,,,,0.027,,0.011,0,980,640,630,,4.8,222.860944203808,,,,,,450,294,11330.7,29,78,0.00039,,,48,260,1440,7730,6620
66,86.501,0.13,11.69,0.65,0.36,0.38,,0.19,,,0.016,0.015,0.03,,,,,,,0.027,,0.011,0,980,640,630,,4.8,222.860944203808,,,,,,450,265,66867.4,33,72,4.49E-05,,,204,2150,21400,54200,38400
66,86.501,0.13,11.69,0.65,0.36,0.38,,0.19,,,0.016,0.015,0.03,,,,,,,0.027,,0.011,0,980,640,630,,4.8,222.860944203808,,,,,,450,235,192607.2,38,82,1.16E-05,,,592,20100,90900,161000,91400
66,86.501,0.13,11.69,0.65,0.36,0.38,,0.19,,,0.016,0.015,0.03,,,,,,,0.027,,0.011,0,980,640,630,,4.8,222.860944203808,,,,,,500,265,488.3,30,84,,,,,,,,
66,86.501,0.13,11.69,0.65,0.36,0.38,,0.19,,,0.016,0.015,0.03,,,,,,,0.027,,0.011,0,980,640,630,,4.8,222.860944203808,,,,,,500,235,2168.4,36,84,0.00259,,,16,74,359,1330,1130
66,86.501,0.13,11.69,0.65,0.36,0.38,,0.19,,,0.016,0.015,0.03,,,,,,,0.027,,0.011,0,980,640,630,,4.8,222.860944203808,,,,,,500,216,5922.7,42,85,0.000868,,,13,107,910,3860,3500
66,86.501,0.13,11.69,0.65,0.36,0.38,,0.19,,,0.016,0.015,0.03,,,,,,,0.027,,0.011,0,980,640,630,,4.8,222.860944203808,,,,,,500,196,17645,29,82,0.000265,,,64,754,4120,12600,9600
66,86.501,0.13,11.69,0.65,0.36,0.38,,0.19,,,0.016,0.015,0.03,,,,,,,0.027,,0.011,0,980,640,630,,4.8,222.860944203808,,,,,,500,177,48837.6,29,77,8.87E-05,,,326,3730,15200,36500,26100
66,86.501,0.13,11.69,0.65,0.36,0.38,,0.19,,,0.016,0.015,0.03,,,,,,,0.027,,0.011,0,980,640,630,,4.8,222.860944203808,,,,,,550,177,686.4,31,85,,,,,,,,
66,86.501,0.13,11.69,0.65,0.36,0.38,,0.19,,,0.016,0.015,0.03,,,,,,,0.027,,0.011,0,980,640,630,,4.8,222.860944203808,,,,,,550,157,1818.8,36,83,,,,,,,,
66,86.501,0.13,11.69,0.65,0.36,0.38,,0.19,,,0.016,0.015,0.03,,,,,,,0.027,,0.011,0,980,640,630,,4.8,222.860944203808,,,,,,550,137,4868.3,37,75,0.00136,,,52,350,1110,2890,2350
66,86.501,0.13,11.69,0.65,0.36,0.38,,0.19,,,0.016,0.015,0.03,,,,,,,0.027,,0.011,0,980,640,630,,4.8,222.860944203808,,,,,,550,118,13758.8,27,44,,,,,,,,
66,86.501,0.13,11.69,0.65,0.36,0.38,,0.19,,,0.016,0.015,0.03,,,,,,,0.027,,0.011,0,980,640,630,,4.8,222.860944203808,,,,,,550,98,39708.1,24,27,,,,,,,,
66,86.501,0.13,11.69,0.65,0.36,0.38,,0.19,,,0.016,0.015,0.03,,,,,,,0.027,,0.011,0,980,640,630,,4.8,222.860944203808,,,,,,550,88,68809.3,17,23,,,,,,,,
66,86.501,0.13,11.69,0.65,0.36,0.38,,0.19,,,0.016,0.015,0.03,,,,,,,0.027,,0.011,0,980,640,630,,4.8,222.860944203808,,,,,,550,78,116766.3,24,23,,,,,,,,
66,86.501,0.13,11.69,0.65,0.36,0.38,,0.19,,,0.016,0.015,0.03,,,,,,,0.027,,0.011,0,980,640,630,,4.8,222.860944203808,,,,,,600,118,398.5,50,83,,,,,,,,
66,86.501,0.13,11.69,0.65,0.36,0.38,,0.19,,,0.016,0.015,0.03,,,,,,,0.027,,0.011,0,980,640,630,,4.8,222.860944203808,,,,,,600,98,1150.7,51,68,,,,,,,,
66,86.501,0.13,11.69,0.65,0.36,0.38,,0.19,,,0.016,0.015,0.03,,,,,,,0.027,,0.011,0,980,640,630,,4.8,222.860944203808,,,,,,600,78,3894.5,43,51,,,,,,,,
66,86.501,0.13,11.69,0.65,0.36,0.38,,0.19,,,0.016,0.015,0.03,,,,,,,0.027,,0.011,0,980,640,630,,4.8,222.860944203808,,,,,,600,61,14062.6,43,51,,,,,,,,
,,,,,,,,,,,,,,,,,,,,,,,,,,,,,,,,,,,,,,,,,,,,,,,
67,86.2977,0.14,11.92,0.59,0.28,0.45,,0.21,,,0.007,0.018,0.04,,,,,,,0.0303,,0.017,0,980,630,610,,5.1,274.374006409291,23.9,585,740,22,69,,,,,,,,,,,,,
67,86.2977,0.14,11.92,0.59,0.28,0.45,,0.21,,,0.007,0.018,0.04,,,,,,,0.0303,,0.017,0,980,630,610,,5.1,274.374006409291,100,564,687,20,70,,,,,,,,,,,,,
67,86.2977,0.14,11.92,0.59,0.28,0.45,,0.21,,,0.007,0.018,0.04,,,,,,,0.0303,,0.017,0,980,630,610,,5.1,274.374006409291,200,527,640,18,72,,,,,,,,,,,,,
67,86.2977,0.14,11.92,0.59,0.28,0.45,,0.21,,,0.007,0.018,0.04,,,,,,,0.0303,,0.017,0,980,630,610,,5.1,274.374006409291,300,525,611,16,70,,,,,,,,,,,,,
67,86.2977,0.14,11.92,0.59,0.28,0.45,,0.21,,,0.007,0.018,0.04,,,,,,,0.0303,,0.017,0,980,630,610,,5.1,274.374006409291,400,478,570,15,67,,,,,,,,,,,,,
67,86.2977,0.14,11.92,0.59,0.28,0.45,,0.21,,,0.007,0.018,0.04,,,,,,,0.0303,,0.017,0,980,630,610,,5.1,274.374006409291,450,456,537,18,70,,,,,,,,,,,,,
67,86.2977,0.14,11.92,0.59,0.28,0.45,,0.21,,,0.007,0.018,0.04,,,,,,,0.0303,,0.017,0,980,630,610,,5.1,274.374006409291,500,412,476,22,81,,,,,,,,,,,,,
67,86.2977,0.14,11.92,0.59,0.28,0.45,,0.21,,,0.007,0.018,0.04,,,,,,,0.0303,,0.017,0,980,630,610,,5.1,274.374006409291,550,336,403,28,89,,,,,,,,,,,,,
67,86.2977,0.14,11.92,0.59,0.28,0.45,,0.21,,,0.007,0.018,0.04,,,,,,,0.0303,,0.017,0,980,630,610,,5.1,274.374006409291,600,250,332,29,93,,,,,,,,,,,,,
67,86.2977,0.14,11.92,0.59,0.28,0.45,,0.21,,,0.007,0.018,0.04,,,,,,,0.0303,,0.017,0,980,630,610,,5.1,274.374006409291,,,,,,450,373,286.9,38,80,,,,,,,,
67,86.2977,0.14,11.92,0.59,0.28,0.45,,0.21,,,0.007,0.018,0.04,,,,,,,0.0303,,0.017,0,980,630,610,,5.1,274.374006409291,,,,,,450,333,1172.4,25,81,0.00644,,,19,62,204,645,636
67,86.2977,0.14,11.92,0.59,0.28,0.45,,0.21,,,0.007,0.018,0.04,,,,,,,0.0303,,0.017,0,980,630,610,,5.1,274.374006409291,,,,,,450,294,9280.1,37,83,0.000601,,,47,253,1030,5520,5290
67,86.2977,0.14,11.92,0.59,0.28,0.45,,0.21,,,0.007,0.018,0.04,,,,,,,0.0303,,0.017,0,980,630,610,,5.1,274.374006409291,,,,,,450,265,47345.8,31,84,7.43E-05,,,130,1060,10000,36700,26900
67,86.2977,0.14,11.92,0.59,0.28,0.45,,0.21,,,0.007,0.018,0.04,,,,,,,0.0303,,0.017,0,980,630,610,,5.1,274.374006409291,,,,,,450,235,152931.7,30,85,1.38E-05,,,618,16500,82500,132000,85600
67,86.2977,0.14,11.92,0.59,0.28,0.45,,0.21,,,0.007,0.018,0.04,,,,,,,0.0303,,0.017,0,980,630,610,,5.1,274.374006409291,,,,,,500,265,254.2,36,86,,,,,,,,
67,86.2977,0.14,11.92,0.59,0.28,0.45,,0.21,,,0.007,0.018,0.04,,,,,,,0.0303,,0.017,0,980,630,610,,5.1,274.374006409291,,,,,,500,235,1059.7,36,87,0.00619,,,8,36,164,614,576
67,86.2977,0.14,11.92,0.59,0.28,0.45,,0.21,,,0.007,0.018,0.04,,,,,,,0.0303,,0.017,0,980,630,610,,5.1,274.374006409291,,,,,,500,216,2839,34,88,0.00216,,,13,72,369,1640,1440
67,86.2977,0.14,11.92,0.59,0.28,0.45,,0.21,,,0.007,0.018,0.04,,,,,,,0.0303,,0.017,0,980,630,610,,5.1,274.374006409291,,,,,,500,196,7564.1,35,88,0.000659,,,22,164,1290,4820,3840
67,86.2977,0.14,11.92,0.59,0.28,0.45,,0.21,,,0.007,0.018,0.04,,,,,,,0.0303,,0.017,0,980,630,610,,5.1,274.374006409291,,,,,,500,177,20418.8,35,89,0.000234,,,83,1020,5210,14400,10900
67,86.2977,0.14,11.92,0.59,0.28,0.45,,0.21,,,0.007,0.018,0.04,,,,,,,0.0303,,0.017,0,980,630,610,,5.1,274.374006409291,,,,,,500,157,58380.6,49,90,,,,,,,,
67,86.2977,0.14,11.92,0.59,0.28,0.45,,0.21,,,0.007,0.018,0.04,,,,,,,0.0303,,0.017,0,980,630,610,,5.1,274.374006409291,,,,,,550,177,319.4,40,91,,,,,,,,
67,86.2977,0.14,11.92,0.59,0.28,0.45,,0.21,,,0.007,0.018,0.04,,,,,,,0.0303,,0.017,0,980,630,610,,5.1,274.374006409291,,,,,,550,157,871,53,91,,,,,,,,
67,86.2977,0.14,11.92,0.59,0.28,0.45,,0.21,,,0.007,0.018,0.04,,,,,,,0.0303,,0.017,0,980,630,610,,5.1,274.374006409291,,,,,,550,137,2168,55,92,0.00327,,,23,136,456,1210,1060
67,86.2977,0.14,11.92,0.59,0.28,0.45,,0.21,,,0.007,0.018,0.04,,,,,,,0.0303,,0.017,0,980,630,610,,5.1,274.374006409291,,,,,,550,118,5825.8,43,90,,,,,,,,
67,86.2977,0.14,11.92,0.59,0.28,0.45,,0.21,,,0.007,0.018,0.04,,,,,,,0.0303,,0.017,0,980,630,610,,5.1,274.374006409291,,,,,,550,98,17233.8,49,91,,,,,,,,
67,86.2977,0.14,11.92,0.59,0.28,0.45,,0.21,,,0.007,0.018,0.04,,,,,,,0.0303,,0.017,0,980,630,610,,5.1,274.374006409291,,,,,,550,88,31822.7,45,85,,,,,,,,
67,86.2977,0.14,11.92,0.59,0.28,0.45,,0.21,,,0.007,0.018,0.04,,,,,,,0.0303,,0.017,0,980,630,610,,5.1,274.374006409291,,,,,,550,78,56088.2,41,77,,,,,,,,
67,86.2977,0.14,11.92,0.59,0.28,0.45,,0.21,,,0.007,0.018,0.04,,,,,,,0.0303,,0.017,0,980,630,610,,5.1,274.374006409291,,,,,,600,118,170.4,66,95,,,,,,,,
67,86.2977,0.14,11.92,0.59,0.28,0.45,,0.21,,,0.007,0.018,0.04,,,,,,,0.0303,,0.017,0,980,630,610,,5.1,274.374006409291,,,,,,600,98,464.5,74,94,,,,,,,,
67,86.2977,0.14,11.92,0.59,0.28,0.45,,0.21,,,0.007,0.018,0.04,,,,,,,0.0303,,0.017,0,980,630,610,,5.1,274.374006409291,,,,,,600,78,1680.3,66,95,,,,,,,,
67,86.2977,0.14,11.92,0.59,0.28,0.45,,0.21,,,0.007,0.018,0.04,,,,,,,0.0303,,0.017,0,980,630,610,,5.1,274.374006409291,,,,,,600,61,5653,81,94,,,,,,,,
67,86.2977,0.14,11.92,0.59,0.28,0.45,,0.21,,,0.007,0.018,0.04,,,,,,,0.0303,,0.017,0,980,630,610,,5.1,274.374006409291,,,,,,600,47,21227.3,51,91,,,,,,,,
,,,,,,,,,,,,,,,,,,,,,,,,,,,,,,,,,,,,,,,,,,,,,,,
68,84.347,0.2,11,0.59,0.5,0.78,0.04,1.1,1.07,,0.03,0.021,0.09,,,,,0.21,,0.015,,0.007,0,1030,630,,,2.8,55.7152360509519,23.9,760,971,17,49,,,,,,,,,,,,,
68,84.347,0.2,11,0.59,0.5,0.78,0.04,1.1,1.07,,0.03,0.021,0.09,,,,,0.21,,0.015,,0.007,0,1030,630,,,2.8,55.7152360509519,100,710,911,15,50,,,,,,,,,,,,,
68,84.347,0.2,11,0.59,0.5,0.78,0.04,1.1,1.07,,0.03,0.021,0.09,,,,,0.21,,0.015,,0.007,0,1030,630,,,2.8,55.7152360509519,200,684,858,13,49,,,,,,,,,,,,,
68,84.347,0.2,11,0.59,0.5,0.78,0.04,1.1,1.07,,0.03,0.021,0.09,,,,,0.21,,0.015,,0.007,0,1030,630,,,2.8,55.7152360509519,300,628,832,13,50,,,,,,,,,,,,,
68,84.347,0.2,11,0.59,0.5,0.78,0.04,1.1,1.07,,0.03,0.021,0.09,,,,,0.21,,0.015,,0.007,0,1030,630,,,2.8,55.7152360509519,400,637,796,12,47,,,,,,,,,,,,,
68,84.347,0.2,11,0.59,0.5,0.78,0.04,1.1,1.07,,0.03,0.021,0.09,,,,,0.21,,0.015,,0.007,0,1030,630,,,2.8,55.7152360509519,450,599,751,13,48,,,,,,,,,,,,,
68,84.347,0.2,11,0.59,0.5,0.78,0.04,1.1,1.07,,0.03,0.021,0.09,,,,,0.21,,0.015,,0.007,0,1030,630,,,2.8,55.7152360509519,500,545,677,20,68,,,,,,,,,,,,,
68,84.347,0.2,11,0.59,0.5,0.78,0.04,1.1,1.07,,0.03,0.021,0.09,,,,,0.21,,0.015,,0.007,0,1030,630,,,2.8,55.7152360509519,550,528,589,23,83,,,,,,,,,,,,,
68,84.347,0.2,11,0.59,0.5,0.78,0.04,1.1,1.07,,0.03,0.021,0.09,,,,,0.21,,0.015,,0.007,0,1030,630,,,2.8,55.7152360509519,600,378,498,33,90,,,,,,,,,,,,,
68,84.347,0.2,11,0.59,0.5,0.78,0.04,1.1,1.07,,0.03,0.021,0.09,,,,,0.21,,0.015,,0.007,0,1030,630,,,2.8,55.7152360509519,650,253,378,32,95,,,,,,,,,,,,,
68,84.347,0.2,11,0.59,0.5,0.78,0.04,1.1,1.07,,0.03,0.021,0.09,,,,,0.21,,0.015,,0.007,0,1030,630,,,2.8,55.7152360509519,,,,,,500,471,197.4,33,73,0.0186,,,1,15,68,153,111
68,84.347,0.2,11,0.59,0.5,0.78,0.04,1.1,1.07,,0.03,0.021,0.09,,,,,0.21,,0.015,,0.007,0,1030,630,,,2.8,55.7152360509519,,,,,,500,431,1040.6,21,75,,,,,,,,
68,84.347,0.2,11,0.59,0.5,0.78,0.04,1.1,1.07,,0.03,0.021,0.09,,,,,0.21,,0.015,,0.007,0,1030,630,,,2.8,55.7152360509519,,,,,,500,412,2834.4,21,76,,,,,,,,
68,84.347,0.2,11,0.59,0.5,0.78,0.04,1.1,1.07,,0.03,0.021,0.09,,,,,0.21,,0.015,,0.007,0,1030,630,,,2.8,55.7152360509519,,,,,,500,373,8075,23,74,0.000166,,,128,894,5370,7810,6050
68,84.347,0.2,11,0.59,0.5,0.78,0.04,1.1,1.07,,0.03,0.021,0.09,,,,,0.21,,0.015,,0.007,0,1030,630,,,2.8,55.7152360509519,,,,,,500,333,12781.8,21,74,7.41E-05,,,487,4130,10500,12400,9120
68,84.347,0.2,11,0.59,0.5,0.78,0.04,1.1,1.07,,0.03,0.021,0.09,,,,,0.21,,0.015,,0.007,0,1030,630,,,2.8,55.7152360509519,,,,,,500,294,20494.8,23,77,3.76E-05,,,1430,11400,16200,19300,13000
68,84.347,0.2,11,0.59,0.5,0.78,0.04,1.1,1.07,,0.03,0.021,0.09,,,,,0.21,,0.015,,0.007,0,1030,630,,,2.8,55.7152360509519,,,,,,500,235,73005.8,28,70,1.42E-05,,,9020,19800,30000,61700,17700
68,84.347,0.2,11,0.59,0.5,0.78,0.04,1.1,1.07,,0.03,0.021,0.09,,,,,0.21,,0.015,,0.007,0,1030,630,,,2.8,55.7152360509519,,,,,,500,196,,,,8.44E-06,,,17300,32100,126000,,
68,84.347,0.2,11,0.59,0.5,0.78,0.04,1.1,1.07,,0.03,0.021,0.09,,,,,0.21,,0.015,,0.007,0,1030,630,,,2.8,55.7152360509519,,,,,,550,373,107.1,28,79,,,,,,,,
68,84.347,0.2,11,0.59,0.5,0.78,0.04,1.1,1.07,,0.03,0.021,0.09,,,,,0.21,,0.015,,0.007,0,1030,630,,,2.8,55.7152360509519,,,,,,550,333,929.2,27,78,0.00347,,,2,26,225,791,600
68,84.347,0.2,11,0.59,0.5,0.78,0.04,1.1,1.07,,0.03,0.021,0.09,,,,,0.21,,0.015,,0.007,0,1030,630,,,2.8,55.7152360509519,,,,,,550,294,3630.4,21,62,0.000623,,,27,298,1780,3420,2660
68,84.347,0.2,11,0.59,0.5,0.78,0.04,1.1,1.07,,0.03,0.021,0.09,,,,,0.21,,0.015,,0.007,0,1030,630,,,2.8,55.7152360509519,,,,,,550,265,6966.9,16,44,0.000228,,,92,1130,4820,6730,4990
68,84.347,0.2,11,0.59,0.5,0.78,0.04,1.1,1.07,,0.03,0.021,0.09,,,,,0.21,,0.015,,0.007,0,1030,630,,,2.8,55.7152360509519,,,,,,550,235,11405.5,20,62,9.17E-05,,,370,5050,9320,11100,7870
68,84.347,0.2,11,0.59,0.5,0.78,0.04,1.1,1.07,,0.03,0.021,0.09,,,,,0.21,,0.015,,0.007,0,1030,630,,,2.8,55.7152360509519,,,,,,550,216,13205.6,10,24,6.58E-05,,,1030,7490,11100,13100,8640
68,84.347,0.2,11,0.59,0.5,0.78,0.04,1.1,1.07,,0.03,0.021,0.09,,,,,0.21,,0.015,,0.007,0,1030,630,,,2.8,55.7152360509519,,,,,,550,196,17273.5,18,42,8.33E-06,,,22900,35400,48500,71600,26400
68,84.347,0.2,11,0.59,0.5,0.78,0.04,1.1,1.07,,0.03,0.021,0.09,,,,,0.21,,0.015,,0.007,0,1030,630,,,2.8,55.7152360509519,,,,,,550,176,22062.7,18,42,,,,,,,,
68,84.347,0.2,11,0.59,0.5,0.78,0.04,1.1,1.07,,0.03,0.021,0.09,,,,,0.21,,0.015,,0.007,0,1030,630,,,2.8,55.7152360509519,,,,,,550,137,41792.4,17,44,,,,,,,,
68,84.347,0.2,11,0.59,0.5,0.78,0.04,1.1,1.07,,0.03,0.021,0.09,,,,,0.21,,0.015,,0.007,0,1030,630,,,2.8,55.7152360509519,,,,,,550,108,82719.8,14,12,,,,,,,,
68,84.347,0.2,11,0.59,0.5,0.78,0.04,1.1,1.07,,0.03,0.021,0.09,,,,,0.21,,0.015,,0.007,0,1030,630,,,2.8,55.7152360509519,,,,,,600,294,47.2,24,83,,,,,,,,
68,84.347,0.2,11,0.59,0.5,0.78,0.04,1.1,1.07,,0.03,0.021,0.09,,,,,0.21,,0.015,,0.007,0,1030,630,,,2.8,55.7152360509519,,,,,,600,216,690.9,23,74,0.00239,,,43,240,480,654,413
68,84.347,0.2,11,0.59,0.5,0.78,0.04,1.1,1.07,,0.03,0.021,0.09,,,,,0.21,,0.015,,0.007,0,1030,630,,,2.8,55.7152360509519,,,,,,600,157,2287.6,20,39,,,,,,,,
68,84.347,0.2,11,0.59,0.5,0.78,0.04,1.1,1.07,,0.03,0.021,0.09,,,,,0.21,,0.015,,0.007,0,1030,630,,,2.8,55.7152360509519,,,,,,600,98,10201.2,8,7,,,,,,,,
68,84.347,0.2,11,0.59,0.5,0.78,0.04,1.1,1.07,,0.03,0.021,0.09,,,,,0.21,,0.015,,0.007,0,1030,630,,,2.8,55.7152360509519,,,,,,600,69,38945.6,12,19,,,,,,,,
68,84.347,0.2,11,0.59,0.5,0.78,0.04,1.1,1.07,,0.03,0.021,0.09,,,,,0.21,,0.015,,0.007,0,1030,630,,,2.8,55.7152360509519,,,,,,600,53,94403.8,16,25,,,,,,,,
68,84.347,0.2,11,0.59,0.5,0.78,0.04,1.1,1.07,,0.03,0.021,0.09,,,,,0.21,,0.015,,0.007,0,1030,630,,,2.8,55.7152360509519,,,,,,650,137,86.5,35,90,,,,,,,,
68,84.347,0.2,11,0.59,0.5,0.78,0.04,1.1,1.07,,0.03,0.021,0.09,,,,,0.21,,0.015,,0.007,0,1030,630,,,2.8,55.7152360509519,,,,,,650,98,375.4,32,85,0.00779,,,44,100,178,302,136
