Repository: mamunm/xmat-pnnl

# Xtreme Materials
>A Repository for Lifetime Prediction of High Temperature Alloy Materials

In this repo, we will develop machine learning models to predict the lifetime of alloy materials for high temperature applications.

## Focus areas:

1. Build a simple physics based model to preserve some form of interpretability
2. Build a data driven machine learning model to get the residual of the physics based model

### Loading data and saving them 

`load_data` will ease loading the data into nice `pd.DataFrame` format. Below I demonstrate a code to quickly load the data:

```python
import numpy as np
import pandas as pd
import xmat_pnnl_code as xcode

File: xmat_pnnl_model/9_12_Cr_Data/9_12_Cr.csv (part 10 of 13)
ID,Fe,C,Cr,Mn,Si,Ni,Co,Mo,W,Nb,Al,P,Cu,Ti,Ta,Hf,Re,V,B,N,O,S,Homo,Normal,Temper1,Temper2,Temper3,AGS No.,AGS,TT Temp,YS,UTS,Elong,RA,CT Temp,CS,RT,EL,RA_2,MCR,0.1% CS,0.2% CS,0.5% CS,1.0% CS,2.0% CS,5.0% CS,TTC
68,84.347,0.2,11,0.59,0.5,0.78,0.04,1.1,1.07,,0.03,0.021,0.09,,,,,0.21,,0.015,,0.007,0,1030,630,,,2.8,55.7152360509519,,,,,,650,69,1601,28,63,0.00258,,,135,331,668,1210,732
68,84.347,0.2,11,0.59,0.5,0.78,0.04,1.1,1.07,,0.03,0.021,0.09,,,,,0.21,,0.015,,0.007,0,1030,630,,,2.8,55.7152360509519,,,,,,650,47,7507,36,64,,,,,,,,
,,,,,,,,,,,,,,,,,,,,,,,,,,,,,,,,,,,,,,,,,,,,,,,
69,84.291,0.23,11.3,0.55,0.37,0.64,0.04,1.2,0.96,,0.039,0.023,0.11,,,,,0.22,,0.019,,0.008,0,1030,630,,,3,64,23.9,774,998,16,50,,,,,,,,,,,,,
69,84.291,0.23,11.3,0.55,0.37,0.64,0.04,1.2,0.96,,0.039,0.023,0.11,,,,,0.22,,0.019,,0.008,0,1030,630,,,3,64,100,718,931,15,53,,,,,,,,,,,,,
69,84.291,0.23,11.3,0.55,0.37,0.64,0.04,1.2,0.96,,0.039,0.023,0.11,,,,,0.22,,0.019,,0.008,0,1030,630,,,3,64,200,707,886,14,53,,,,,,,,,,,,,
69,84.291,0.23,11.3,0.55,0.37,0.64,0.04,1.2,0.96,,0.039,0.023,0.11,,,,,0.22,,0.019,,0.008,0,1030,630,,,3,64,300,667,848,13,51,,,,,,,,,,,,,
69,84.291,0.23,11.3,0.55,0.37,0.64,0.04,1.2,0.96,,0.039,0.023,0.11,,,,,0.22,,0.019,,0.008,0,1030,630,,,3,64,400,627,808,13,47,,,,,,,,,,,,,
69,84.291,0.23,11.3,0.55,0.37,0.64,0.04,1.2,0.96,,0.039,0.023,0.11,,,,,0.22,,0.019,,0.008,0,1030,630,,,3,64,450,611,774,14,50,,,,,,,,,,,,,
69,84.291,0.23,11.3,0.55,0.37,0.64,0.04,1.2,0.96,,0.039,0.023,0.11,,,,,0.22,,0.019,,0.008,0,1030,630,,,3,64,500,555,698,19,68,,,,,,,,,,,,,
69,84.291,0.23,11.3,0.55,0.37,0.64,0.04,1.2,0.96,,0.039,0.023,0.11,,,,,0.22,,0.019,,0.008,0,1030,630,,,3,64,550,493,607,29,82,,,,,,,,,,,,,
69,84.291,0.23,11.3,0.55,0.37,0.64,0.04,1.2,0.96,,0.039,0.023,0.11,,,,,0.22,,0.019,,0.008,0,1030,630,,,3,64,600,360,493,31,88,,,,,,,,,,,,,
69,84.291,0.23,11.3,0.55,0.37,0.64,0.04,1.2,0.96,,0.039,0.023,0.11,,,,,0.22,,0.019,,0.008,0,1030,630,,,3,64,650,265,402,42,93,,,,,,,,,,,,,
69,84.291,0.23,11.3,0.55,0.37,0.64,0.04,1.2,0.96,,0.039,0.023,0.11,,,,,0.22,,0.019,,0.008,0,1030,630,,,3,64,,,,,,500,510,63.9,25,64,,,,,,,,
69,84.291,0.23,11.3,0.55,0.37,0.64,0.04,1.2,0.96,,0.039,0.023,0.11,,,,,0.22,,0.019,,0.008,0,1030,630,,,3,64,,,,,,500,471,340.3,24,69,0.0102,,,1,20,112,278,214
69,84.291,0.23,11.3,0.55,0.37,0.64,0.04,1.2,0.96,,0.039,0.023,0.11,,,,,0.22,,0.019,,0.008,0,1030,630,,,3,64,,,,,,500,431,1929.6,25,72,,,,,,,,
69,84.291,0.23,11.3,0.55,0.37,0.64,0.04,1.2,0.96,,0.039,0.023,0.11,,,,,0.22,,0.019,,0.008,0,1030,630,,,3,64,,,,,,500,412,5606.7,30,69,,,,,,,,
69,84.291,0.23,11.3,0.55,0.37,0.64,0.04,1.2,0.96,,0.039,0.023,0.11,,,,,0.22,,0.019,,0.008,0,1030,630,,,3,64,,,,,,500,373,15207.2,18,62,0.00014,,,57,853,4870,14500,11700
69,84.291,0.23,11.3,0.55,0.37,0.64,0.04,1.2,0.96,,0.039,0.023,0.11,,,,,0.22,,0.019,,0.008,0,1030,630,,,3,64,,,,,,500,333,29695,17,61,4.17E-05,,,537,4080,22000,29000,21900
69,84.291,0.23,11.3,0.55,0.37,0.64,0.04,1.2,0.96,,0.039,0.023,0.11,,,,,0.22,,0.019,,0.008,0,1030,630,,,3,64,,,,,,500,294,44300,21,65,1.89E-05,,,2410,23600,37500,43200,30300
69,84.291,0.23,11.3,0.55,0.37,0.64,0.04,1.2,0.96,,0.039,0.023,0.11,,,,,0.22,,0.019,,0.008,0,1030,630,,,3,64,,,,,,500,235,91840.6,25,59,5.89E-06,,,24200,52000,66500,82800,47200
69,84.291,0.23,11.3,0.55,0.37,0.64,0.04,1.2,0.96,,0.039,0.023,0.11,,,,,0.22,,0.019,,0.008,0,1030,630,,,3,64,,,,,,550,373,146.2,26,75,,,,,,,,
69,84.291,0.23,11.3,0.55,0.37,0.64,0.04,1.2,0.96,,0.039,0.023,0.11,,,,,0.22,,0.019,,0.008,0,1030,630,,,3,64,,,,,,550,373,208.9,30,76,0.0242,,,,4,32,144,137
69,84.291,0.23,11.3,0.55,0.37,0.64,0.04,1.2,0.96,,0.039,0.023,0.11,,,,,0.22,,0.019,,0.008,0,1030,630,,,3,64,,,,,,550,333,1018.1,22,70,0.00327,,,2,28,223,866,714
69,84.291,0.23,11.3,0.55,0.37,0.64,0.04,1.2,0.96,,0.039,0.023,0.11,,,,,0.22,,0.019,,0.008,0,1030,630,,,3,64,,,,,,550,294,4142,16,51,0.000507,,,12,270,1970,3850,2710
69,84.291,0.23,11.3,0.55,0.37,0.64,0.04,1.2,0.96,,0.039,0.023,0.11,,,,,0.22,,0.019,,0.008,0,1030,630,,,3,64,,,,,,550,265,7258.2,10,34,0.00022,,,125,1820,5130,7110,4700
69,84.291,0.23,11.3,0.55,0.37,0.64,0.04,1.2,0.96,,0.039,0.023,0.11,,,,,0.22,,0.019,,0.008,0,1030,630,,,3,64,,,,,,550,235,12043.4,11,22,0.000115,,,408,4010,8570,11500,6960
69,84.291,0.23,11.3,0.55,0.37,0.64,0.04,1.2,0.96,,0.039,0.023,0.11,,,,,0.22,,0.019,,0.008,0,1030,630,,,3,64,,,,,,550,216,14967.3,4,3,7.78E-05,,,678,6520,12300,,9700
69,84.291,0.23,11.3,0.55,0.37,0.64,0.04,1.2,0.96,,0.039,0.023,0.11,,,,,0.22,,0.019,,0.008,0,1030,630,,,3,64,,,,,,550,196,26681.8,9,18,,,,,,,,
69,84.291,0.23,11.3,0.55,0.37,0.64,0.04,1.2,0.96,,0.039,0.023,0.11,,,,,0.22,,0.019,,0.008,0,1030,630,,,3,64,,,,,,550,176,32203.4,5,2,,,,,,,,
69,84.291,0.23,11.3,0.55,0.37,0.64,0.04,1.2,0.96,,0.039,0.023,0.11,,,,,0.22,,0.019,,0.008,0,1030,630,,,3,64,,,,,,550,157,49860.4,5,5,,,,,,,,
69,84.291,0.23,11.3,0.55,0.37,0.64,0.04,1.2,0.96,,0.039,0.023,0.11,,,,,0.22,,0.019,,0.008,0,1030,630,,,3,64,,,,,,550,118,64271.9,8,9,7.72E-06,,,34400,49600,56900,64700,43800
69,84.291,0.23,11.3,0.55,0.37,0.64,0.04,1.2,0.96,,0.039,0.023,0.11,,,,,0.22,,0.019,,0.008,0,1030,630,,,3,64,,,,,,600,294,38.8,25,78,,,,,,,,
69,84.291,0.23,11.3,0.55,0.37,0.64,0.04,1.2,0.96,,0.039,0.023,0.11,,,,,0.22,,0.019,,0.008,0,1030,630,,,3,64,,,,,,600,235,390.1,28,78,0.0061,,,4,51,206,356,238
69,84.291,0.23,11.3,0.55,0.37,0.64,0.04,1.2,0.96,,0.039,0.023,0.11,,,,,0.22,,0.019,,0.008,0,1030,630,,,3,64,,,,,,600,216,542,23,59,0.00417,,,13,104,322,502,341
69,84.291,0.23,11.3,0.55,0.37,0.64,0.04,1.2,0.96,,0.039,0.023,0.11,,,,,0.22,,0.019,,0.008,0,1030,630,,,3,64,,,,,,600,157,1914.1,17,35,,,,,,,,
69,84.291,0.23,11.3,0.55,0.37,0.64,0.04,1.2,0.96,,0.039,0.023,0.11,,,,,0.22,,0.019,,0.008,0,1030,630,,,3,64,,,,,,600,118,5160.2,21,45,0.000257,,,1080,2090,3240,4520,1920
69,84.291,0.23,11.3,0.55,0.37,0.64,0.04,1.2,0.96,,0.039,0.023,0.11,,,,,0.22,,0.019,,0.008,0,1030,630,,,3,64,,,,,,600,98,6822.5,20,39,,,,,,,,
69,84.291,0.23,11.3,0.55,0.37,0.64,0.04,1.2,0.96,,0.039,0.023,0.11,,,,,0.22,,0.019,,0.008,0,1030,630,,,3,64,,,,,,600,69,17466.5,30,48,,,,,,,,
69,84.291,0.23,11.3,0.55,0.37,0.64,0.04,1.2,0.96,,0.039,0.023,0.11,,,,,0.22,,0.019,,0.008,0,1030,630,,,3,64,,,,,,600,61,33552,18,16,,,,,,,,
69,84.291,0.23,11.3,0.55,0.37,0.64,0.04,1.2,0.96,,0.039,0.023,0.11,,,,,0.22,,0.019,,0.008,0,1030,630,,,3,64,,,,,,600,53,71443.3,28,45,,,,,,,,
69,84.291,0.23,11.3,0.55,0.37,0.64,0.04,1.2,0.96,,0.039,0.023,0.11,,,,,0.22,,0.019,,0.008,0,1030,630,,,3,64,,,,,,600,47,142363,27,42,,,,,,,,
69,84.291,0.23,11.3,0.55,0.37,0.64,0.04,1.2,0.96,,0.039,0.023,0.11,,,,,0.22,,0.019,,0.008,0,1030,630,,,3,64,,,,,,650,137,81.4,29,83,,,,,,,,
69,84.291,0.23,11.3,0.55,0.37,0.64,0.04,1.2,0.96,,0.039,0.023,0.11,,,,,0.22,,0.019,,0.008,0,1030,630,,,3,64,,,,,,650,118,189.1,38,88,0.0148,,,21,49,86,148,59
69,84.291,0.23,11.3,0.55,0.37,0.64,0.04,1.2,0.96,,0.039,0.023,0.11,,,,,0.22,,0.019,,0.008,0,1030,630,,,3,64,,,,,,650,98,380.6,50,78,0.00761,,,43,100,174,286,132
69,84.291,0.23,11.3,0.55,0.37,0.64,0.04,1.2,0.96,,0.039,0.023,0.11,,,,,0.22,,0.019,,0.008,0,1030,630,,,3,64,,,,,,650,69,1179.1,54,82,0.00287,,,136,298,506,826,389
69,84.291,0.23,11.3,0.55,0.37,0.64,0.04,1.2,0.96,,0.039,0.023,0.11,,,,,0.22,,0.019,,0.008,0,1030,630,,,3,64,,,,,,650,47,5617,45,74,,,,,,,,
69,84.291,0.23,11.3,0.55,0.37,0.64,0.04,1.2,0.96,,0.039,0.023,0.11,,,,,0.22,,0.019,,0.008,0,1030,630,,,3,64,,,,,,650,47,5026.7,38,80,,,,,,,,
69,84.291,0.23,11.3,0.55,0.37,0.64,0.04,1.2,0.96,,0.039,0.023,0.11,,,,,0.22,,0.019,,0.008,0,1030,630,,,3,64,,,,,,650,35,14402.4,53,80,,,,,,,,
,,,,,,,,,,,,,,,,,,,,,,,,,,,,,,,,,,,,,,,,,,,,,,,
70,83.323,0.23,12.1,0.59,0.3,0.67,0.04,1.22,1.09,,0.02,0.028,0.12,,,,,0.24,,0.021,,0.008,0,1030,630,,,3.4,84.4485062894652,23.9,788,1007,16,52,,,,,,,,,,,,,
70,83.323,0.23,12.1,0.59,0.3,0.67,0.04,1.22,1.09,,0.02,0.028,0.12,,,,,0.24,,0.021,,0.008,0,1030,630,,,3.4,84.4485062894652,100,746,939,16,57,,,,,,,,,,,,,
70,83.323,0.23,12.1,0.59,0.3,0.67,0.04,1.22,1.09,,0.02,0.028,0.12,,,,,0.24,,0.021,,0.008,0,1030,630,,,3.4,84.4485062894652,200,781,903,14,54,,,,,,,,,,,,,
70,83.323,0.23,12.1,0.59,0.3,0.67,0.04,1.22,1.09,,0.02,0.028,0.12,,,,,0.24,,0.021,,0.008,0,1030,630,,,3.4,84.4485062894652,300,695,860,13,53,,,,,,,,,,,,,
70,83.323,0.23,12.1,0.59,0.3,0.67,0.04,1.22,1.09,,0.02,0.028,0.12,,,,,0.24,,0.021,,0.008,0,1030,630,,,3.4,84.4485062894652,400,639,810,13,53,,,,,,,,,,,,,
70,83.323,0.23,12.1,0.59,0.3,0.67,0.04,1.22,1.09,,0.02,0.028,0.12,,,,,0.24,,0.021,,0.008,0,1030,630,,,3.4,84.4485062894652,450,636,786,14,55,,,,,,,,,,,,,
70,83.323,0.23,12.1,0.59,0.3,0.67,0.04,1.22,1.09,,0.02,0.028,0.12,,,,,0.24,,0.021,,0.008,0,1030,630,,,3.4,84.4485062894652,500,585,705,19,70,,,,,,,,,,,,,
70,83.323,0.23,12.1,0.59,0.3,0.67,0.04,1.22,1.09,,0.02,0.028,0.12,,,,,0.24,,0.021,,0.008,0,1030,630,,,3.4,84.4485062894652,550,490,617,24,80,,,,,,,,,,,,,
70,83.323,0.23,12.1,0.59,0.3,0.67,0.04,1.22,1.09,,0.02,0.028,0.12,,,,,0.24,,0.021,,0.008,0,1030,630,,,3.4,84.4485062894652,600,374,527,31,87,,,,,,,,,,,,,
70,83.323,0.23,12.1,0.59,0.3,0.67,0.04,1.22,1.09,,0.02,0.028,0.12,,,,,0.24,,0.021,,0.008,0,1030,630,,,3.4,84.4485062894652,650,271,409,32,92,,,,,,,,,,,,,
70,83.323,0.23,12.1,0.59,0.3,0.67,0.04,1.22,1.09,,0.02,0.028,0.12,,,,,0.24,,0.021,,0.008,0,1030,630,,,3.4,84.4485062894652,,,,,,500,510,121,21,68,,,,,,,,
70,83.323,0.23,12.1,0.59,0.3,0.67,0.04,1.22,1.09,,0.02,0.028,0.12,,,,,0.24,,0.021,,0.008,0,1030,630,,,3.4,84.4485062894652,,,,,,500,471,870.6,25,71,,,,,,,,
70,83.323,0.23,12.1,0.59,0.3,0.67,0.04,1.22,1.09,,0.02,0.028,0.12,,,,,0.24,,0.021,,0.008,0,1030,630,,,3.4,84.4485062894652,,,,,,500,431,5105.1,21,71,,,,,,,,
70,83.323,0.23,12.1,0.59,0.3,0.67,0.04,1.22,1.09,,0.02,0.028,0.12,,,,,0.24,,0.021,,0.008,0,1030,630,,,3.4,84.4485062894652,,,,,,500,412,10679,21,70,0.000222,,,24,564,3480,9920,7730
70,83.323,0.23,12.1,0.59,0.3,0.67,0.04,1.22,1.09,,0.02,0.028,0.12,,,,,0.24,,0.021,,0.008,0,1030,630,,,3.4,84.4485062894652,,,,,,500,373,28403.7,21,70,4.74E-05,,,269,2750,19700,27600,20700
70,83.323,0.23,12.1,0.59,0.3,0.67,0.04,1.22,1.09,,0.02,0.028,0.12,,,,,0.24,,0.021,,0.008,0,1030,630,,,3.4,84.4485062894652,,,,,,500,333,45634.5,22,71,2.03E-05,,,1220,17000,37900,44600,32300
70,83.323,0.23,12.1,0.59,0.3,0.67,0.04,1.22,1.09,,0.02,0.028,0.12,,,,,0.24,,0.021,,0.008,0,1030,630,,,3.4,84.4485062894652,,,,,,500,294,62733.7,20,70,9.6E-06,,,4450,38100,53800,61600,40700
70,83.323,0.23,12.1,0.59,0.3,0.67,0.04,1.22,1.09,,0.02,0.028,0.12,,,,,0.24,,0.021,,0.008,0,1030,630,,,3.4,84.4485062894652,,,,,,500,265,79769,21,68,6.61E-06,,,11100,50000,67200,77400,48400
70,83.323,0.23,12.1,0.59,0.3,0.67,0.04,1.22,1.09,,0.02,0.028,0.12,,,,,0.24,,0.021,,0.008,0,1030,630,,,3.4,84.4485062894652,,,,,,550,373,421.7,26,77,,,,,,,,
70,83.323,0.23,12.1,0.59,0.3,0.67,0.04,1.22,1.09,,0.02,0.028,0.12,,,,,0.24,,0.021,,0.008,0,1030,630,,,3.4,84.4485062894652,,,,,,550,333,2109.1,23,73,0.00126,,,9,144,880,1940,1480
70,83.323,0.23,12.1,0.59,0.3,0.67,0.04,1.22,1.09,,0.02,0.028,0.12,,,,,0.24,,0.021,,0.008,0,1030,630,,,3.4,84.4485062894652,,,,,,550,294,6426.3,21,65,0.000295,,,93,1280,4120,6080,4320
70,83.323,0.23,12.1,0.59,0.3,0.67,0.04,1.22,1.09,,0.02,0.028,0.12,,,,,0.24,,0.021,,0.008,0,1030,630,,,3.4,84.4485062894652,,,,,,550,265,11431.5,12,43,0.000133,,,215,2570,7790,11100,7010
70,83.323,0.23,12.1,0.59,0.3,0.67,0.04,1.22,1.09,,0.02,0.028,0.12,,,,,0.24,,0.021,,0.008,0,1030,630,,,3.4,84.4485062894652,,,,,,550,235,21534.8,21,46,5.71E-05,,,1350,9270,16300,20600,12300
70,83.323,0.23,12.1,0.59,0.3,0.67,0.04,1.22,1.09,,0.02,0.028,0.12,,,,,0.24,,0.021,,0.008,0,1030,630,,,3.4,84.4485062894652,,,,,,550,216,28637,7,12,3.65E-05,,,5000,15800,23700,28400,17700
70,83.323,0.23,12.1,0.59,0.3,0.67,0.04,1.22,1.09,,0.02,0.028,0.12,,,,,0.24,,0.021,,0.008,0,1030,630,,,3.4,84.4485062894652,,,,,,550,196,41553.8,8,9,,,,,,,,
70,83.323,0.23,12.1,0.59,0.3,0.67,0.04,1.22,1.09,,0.02,0.028,0.12,,,,,0.24,,0.021,,0.008,0,1030,630,,,3.4,84.4485062894652,,,,,,550,176,63524.2,13,20,,,,,,,,
70,83.323,0.23,12.1,0.59,0.3,0.67,0.04,1.22,1.09,,0.02,0.028,0.12,,,,,0.24,,0.021,,0.008,0,1030,630,,,3.4,84.4485062894652,,,,,,550,157,86630.2,8,11,,,,,,,,
70,83.323,0.23,12.1,0.59,0.3,0.67,0.04,1.22,1.09,,0.02,0.028,0.12,,,,,0.24,,0.021,,0.008,0,1030,630,,,3.4,84.4485062894652,,,,,,600,294,87.7,28,82,,,,,,,,
70,83.323,0.23,12.1,0.59,0.3,0.67,0.04,1.22,1.09,,0.02,0.028,0.12,,,,,0.24,,0.021,,0.008,0,1030,630,,,3.4,84.4485062894652,,,,,,600,216,983.2,30,75,0.00178,,,32,280,662,918,614
70,83.323,0.23,12.1,0.59,0.3,0.67,0.04,1.22,1.09,,0.02,0.028,0.12,,,,,0.24,,0.021,,0.008,0,1030,630,,,3.4,84.4485062894652,,,,,,600,157,3191.6,19,60,,,,,,,,
70,83.323,0.23,12.1,0.59,0.3,0.67,0.04,1.22,1.09,,0.02,0.028,0.12,,,,,0.24,,0.021,,0.008,0,1030,630,,,3.4,84.4485062894652,,,,,,600,98,12257,11,16,,,,,,,,
70,83.323,0.23,12.1,0.59,0.3,0.67,0.04,1.22,1.09,,0.02,0.028,0.12,,,,,0.24,,0.021,,0.008,0,1030,630,,,3.4,84.4485062894652,,,,,,600,69,46545.5,15,13,,,,,,,,
70,83.323,0.23,12.1,0.59,0.3,0.67,0.04,1.22,1.09,,0.02,0.028,0.12,,,,,0.24,,0.021,,0.008,0,1030,630,,,3.4,84.4485062894652,,,,,,600,53,88939.5,14,12,,,,,,,,
70,83.323,0.23,12.1,0.59,0.3,0.67,0.04,1.22,1.09,,0.02,0.028,0.12,,,,,0.24,,0.021,,0.008,0,1030,630,,,3.4,84.4485062894652,,,,,,650,137,103.8,30,88,,,,,,,,
70,83.323,0.23,12.1,0.59,0.3,0.67,0.04,1.22,1.09,,0.02,0.028,0.12,,,,,0.24,,0.021,,0.008,0,1030,630,,,3.4,84.4485062894652,,,,,,650,98,514.2,42,86,0.00586,,,57,130,240,413,190
70,83.323,0.23,12.1,0.59,0.3,0.67,0.04,1.22,1.09,,0.02,0.028,0.12,,,,,0.24,,0.021,,0.008,0,1030,630,,,3.4,84.4485062894652,,,,,,650,69,1929.5,38,72,0.00173,,,192,484,958,1550,960
70,83.323,0.23,12.1,0.59,0.3,0.67,0.04,1.22,1.09,,0.02,0.028,0.12,,,,,0.24,,0.021,,0.008,0,1030,630,,,3.4,84.4485062894652,,,,,,650,47,6402.2,28,30,,,,,,,,
70,83.323,0.23,12.1,0.59,0.3,0.67,0.04,1.22,1.09,,0.02,0.028,0.12,,,,,0.24,,0.021,,0.008,0,1030,630,,,3.4,84.4485062894652,,,,,,650,47,6830.2,35,46,,,,,,,,
70,83.323,0.23,12.1,0.59,0.3,0.67,0.04,1.22,1.09,,0.02,0.028,0.12,,,,,0.24,,0.021,,0.008,0,1030,630,,,3.4,84.4485062894652,,,,,,650,35,15596,13,29,,,,,,,,
,,,,,,,,,,,,,,,,,,,,,,,,,,,,,,,,,,,,,,,,,,,,,,,
71,83.793,0.19,11.4,0.87,0.33,0.9,0.12,0.91,1.07,,0.007,0.029,0.11,,,,,0.24,,0.02,,0.011,0,1030,630,,,1.4,21.1121265723663,23.9,828,1019,14,37,,,,,,,,,,,,,
71,83.793,0.19,11.4,0.87,0.33,0.9,0.12,0.91,1.07,,0.007,0.029,0.11,,,,,0.24,,0.02,,0.011,0,1030,630,,,1.4,21.1121265723663,100,797,958,13,35,,,,,,,,,,,,,
71,83.793,0.19,11.4,0.87,0.33,0.9,0.12,0.91,1.07,,0.007,0.029,0.11,,,,,0.24,,0.02,,0.011,0,1030,630,,,1.4,21.1121265723663,200,759,910,12,37,,,,,,,,,,,,,
71,83.793,0.19,11.4,0.87,0.33,0.9,0.12,0.91,1.07,,0.007,0.029,0.11,,,,,0.24,,0.02,,0.011,0,1030,630,,,1.4,21.1121265723663,300,728,873,10,33,,,,,,,,,,,,,
71,83.793,0.19,11.4,0.87,0.33,0.9,0.12,0.91,1.07,,0.007,0.029,0.11,,,,,0.24,,0.02,,0.011,0,1030,630,,,1.4,21.1121265723663,400,658,829,9,30,,,,,,,,,,,,,
71,83.793,0.19,11.4,0.87,0.33,0.9,0.12,0.91,1.07,,0.007,0.029,0.11,,,,,0.24,,0.02,,0.011,0,1030,630,,,1.4,21.1121265723663,450,625,779,11,33,,,,,,,,,,,,,
71,83.793,0.19,11.4,0.87,0.33,0.9,0.12,0.91,1.07,,0.007,0.029,0.11,,,,,0.24,,0.02,,0.011,0,1030,630,,,1.4,21.1121265723663,500,588,709,17,46,,,,,,,,,,,,,
71,83.793,0.19,11.4,0.87,0.33,0.9,0.12,0.91,1.07,,0.007,0.029,0.11,,,,,0.24,,0.02,,0.011,0,1030,630,,,1.4,21.1121265723663,550,483,614,26,75,,,,,,,,,,,,,
71,83.793,0.19,11.4,0.87,0.33,0.9,0.12,0.91,1.07,,0.007,0.029,0.11,,,,,0.24,,0.02,,0.011,0,1030,630,,,1.4,21.1121265723663,600,405,507,30,83,,,,,,,,,,,,,
71,83.793,0.19,11.4,0.87,0.33,0.9,0.12,0.91,1.07,,0.007,0.029,0.11,,,,,0.24,,0.02,,0.011,0,1030,630,,,1.4,21.1121265723663,650,283,422,29,87,,,,,,,,,,,,,
71,83.793,0.19,11.4,0.87,0.33,0.9,0.12,0.91,1.07,,0.007,0.029,0.11,,,,,0.24,,0.02,,0.011,0,1030,630,,,1.4,21.1121265723663,,,,,,500,510,56.3,18,53,,,,,,,,
71,83.793,0.19,11.4,0.87,0.33,0.9,0.12,0.91,1.07,,0.007,0.029,0.11,,,,,0.24,,0.02,,0.011,0,1030,630,,,1.4,21.1121265723663,,,,,,500,471,384.6,23,56,,,,,,,,
71,83.793,0.19,11.4,0.87,0.33,0.9,0.12,0.91,1.07,,0.007,0.029,0.11,,,,,0.24,,0.02,,0.011,0,1030,630,,,1.4,21.1121265723663,,,,,,500,431,2888.4,15,42,,,,,,,,
71,83.793,0.19,11.4,0.87,0.33,0.9,0.12,0.91,1.07,,0.007,0.029,0.11,,,,,0.24,,0.02,,0.011,0,1030,630,,,1.4,21.1121265723663,,,,,,500,412,6040.2,11,25,0.000489,,,29,496,2100,5630,4730
71,83.793,0.19,11.4,0.87,0.33,0.9,0.12,0.91,1.07,,0.007,0.029,0.11,,,,,0.24,,0.02,,0.011,0,1030,630,,,1.4,21.1121265723663,,,,,,500,373,18346.4,13,34,6.89E-05,,,128,1960,12900,17800,13800
71,83.793,0.19,11.4,0.87,0.33,0.9,0.12,0.91,1.07,,0.007,0.029,0.11,,,,,0.24,,0.02,,0.011,0,1030,630,,,1.4,21.1121265723663,,,,,,500,333,29333.9,15,45,2.4E-05,,,523,12200,25100,28800,21100
71,83.793,0.19,11.4,0.87,0.33,0.9,0.12,0.91,1.07,,0.007,0.029,0.11,,,,,0.24,,0.02,,0.011,0,1030,630,,,1.4,21.1121265723663,,,,,,500,294,42341.9,18,56,1.23E-05,,,6720,29900,37800,41600,29400
71,83.793,0.19,11.4,0.87,0.33,0.9,0.12,0.91,1.07,,0.007,0.029,0.11,,,,,0.24,,0.02,,0.011,0,1030,630,,,1.4,21.1121265723663,,,,,,500,265,54598.6,26,67,1.06E-05,,,17900,37500,46700,52300,34600
71,83.793,0.19,11.4,0.87,0.33,0.9,0.12,0.91,1.07,,0.007,0.029,0.11,,,,,0.24,,0.02,,0.011,0,1030,630,,,1.4,21.1121265723663,,,,,,500,235,84568.1,20,58,6.14E-06,,,26000,48700,62800,78800,41100
71,83.793,0.19,11.4,0.87,0.33,0.9,0.12,0.91,1.07,,0.007,0.029,0.11,,,,,0.24,,0.02,,0.011,0,1030,630,,,1.4,21.1121265723663,,,,,,550,373,216.4,20,58,,,,,,,,
71,83.793,0.19,11.4,0.87,0.33,0.9,0.12,0.91,1.07,,0.007,0.029,0.11,,,,,0.24,,0.02,,0.011,0,1030,630,,,1.4,21.1121265723663,,,,,,550,333,1786.6,22,49,0.00138,,,4,70,654,1630,1200
71,83.793,0.19,11.4,0.87,0.33,0.9,0.12,0.91,1.07,,0.007,0.029,0.11,,,,,0.24,,0.02,,0.011,0,1030,630,,,1.4,21.1121265723663,,,,,,550,294,6137.8,10,26,0.000238,,,51,1130,4380,6040,4370
71,83.793,0.19,11.4,0.87,0.33,0.9,0.12,0.91,1.07,,0.007,0.029,0.11,,,,,0.24,,0.02,,0.011,0,1030,630,,,1.4,21.1121265723663,,,,,,550,265,11718.9,9,26,0.000111,,,223,3630,8940,11500,7780
71,83.793,0.19,11.4,0.87,0.33,0.9,0.12,0.91,1.07,,0.007,0.029,0.11,,,,,0.24,,0.02,,0.011,0,1030,630,,,1.4,21.1121265723663,,,,,,550,235,19821.8,12,29,6.06E-05,,,792,8430,15700,19400,12500
71,83.793,0.19,11.4,0.87,0.33,0.9,0.12,0.91,1.07,,0.007,0.029,0.11,,,,,0.24,,0.02,,0.011,0,1030,630,,,1.4,21.1121265723663,,,,,,550,216,28827.9,6,17,3.56E-05,,,2140,15300,25200,28800,20700
71,83.793,0.19,11.4,0.87,0.33,0.9,0.12,0.91,1.07,,0.007,0.029,0.11,,,,,0.24,,0.02,,0.011,0,1030,630,,,1.4,21.1121265723663,,,,,,550,196,43299.1,11,16,,,,,,,,
71,83.793,0.19,11.4,0.87,0.33,0.9,0.12,0.91,1.07,,0.007,0.029,0.11,,,,,0.24,,0.02,,0.011,0,1030,630,,,1.4,21.1121265723663,,,,,,550,176,62285.6,10,17,,,,,,,,
71,83.793,0.19,11.4,0.87,0.33,0.9,0.12,0.91,1.07,,0.007,0.029,0.11,,,,,0.24,,0.02,,0.011,0,1030,630,,,1.4,21.1121265723663,,,,,,550,157,95343.5,8,11,,,,,,,,
71,83.793,0.19,11.4,0.87,0.33,0.9,0.12,0.91,1.07,,0.007,0.029,0.11,,,,,0.24,,0.02,,0.011,0,1030,630,,,1.4,21.1121265723663,,,,,,600,294,51.8,25,76,,,,,,,,
71,83.793,0.19,11.4,0.87,0.33,0.9,0.12,0.91,1.07,,0.007,0.029,0.11,,,,,0.24,,0.02,,0.011,0,1030,630,,,1.4,21.1121265723663,,,,,,600,216,656,22,72,0.00278,,,18,170,427,612,394
71,83.793,0.19,11.4,0.87,0.33,0.9,0.12,0.91,1.07,,0.007,0.029,0.11,,,,,0.24,,0.02,,0.011,0,1030,630,,,1.4,21.1121265723663,,,,,,600,157,2640.3,22,53,,,,,,,,
71,83.793,0.19,11.4,0.87,0.33,0.9,0.12,0.91,1.07,,0.007,0.029,0.11,,,,,0.24,,0.02,,0.011,0,1030,630,,,1.4,21.1121265723663,,,,,,600,98,18408.7,13,20,,,,,,,,
71,83.793,0.19,11.4,0.87,0.33,0.9,0.12,0.91,1.07,,0.007,0.029,0.11,,,,,0.24,,0.02,,0.011,0,1030,630,,,1.4,21.1121265723663,,,,,,600,78,54109,10,15,,,,,,,,
71,83.793,0.19,11.4,0.87,0.33,0.9,0.12,0.91,1.07,,0.007,0.029,0.11,,,,,0.24,,0.02,,0.011,0,1030,630,,,1.4,21.1121265723663,,,,,,600,69,91220.2,9,14,,,,,,,,
71,83.793,0.19,11.4,0.87,0.33,0.9,0.12,0.91,1.07,,0.007,0.029,0.11,,,,,0.24,,0.02,,0.011,0,1030,630,,,1.4,21.1121265723663,,,,,,650,137,94.4,46,92,,,,,,,,
71,83.793,0.19,11.4,0.87,0.33,0.9,0.12,0.91,1.07,,0.007,0.029,0.11,,,,,0.24,,0.02,,0.011,0,1030,630,,,1.4,21.1121265723663,,,,,,650,98,581,36,88,0.0074,,,43,106,211,439,226
71,83.793,0.19,11.4,0.87,0.33,0.9,0.12,0.91,1.07,,0.007,0.029,0.11,,,,,0.24,,0.02,,0.011,0,1030,630,,,1.4,21.1121265723663,,,,,,650,69,2867.8,29,76,0.00139,,,195,546,1250,2290,1500
71,83.793,0.19,11.4,0.87,0.33,0.9,0.12,0.91,1.07,,0.007,0.029,0.11,,,,,0.24,,0.02,,0.011,0,1030,630,,,1.4,21.1121265723663,,,,,,650,47,16783.5,24,55,,,,,,,,
71,83.793,0.19,11.4,0.87,0.33,0.9,0.12,0.91,1.07,,0.007,0.029,0.11,,,,,0.24,,0.02,,0.011,0,1030,630,,,1.4,21.1121265723663,,,,,,650,47,15337.6,21,55,,,,,,,,
71,83.793,0.19,11.4,0.87,0.33,0.9,0.12,0.91,1.07,,0.007,0.029,0.11,,,,,0.24,,0.02,,0.011,0,1030,630,,,1.4,21.1121265723663,,,,,,650,35,71471.8,25,30,,,,,,,,
,,,,,,,,,,,,,,,,,,,,,,,,,,,,,,,,,,,,,,,,,,,,,,,
72,82.932,0.21,12.3,0.8,0.53,0.68,0.04,0.94,1.1,,0.04,0.029,0.14,,,,,0.23,,0.02,,0.009,0,1030,630,,,4.8,222.860944203808,23.9,875,1031,13,42,,,,,,,,,,,,,
72,82.932,0.21,12.3,0.8,0.53,0.68,0.04,0.94,1.1,,0.04,0.029,0.14,,,,,0.23,,0.02,,0.009,0,1030,630,,,4.8,222.860944203808,100,813,957,15,47,,,,,,,,,,,,,
72,82.932,0.21,12.3,0.8,0.53,0.68,0.04,0.94,1.1,,0.04,0.029,0.14,,,,,0.23,,0.02,,0.009,0,1030,630,,,4.8,222.860944203808,200,822,915,11,47,,,,,,,,,,,,,
72,82.932,0.21,12.3,0.8,0.53,0.68,0.04,0.94,1.1,,0.04,0.029,0.14,,,,,0.23,,0.02,,0.009,0,1030,630,,,4.8,222.860944203808,300,720,870,12,42,,,,,,,,,,,,,
72,82.932,0.21,12.3,0.8,0.53,0.68,0.04,0.94,1.1,,0.04,0.029,0.14,,,,,0.23,,0.02,,0.009,0,1030,630,,,4.8,222.860944203808,400,674,826,11,43,,,,,,,,,,,,,
72,82.932,0.21,12.3,0.8,0.53,0.68,0.04,0.94,1.1,,0.04,0.029,0.14,,,,,0.23,,0.02,,0.009,0,1030,630,,,4.8,222.860944203808,450,617,770,14,52,,,,,,,,,,,,,
72,82.932,0.21,12.3,0.8,0.53,0.68,0.04,0.94,1.1,,0.04,0.029,0.14,,,,,0.23,,0.02,,0.009,0,1030,630,,,4.8,222.860944203808,500,613,700,15,57,,,,,,,,,,,,,
72,82.932,0.21,12.3,0.8,0.53,0.68,0.04,0.94,1.1,,0.04,0.029,0.14,,,,,0.23,,0.02,,0.009,0,1030,630,,,4.8,222.860944203808,550,497,607,24,78,,,,,,,,,,,,,
72,82.932,0.21,12.3,0.8,0.53,0.68,0.04,0.94,1.1,,0.04,0.029,0.14,,,,,0.23,,0.02,,0.009,0,1030,630,,,4.8,222.860944203808,600,392,498,36,89,,,,,,,,,,,,,
72,82.932,0.21,12.3,0.8,0.53,0.68,0.04,0.94,1.1,,0.04,0.029,0.14,,,,,0.23,,0.02,,0.009,0,1030,630,,,4.8,222.860944203808,650,295,407,38,93,,,,,,,,,,,,,
72,82.932,0.21,12.3,0.8,0.53,0.68,0.04,0.94,1.1,,0.04,0.029,0.14,,,,,0.23,,0.02,,0.009,0,1030,630,,,4.8,222.860944203808,,,,,,500,510,67.4,26,70,,,,,,,,
72,82.932,0.21,12.3,0.8,0.53,0.68,0.04,0.94,1.1,,0.04,0.029,0.14,,,,,0.23,,0.02,,0.009,0,1030,630,,,4.8,222.860944203808,,,,,,500,471,567.1,22,65,,,,,,,,
72,82.932,0.21,12.3,0.8,0.53,0.68,0.04,0.94,1.1,,0.04,0.029,0.14,,,,,0.23,,0.02,,0.009,0,1030,630,,,4.8,222.860944203808,,,,,,500,431,3365.8,17,61,,,,,,,,
72,82.932,0.21,12.3,0.8,0.53,0.68,0.04,0.94,1.1,,0.04,0.029,0.14,,,,,0.23,,0.02,,0.009,0,1030,630,,,4.8,222.860944203808,,,,,,500,412,6718.4,18,59,0.000378,,,61,766,3130,6390,5230
72,82.932,0.21,12.3,0.8,0.53,0.68,0.04,0.94,1.1,,0.04,0.029,0.14,,,,,0.23,,0.02,,0.009,0,1030,630,,,4.8,222.860944203808,,,,,,500,373,16586,17,51,5.87E-05,,,115,3110,13500,16300,12600
72,82.932,0.21,12.3,0.8,0.53,0.68,0.04,0.94,1.1,,0.04,0.029,0.14,,,,,0.23,,0.02,,0.009,0,1030,630,,,4.8,222.860944203808,,,,,,500,333,24678.7,23,56,2.95E-05,,,1150,15800,21700,24100,17800
72,82.932,0.21,12.3,0.8,0.53,0.68,0.04,0.94,1.1,,0.04,0.029,0.14,,,,,0.23,,0.02,,0.009,0,1030,630,,,4.8,222.860944203808,,,,,,500,294,34905,38,60,1.42E-05,,,3340,23800,30700,34300,24000
72,82.932,0.21,12.3,0.8,0.53,0.68,0.04,0.94,1.1,,0.04,0.029,0.14,,,,,0.23,,0.02,,0.009,0,1030,630,,,4.8,222.860944203808,,,,,,500,235,70479.5,22,58,7.53E-06,,,22200,40200,52100,64800,34900
72,82.932,0.21,12.3,0.8,0.53,0.68,0.04,0.94,1.1,,0.04,0.029,0.14,,,,,0.23,,0.02,,0.009,0,1030,630,,,4.8,222.860944203808,,,,,,500,216,87244.2,21,52,6.12E-06,,,24700,38000,51100,77100,30500
72,82.932,0.21,12.3,0.8,0.53,0.68,0.04,0.94,1.1,,0.04,0.029,0.14,,,,,0.23,,0.02,,0.009,0,1030,630,,,4.8,222.860944203808,,,,,,550,373,470.5,21,64,,,,,,,,
72,82.932,0.21,12.3,0.8,0.53,0.68,0.04,0.94,1.1,,0.04,0.029,0.14,,,,,0.23,,0.02,,0.009,0,1030,630,,,4.8,222.860944203808,,,,,,550,333,1960.4,12,38,0.00108,,,3,170,1030,1890,1360
72,82.932,0.21,12.3,0.8,0.53,0.68,0.04,0.94,1.1,,0.04,0.029,0.14,,,,,0.23,,0.02,,0.009,0,1030,630,,,4.8,222.860944203808,,,,,,550,294,6190,8,16,0.000245,,,79,1450,4510,6100,4270
72,82.932,0.21,12.3,0.8,0.53,0.68,0.04,0.94,1.1,,0.04,0.029,0.14,,,,,0.23,,0.02,,0.009,0,1030,630,,,4.8,222.860944203808,,,,,,550,265,11737.2,4,2,0.000102,,,504,4760,9800,,8350
72,82.932,0.21,12.3,0.8,0.53,0.68,0.04,0.94,1.1,,0.04,0.029,0.14,,,,,0.23,,0.02,,0.009,0,1030,630,,,4.8,222.860944203808,,,,,,550,235,18799,4,2,5.53E-05,,,2500,11100,16900,,13400
72,82.932,0.21,12.3,0.8,0.53,0.68,0.04,0.94,1.1,,0.04,0.029,0.14,,,,,0.23,,0.02,,0.009,0,1030,630,,,4.8,222.860944203808,,,,,,550,216,24014.2,4,4,3.6E-05,,,2780,14700,21600,,16900
72,82.932,0.21,12.3,0.8,0.53,0.68,0.04,0.94,1.1,,0.04,0.029,0.14,,,,,0.23,,0.02,,0.009,0,1030,630,,,4.8,222.860944203808,,,,,,550,196,34269.4,5,22,,,,,,,,
72,82.932,0.21,12.3,0.8,0.53,0.68,0.04,0.94,1.1,,0.04,0.029,0.14,,,,,0.23,,0.02,,0.009,0,1030,630,,,4.8,222.860944203808,,,,,,550,176,42544.9,4,4,,,,,,,,
72,82.932,0.21,12.3,0.8,0.53,0.68,0.04,0.94,1.1,,0.04,0.029,0.14,,,,,0.23,,0.02,,0.009,0,1030,630,,,4.8,222.860944203808,,,,,,550,157,54843.8,6,4,,,,,,,,
72,82.932,0.21,12.3,0.8,0.53,0.68,0.04,0.94,1.1,,0.04,0.029,0.14,,,,,0.23,,0.02,,0.009,0,1030,630,,,4.8,222.860944203808,,,,,,550,137,66216.8,9,2,,,,,,,,
72,82.932,0.21,12.3,0.8,0.53,0.68,0.04,0.94,1.1,,0.04,0.029,0.14,,,,,0.23,,0.02,,0.009,0,1030,630,,,4.8,222.860944203808,,,,,,600,294,64.2,18,67,,,,,,,,
72,82.932,0.21,12.3,0.8,0.53,0.68,0.04,0.94,1.1,,0.04,0.029,0.14,,,,,0.23,,0.02,,0.009,0,1030,630,,,4.8,222.860944203808,,,,,,600,216,1073.1,5,4,0.00117,,,70,470,869,,643
72,82.932,0.21,12.3,0.8,0.53,0.68,0.04,0.94,1.1,,0.04,0.029,0.14,,,,,0.23,,0.02,,0.009,0,1030,630,,,4.8,222.860944203808,,,,,,600,157,2880.8,8,10,,,,,,,,
72,82.932,0.21,12.3,0.8,0.53,0.68,0.04,0.94,1.1,,0.04,0.029,0.14,,,,,0.23,,0.02,,0.009,0,1030,630,,,4.8,222.860944203808,,,,,,600,98,10078.9,7,7,,,,,,,,
72,82.932,0.21,12.3,0.8,0.53,0.68,0.04,0.94,1.1,,0.04,0.029,0.14,,,,,0.23,,0.02,,0.009,0,1030,630,,,4.8,222.860944203808,,,,,,600,69,18561.2,18,33,,,,,,,,
72,82.932,0.21,12.3,0.8,0.53,0.68,0.04,0.94,1.1,,0.04,0.029,0.14,,,,,0.23,,0.02,,0.009,0,1030,630,,,4.8,222.860944203808,,,,,,600,61,26602.1,25,29,,,,,,,,
72,82.932,0.21,12.3,0.8,0.53,0.68,0.04,0.94,1.1,,0.04,0.029,0.14,,,,,0.23,,0.02,,0.009,0,1030,630,,,4.8,222.860944203808,,,,,,600,47,91756.1,13,4,,,,,,,,
72,82.932,0.21,12.3,0.8,0.53,0.68,0.04,0.94,1.1,,0.04,0.029,0.14,,,,,0.23,,0.02,,0.009,0,1030,630,,,4.8,222.860944203808,,,,,,600,37,,,,,,,,,,,
72,82.932,0.21,12.3,0.8,0.53,0.68,0.04,0.94,1.1,,0.04,0.029,0.14,,,,,0.23,,0.02,,0.009,0,1030,630,,,4.8,222.860944203808,,,,,,650,137,155.2,32,66,,,,,,,,
72,82.932,0.21,12.3,0.8,0.53,0.68,0.04,0.94,1.1,,0.04,0.029,0.14,,,,,0.23,,0.02,,0.009,0,1030,630,,,4.8,222.860944203808,,,,,,650,98,562.6,22,42,0.00326,,,101,226,355,490,269
72,82.932,0.21,12.3,0.8,0.53,0.68,0.04,0.94,1.1,,0.04,0.029,0.14,,,,,0.23,,0.02,,0.009,0,1030,630,,,4.8,222.860944203808,,,,,,650,69,1412.4,26,48,0.0011,,,331,643,922,1200,682
72,82.932,0.21,12.3,0.8,0.53,0.68,0.04,0.94,1.1,,0.04,0.029,0.14,,,,,0.23,,0.02,,0.009,0,1030,630,,,4.8,222.860944203808,,,,,,650,47,4428,22,53,,,,,,,,
72,82.932,0.21,12.3,0.8,0.53,0.68,0.04,0.94,1.1,,0.04,0.029,0.14,,,,,0.23,,0.02,,0.009,0,1030,630,,,4.8,222.860944203808,,,,,,650,47,4241.8,23,41,,,,,,,,
72,82.932,0.21,12.3,0.8,0.53,0.68,0.04,0.94,1.1,,0.04,0.029,0.14,,,,,0.23,,0.02,,0.009,0,1030,630,,,4.8,222.860944203808,,,,,,650,35,10428.3,25,66,,,,,,,,
72,82.932,0.21,12.3,0.8,0.53,0.68,0.04,0.94,1.1,,0.04,0.029,0.14,,,,,0.23,,0.02,,0.009,0,1030,630,,,4.8,222.860944203808,,,,,,650,29,50541.9,41,50,,,,,,,,
,,,,,,,,,,,,,,,,,,,,,,,,,,,,,,,,,,,,,,,,,,,,,,,
73,82.781,0.21,12.9,0.6,0.41,0.67,0.15,0.93,0.93,,0.023,0.026,0.13,,,,,0.21,,0.021,,0.009,0,1030,630,,,4.2,147.03338943962,23.9,836,1019,14,46,,,,,,,,,,,,,
73,82.781,0.21,12.9,0.6,0.41,0.67,0.15,0.93,0.93,,0.023,0.026,0.13,,,,,0.21,,0.021,,0.009,0,1030,630,,,4.2,147.03338943962,100,815,969,13,46,,,,,,,,,,,,,
73,82.781,0.21,12.9,0.6,0.41,0.67,0.15,0.93,0.93,,0.023,0.026,0.13,,,,,0.21,,0.021,,0.009,0,1030,630,,,4.2,147.03338943962,200,788,918,10,42,,,,,,,,,,,,,
73,82.781,0.21,12.9,0.6,0.41,0.67,0.15,0.93,0.93,,0.023,0.026,0.13,,,,,0.21,,0.021,,0.009,0,1030,630,,,4.2,147.03338943962,300,714,866,12,46,,,,,,,,,,,,,
73,82.781,0.21,12.9,0.6,0.41,0.67,0.15,0.93,0.93,,0.023,0.026,0.13,,,,,0.21,,0.021,,0.009,0,1030,630,,,4.2,147.03338943962,400,689,865,11,39,,,,,,,,,,,,,
73,82.781,0.21,12.9,0.6,0.41,0.67,0.15,0.93,0.93,,0.023,0.026,0.13,,,,,0.21,,0.021,,0.009,0,1030,630,,,4.2,147.03338943962,450,640,781,13,47,,,,,,,,,,,,,
73,82.781,0.21,12.9,0.6,0.41,0.67,0.15,0.93,0.93,,0.023,0.026,0.13,,,,,0.21,,0.021,,0.009,0,1030,630,,,4.2,147.03338943962,500,576,698,18,60,,,,,,,,,,,,,
73,82.781,0.21,12.9,0.6,0.41,0.67,0.15,0.93,0.93,,0.023,0.026,0.13,,,,,0.21,,0.021,,0.009,0,1030,630,,,4.2,147.03338943962,550,485,593,26,79,,,,,,,,,,,,,
73,82.781,0.21,12.9,0.6,0.41,0.67,0.15,0.93,0.93,,0.023,0.026,0.13,,,,,0.21,,0.021,,0.009,0,1030,630,,,4.2,147.03338943962,600,374,516,36,88,,,,,,,,,,,,,
73,82.781,0.21,12.9,0.6,0.41,0.67,0.15,0.93,0.93,,0.023,0.026,0.13,,,,,0.21,,0.021,,0.009,0,1030,630,,,4.2,147.03338943962,650,288,410,32,93,,,,,,,,,,,,,
73,82.781,0.21,12.9,0.6,0.41,0.67,0.15,0.93,0.93,,0.023,0.026,0.13,,,,,0.21,,0.021,,0.009,0,1030,630,,,4.2,147.03338943962,,,,,,500,510,74.3,22,70,,,,,,,,
73,82.781,0.21,12.9,0.6,0.41,0.67,0.15,0.93,0.93,,0.023,0.026,0.13,,,,,0.21,,0.021,,0.009,0,1030,630,,,4.2,147.03338943962,,,,,,500,471,708.5,20,62,,,,,,,,
73,82.781,0.21,12.9,0.6,0.41,0.67,0.15,0.93,0.93,,0.023,0.026,0.13,,,,,0.21,,0.021,,0.009,0,1030,630,,,4.2,147.03338943962,,,,,,500,431,4467.8,15,51,,,,,,,,
73,82.781,0.21,12.9,0.6,0.41,0.67,0.15,0.93,0.93,,0.023,0.026,0.13,,,,,0.21,,0.021,,0.009,0,1030,630,,,4.2,147.03338943962,,,,,,500,412,8368.6,16,48,0.000213,,,74,1260,5550,8120,6380
73,82.781,0.21,12.9,0.6,0.41,0.67,0.15,0.93,0.93,,0.023,0.026,0.13,,,,,0.21,,0.021,,0.009,0,1030,630,,,4.2,147.03338943962,,,,,,500,373,15810.1,21,68,4.25E-05,,,243,6340,13400,15500,11100
73,82.781,0.21,12.9,0.6,0.41,0.67,0.15,0.93,0.93,,0.023,0.026,0.13,,,,,0.21,,0.021,,0.009,0,1030,630,,,4.2,147.03338943962,,,,,,500,333,24462.1,13,49,2.83E-05,,,936,14900,21700,24200,17900
73,82.781,0.21,12.9,0.6,0.41,0.67,0.15,0.93,0.93,,0.023,0.026,0.13,,,,,0.21,,0.021,,0.009,0,1030,630,,,4.2,147.03338943962,,,,,,500,294,34447.4,16,57,1.37E-05,,,4700,24100,30700,33900,23200
73,82.781,0.21,12.9,0.6,0.41,0.67,0.15,0.93,0.93,,0.023,0.026,0.13,,,,,0.21,,0.021,,0.009,0,1030,630,,,4.2,147.03338943962,,,,,,500,235,164898.4,20,46,3.11E-06,,,25200,48200,95700,152000,27200
73,82.781,0.21,12.9,0.6,0.41,0.67,0.15,0.93,0.93,,0.023,0.026,0.13,,,,,0.21,,0.021,,0.009,0,1030,630,,,4.2,147.03338943962,,,,,,500,216,266280.4,16,37,5.43E-06,,,26900,65900,150000,,40400
73,82.781,0.21,12.9,0.6,0.41,0.67,0.15,0.93,0.93,,0.023,0.026,0.13,,,,,0.21,,0.021,,0.009,0,1030,630,,,4.2,147.03338943962,,,,,,550,373,416.1,21,67,,,,,,,,
73,82.781,0.21,12.9,0.6,0.41,0.67,0.15,0.93,0.93,,0.023,0.026,0.13,,,,,0.21,,0.021,,0.009,0,1030,630,,,4.2,147.03338943962,,,,,,550,333,2479.7,15,38,0.000869,,,7,220,1340,2350,1750
73,82.781,0.21,12.9,0.6,0.41,0.67,0.15,0.93,0.93,,0.023,0.026,0.13,,,,,0.21,,0.021,,0.009,0,1030,630,,,4.2,147.03338943962,,,,,,550,294,7032.2,9,17,0.000204,,,92,1830,5290,6910,4900
73,82.781,0.21,12.9,0.6,0.41,0.67,0.15,0.93,0.93,,0.023,0.026,0.13,,,,,0.21,,0.021,,0.009,0,1030,630,,,4.2,147.03338943962,,,,,,550,265,11676,3,3,9.6E-05,,,274,4510,10200,,8740
73,82.781,0.21,12.9,0.6,0.41,0.67,0.15,0.93,0.93,,0.023,0.026,0.13,,,,,0.21,,0.021,,0.009,0,1030,630,,,4.2,147.03338943962,,,,,,550,235,18771.5,4,2,4.14E-05,,,1740,11200,17000,,13000
73,82.781,0.21,12.9,0.6,0.41,0.67,0.15,0.93,0.93,,0.023,0.026,0.13,,,,,0.21,,0.021,,0.009,0,1030,630,,,4.2,147.03338943962,,,,,,550,216,27309.6,4,3,2.63E-05,,,4460,18400,25100,,19800
73,82.781,0.21,12.9,0.6,0.41,0.67,0.15,0.93,0.93,,0.023,0.026,0.13,,,,,0.21,,0.021,,0.009,0,1030,630,,,4.2,147.03338943962,,,,,,550,196,34753.7,4,4,,,,,,,,
73,82.781,0.21,12.9,0.6,0.41,0.67,0.15,0.93,0.93,,0.023,0.026,0.13,,,,,0.21,,0.021,,0.009,0,1030,630,,,4.2,147.03338943962,,,,,,550,196,25010.4,19,40,,,,,,,,
73,82.781,0.21,12.9,0.6,0.41,0.67,0.15,0.93,0.93,,0.023,0.026,0.13,,,,,0.21,,0.021,,0.009,0,1030,630,,,4.2,147.03338943962,,,,,,550,176,45683.8,6,5,,,,,,,,
73,82.781,0.21,12.9,0.6,0.41,0.67,0.15,0.93,0.93,,0.023,0.026,0.13,,,,,0.21,,0.021,,0.009,0,1030,630,,,4.2,147.03338943962,,,,,,550,176,43874.9,4,3,,,,,,,,
73,82.781,0.21,12.9,0.6,0.41,0.67,0.15,0.93,0.93,,0.023,0.026,0.13,,,,,0.21,,0.021,,0.009,0,1030,630,,,4.2,147.03338943962,,,,,,550,137,71653.6,10,14,,,,,,,,
73,82.781,0.21,12.9,0.6,0.41,0.67,0.15,0.93,0.93,,0.023,0.026,0.13,,,,,0.21,,0.021,,0.009,0,1030,630,,,4.2,147.03338943962,,,,,,600,294,104.8,27,70,,,,,,,,
73,82.781,0.21,12.9,0.6,0.41,0.67,0.15,0.93,0.93,,0.023,0.026,0.13,,,,,0.21,,0.021,,0.009,0,1030,630,,,4.2,147.03338943962,,,,,,600,216,1082.4,4,6,0.00116,,,81,490,876,,725
73,82.781,0.21,12.9,0.6,0.41,0.67,0.15,0.93,0.93,,0.023,0.026,0.13,,,,,0.21,,0.021,,0.009,0,1030,630,,,4.2,147.03338943962,,,,,,600,157,3270.5,6,7,,,,,,,,
73,82.781,0.21,12.9,0.6,0.41,0.67,0.15,0.93,0.93,,0.023,0.026,0.13,,,,,0.21,,0.021,,0.009,0,1030,630,,,4.2,147.03338943962,,,,,,600,98,9382.9,9,4,,,,,,,,
73,82.781,0.21,12.9,0.6,0.41,0.67,0.15,0.93,0.93,,0.023,0.026,0.13,,,,,0.21,,0.021,,0.009,0,1030,630,,,4.2,147.03338943962,,,,,,600,69,17090.3,26,34,,,,,,,,
73,82.781,0.21,12.9,0.6,0.41,0.67,0.15,0.93,0.93,,0.023,0.026,0.13,,,,,0.21,,0.021,,0.009,0,1030,630,,,4.2,147.03338943962,,,,,,600,61,25759.9,20,27,,,,,,,,
73,82.781,0.21,12.9,0.6,0.41,0.67,0.15,0.93,0.93,,0.023,0.026,0.13,,,,,0.21,,0.021,,0.009,0,1030,630,,,4.2,147.03338943962,,,,,,600,47,216942.8,9,7,,,,,,,,
73,82.781,0.21,12.9,0.6,0.41,0.67,0.15,0.93,0.93,,0.023,0.026,0.13,,,,,0.21,,0.021,,0.009,0,1030,630,,,4.2,147.03338943962,,,,,,600,37,,,,,,,,,,,
73,82.781,0.21,12.9,0.6,0.41,0.67,0.15,0.93,0.93,,0.023,0.026,0.13,,,,,0.21,,0.021,,0.009,0,1030,630,,,4.2,147.03338943962,,,,,,650,137,151.8,22,59,,,,,,,,
73,82.781,0.21,12.9,0.6,0.41,0.67,0.15,0.93,0.93,,0.023,0.026,0.13,,,,,0.21,,0.021,,0.009,0,1030,630,,,4.2,147.03338943962,,,,,,650,98,551.4,26,47,0.00358,,,98,202,326,478,226
73,82.781,0.21,12.9,0.6,0.41,0.67,0.15,0.93,0.93,,0.023,0.026,0.13,,,,,0.21,,0.021,,0.009,0,1030,630,,,4.2,147.03338943962,,,,,,650,69,1380.8,30,53,0.00128,,,312,600,894,1150,696
73,82.781,0.21,12.9,0.6,0.41,0.67,0.15,0.93,0.93,,0.023,0.026,0.13,,,,,0.21,,0.021,,0.009,0,1030,630,,,4.2,147.03338943962,,,,,,650,47,4207.3,50,54,,,,,,,,
73,82.781,0.21,12.9,0.6,0.41,0.67,0.15,0.93,0.93,,0.023,0.026,0.13,,,,,0.21,,0.021,,0.009,0,1030,630,,,4.2,147.03338943962,,,,,,650,29,77036.1,22,19,,,,,,,,
,,,,,,,,,,,,,,,,,,,,,,,,,,,,,,,,,,,,,,,,,,,,,,,
74,83.894,0.23,11.7,0.73,0.4,0.68,0.04,0.92,0.9,,0.037,0.009,0.15,,,,,0.27,,0.032,,0.008,0,1050,660,640,,4,128,23.9,833,1031,14,46,,,,,,,,,,,,,
74,83.894,0.23,11.7,0.73,0.4,0.68,0.04,0.92,0.9,,0.037,0.009,0.15,,,,,0.27,,0.032,,0.008,0,1050,660,640,,4,128,100,806,973,15,51,,,,,,,,,,,,,
74,83.894,0.23,11.7,0.73,0.4,0.68,0.04,0.92,0.9,,0.037,0.009,0.15,,,,,0.27,,0.032,,0.008,0,1050,660,640,,4,128,200,782,906,14,52,,,,,,,,,,,,,
74,83.894,0.23,11.7,0.73,0.4,0.68,0.04,0.92,0.9,,0.037,0.009,0.15,,,,,0.27,,0.032,,0.008,0,1050,660,640,,4,128,300,715,880,12,50,,,,,,,,,,,,,
74,83.894,0.23,11.7,0.73,0.4,0.68,0.04,0.92,0.9,,0.037,0.009,0.15,,,,,0.27,,0.032,,0.008,0,1050,660,640,,4,128,400,668,827,11,46,,,,,,,,,,,,,
74,83.894,0.23,11.7,0.73,0.4,0.68,0.04,0.92,0.9,,0.037,0.009,0.15,,,,,0.27,,0.032,,0.008,0,1050,660,640,,4,128,450,623,770,14,47,,,,,,,,,,,,,
74,83.894,0.23,11.7,0.73,0.4,0.68,0.04,0.92,0.9,,0.037,0.009,0.15,,,,,0.27,,0.032,,0.008,0,1050,660,640,,4,128,500,562,698,17,62,,,,,,,,,,,,,
74,83.894,0.23,11.7,0.73,0.4,0.68,0.04,0.92,0.9,,0.037,0.009,0.15,,,,,0.27,,0.032,,0.008,0,1050,660,640,,4,128,550,479,611,21,72,,,,,,,,,,,,,
74,83.894,0.23,11.7,0.73,0.4,0.68,0.04,0.92,0.9,,0.037,0.009,0.15,,,,,0.27,,0.032,,0.008,0,1050,660,640,,4,128,600,359,510,28,82,,,,,,,,,,,,,
74,83.894,0.23,11.7,0.73,0.4,0.68,0.04,0.92,0.9,,0.037,0.009,0.15,,,,,0.27,,0.032,,0.008,0,1050,660,640,,4,128,650,253,429,40,87,,,,,,,,,,,,,
74,83.894,0.23,11.7,0.73,0.4,0.68,0.04,0.92,0.9,,0.037,0.009,0.15,,,,,0.27,,0.032,,0.008,0,1050,660,640,,4,128,,,,,,500,471,143.8,28,63,,,,,,,,
74,83.894,0.23,11.7,0.73,0.4,0.68,0.04,0.92,0.9,,0.037,0.009,0.15,,,,,0.27,,0.032,,0.008,0,1050,660,640,,4,128,,,,,,500,431,1306,22,62,,,,,,,,
74,83.894,0.23,11.7,0.73,0.4,0.68,0.04,0.92,0.9,,0.037,0.009,0.15,,,,,0.27,,0.032,,0.008,0,1050,660,640,,4,128,,,,,,500,412,3579.4,16,41,,,,,,,,
74,83.894,0.23,11.7,0.73,0.4,0.68,0.04,0.92,0.9,,0.037,0.009,0.15,,,,,0.27,,0.032,,0.008,0,1050,660,640,,4,128,,,,,,500,373,9259.9,20,53,0.000168,,,8,295,4930,8890,6620
74,83.894,0.23,11.7,0.73,0.4,0.68,0.04,0.92,0.9,,0.037,0.009,0.15,,,,,0.27,,0.032,,0.008,0,1050,660,640,,4,128,,,,,,500,333,14486.6,19,55,7.51E-05,,,67,3060,11100,14000,9980
74,83.894,0.23,11.7,0.73,0.4,0.68,0.04,0.92,0.9,,0.037,0.009,0.15,,,,,0.27,,0.032,,0.008,0,1050,660,640,,4,128,,,,,,500,294,21285.1,24,61,3.96E-05,,,1620,12200,17600,20500,13700
74,83.894,0.23,11.7,0.73,0.4,0.68,0.04,0.92,0.9,,0.037,0.009,0.15,,,,,0.27,,0.032,,0.008,0,1050,660,640,,4,128,,,,,,500,235,47060.3,25,50,1.3E-05,,,15600,27400,34100,41700,23800
74,83.894,0.23,11.7,0.73,0.4,0.68,0.04,0.92,0.9,,0.037,0.009,0.15,,,,,0.27,,0.032,,0.008,0,1050,660,640,,4,128,,,,,,500,196,109604.7,16,5,8.43E-06,,,26600,38900,51600,89800,32100
74,83.894,0.23,11.7,0.73,0.4,0.68,0.04,0.92,0.9,,0.037,0.009,0.15,,,,,0.27,,0.032,,0.008,0,1050,660,640,,4,128,,,,,,550,373,91.2,30,68,,,,,,,,
74,83.894,0.23,11.7,0.73,0.4,0.68,0.04,0.92,0.9,,0.037,0.009,0.15,,,,,0.27,,0.032,,0.008,0,1050,660,640,,4,128,,,,,,550,333,609.5,22,58,0.00546,,,1,13,126,499,389
74,83.894,0.23,11.7,0.73,0.4,0.68,0.04,0.92,0.9,,0.037,0.009,0.15,,,,,0.27,,0.032,,0.008,0,1050,660,640,,4,128,,,,,,550,294,2466.7,10,26,0.000896,,,7,204,1260,2360,1680
74,83.894,0.23,11.7,0.73,0.4,0.68,0.04,0.92,0.9,,0.037,0.009,0.15,,,,,0.27,,0.032,,0.008,0,1050,660,640,,4,128,,,,,,550,265,4024.9,7,10,0.000442,,,60,888,2700,3920,2690
74,83.894,0.23,11.7,0.73,0.4,0.68,0.04,0.92,0.9,,0.037,0.009,0.15,,,,,0.27,,0.032,,0.008,0,1050,660,640,,4,128,,,,,,550,235,6232.3,11,13,0.000231,,,360,2440,4530,5920,3600
74,83.894,0.23,11.7,0.73,0.4,0.68,0.04,0.92,0.9,,0.037,0.009,0.15,,,,,0.27,,0.032,,0.008,0,1050,660,640,,4,128,,,,,,550,216,8135,10,17,0.000146,,,898,4000,6280,7870,4700
74,83.894,0.23,11.7,0.73,0.4,0.68,0.04,0.92,0.9,,0.037,0.009,0.15,,,,,0.27,,0.032,,0.008,0,1050,660,640,,4,128,,,,,,550,196,13416.9,5,5,,,,,,,,
74,83.894,0.23,11.7,0.73,0.4,0.68,0.04,0.92,0.9,,0.037,0.009,0.15,,,,,0.27,,0.032,,0.008,0,1050,660,640,,4,128,,,,,,550,176,15718.3,7,7,,,,,,,,
74,83.894,0.23,11.7,0.73,0.4,0.68,0.04,0.92,0.9,,0.037,0.009,0.15,,,,,0.27,,0.032,,0.008,0,1050,660,640,,4,128,,,,,,550,157,19675.4,7,5,,,,,,,,
74,83.894,0.23,11.7,0.73,0.4,0.68,0.04,0.92,0.9,,0.037,0.009,0.15,,,,,0.27,,0.032,,0.008,0,1050,660,640,,4,128,,,,,,550,137,30194,6,4,,,,,,,,
74,83.894,0.23,11.7,0.73,0.4,0.68,0.04,0.92,0.9,,0.037,0.009,0.15,,,,,0.27,,0.032,,0.008,0,1050,660,640,,4,128,,,,,,550,88,,,,,,,40800,,,,
74,83.894,0.23,11.7,0.73,0.4,0.68,0.04,0.92,0.9,,0.037,0.009,0.15,,,,,0.27,,0.032,,0.008,0,1050,660,640,,4,128,,,,,,600,294,16.1,29,74,,,,,,,,
74,83.894,0.23,11.7,0.73,0.4,0.68,0.04,0.92,0.9,,0.037,0.009,0.15,,,,,0.27,,0.032,,0.008,0,1050,660,640,,4,128,,,,,,600,216,285.7,22,52,0.00973,,,7,52,152,247,181
74,83.894,0.23,11.7,0.73,0.4,0.68,0.04,0.92,0.9,,0.037,0.009,0.15,,,,,0.27,,0.032,,0.008,0,1050,660,640,,4,128,,,,,,600,157,1277.2,11,11,,,,,,,,
74,83.894,0.23,11.7,0.73,0.4,0.68,0.04,0.92,0.9,,0.037,0.009,0.15,,,,,0.27,,0.032,,0.008,0,1050,660,640,,4,128,,,,,,600,98,4251.5,10,7,,,,,,,,
74,83.894,0.23,11.7,0.73,0.4,0.68,0.04,0.92,0.9,,0.037,0.009,0.15,,,,,0.27,,0.032,,0.008,0,1050,660,640,,4,128,,,,,,600,69,13297.4,10,9,,,,,,,,
