Repository: mamunm/xmat-pnnl

# Xtreme Materials
>A Repository for Lifetime Prediction of High Temperature Alloy Materials

In this repo, we will develop machine learning models to predict the lifetime of alloy materials for high temperature applications.

## Focus areas:

1. Build a simple physics based model to preserve some form of interpretability
2. Build a data driven machine learning model to get the residual of the physics based model

### Loading data and saving them 

`load_data` will ease loading the data into nice `pd.DataFrame` format. Below I demonstrate a code to quickly load the data:

```python
import numpy as np
import pandas as pd
import xmat_pnnl_code as xcode

File: xmat_pnnl_model/9_12_Cr_Data/9_12_Cr.csv (part 12 of 13)
ID,Fe,C,Cr,Mn,Si,Ni,Co,Mo,W,Nb,Al,P,Cu,Ti,Ta,Hf,Re,V,B,N,O,S,Homo,Normal,Temper1,Temper2,Temper3,AGS No.,AGS,TT Temp,YS,UTS,Elong,RA,CT Temp,CS,RT,EL,RA_2,MCR,0.1% CS,0.2% CS,0.5% CS,1.0% CS,2.0% CS,5.0% CS,TTC
80,86.025,0.12,10.44,0.41,0.06,0.77,0.02,1.05,0.99,0.05,0.008,0.006,,,,,,0.17,,0.05,,0.001,0,1050,570,690,,,,23.8888888888889,761.87098,885.97666,18,60,,,,,,,,,,,,,
80,86.025,0.12,10.44,0.41,0.06,0.77,0.02,1.05,0.99,0.05,0.008,0.006,,,,,,0.17,,0.05,,0.001,0,1050,570,690,,,,23.8888888888889,761.87098,885.97666,18,61,,,,,,,,,,,,,
80,86.025,0.12,10.44,0.41,0.06,0.77,0.02,1.05,0.99,0.05,0.008,0.006,,,,,,0.17,,0.05,,0.001,0,1050,570,690,,,,23.8888888888889,765.31836,889.42404,18.5,60.5,,,,,,,,,,,,,
80,86.025,0.12,10.44,0.41,0.06,0.77,0.02,1.05,0.99,0.05,0.008,0.006,,,,,,0.17,,0.05,,0.001,0,1050,570,690,,,,23.8888888888889,761.87098,885.97666,18,57.5,,,,,,,,,,,,,
80,86.025,0.12,10.44,0.41,0.06,0.77,0.02,1.05,0.99,0.05,0.008,0.006,,,,,,0.17,,0.05,,0.001,0,1050,570,690,,,,93.3333333333333,798.413208,888.734564,13.8,62.2,,,,,,,,,,,,,
80,86.025,0.12,10.44,0.41,0.06,0.77,0.02,1.05,0.99,0.05,0.008,0.006,,,,,,0.17,,0.05,,0.001,0,1050,570,690,,,,93.3333333333333,797.034256,882.52928,14.2,60.8,,,,,,,,,,,,,
80,86.025,0.12,10.44,0.41,0.06,0.77,0.02,1.05,0.99,0.05,0.008,0.006,,,,,,0.17,,0.05,,0.001,0,1050,570,690,,,,204.444444444444,668.79172,777.039452,16.5,55.4,,,,,,,,,,,,,
80,86.025,0.12,10.44,0.41,0.06,0.77,0.02,1.05,0.99,0.05,0.008,0.006,,,,,,0.17,,0.05,,0.001,0,1050,570,690,,,,204.444444444444,681.202288,772.902596,16.9,59,,,,,,,,,,,,,
80,86.025,0.12,10.44,0.41,0.06,0.77,0.02,1.05,0.99,0.05,0.008,0.006,,,,,,0.17,,0.05,,0.001,0,1050,570,690,,,,204.444444444444,641.902156,778.418404,16.2,55.4,,,,,,,,,,,,,
80,86.025,0.12,10.44,0.41,0.06,0.77,0.02,1.05,0.99,0.05,0.008,0.006,,,,,,0.17,,0.05,,0.001,0,1050,570,690,,,,260,713.60766,819.786964,12,62.7,,,,,,,,,,,,,
80,86.025,0.12,10.44,0.41,0.06,0.77,0.02,1.05,0.99,0.05,0.008,0.006,,,,,,0.17,,0.05,,0.001,0,1050,570,690,,,,260,741.876176,820.47644,12.9,63.5,,,,,,,,,,,,,
80,86.025,0.12,10.44,0.41,0.06,0.77,0.02,1.05,0.99,0.05,0.008,0.006,,,,,,0.17,,0.05,,0.001,0,1050,570,690,,,,315.555555555556,652.933772,734.29194,15.5,58.9,,,,,,,,,,,,,
80,86.025,0.12,10.44,0.41,0.06,0.77,0.02,1.05,0.99,0.05,0.008,0.006,,,,,,0.17,,0.05,,0.001,0,1050,570,690,,,,,624.665256,735.670892,15.6,58.4,,,,,,,,,,,,,
80,86.025,0.12,10.44,0.41,0.06,0.77,0.02,1.05,0.99,0.05,0.008,0.006,,,,,,0.17,,0.05,,0.001,0,1050,570,690,,,,315.555555555556,625.354732,735.670892,16,59.4,,,,,,,,,,,,,
80,86.025,0.12,10.44,0.41,0.06,0.77,0.02,1.05,0.99,0.05,0.008,0.006,,,,,,0.17,,0.05,,0.001,0,1050,570,690,,,,371.111111111111,660.518008,774.971024,11.2,60.8,,,,,,,,,,,,,
80,86.025,0.12,10.44,0.41,0.06,0.77,0.02,1.05,0.99,0.05,0.008,0.006,,,,,,0.17,,0.05,,0.001,0,1050,570,690,,,,371.111111111111,659.139056,772.21312,11.1,58.3,,,,,,,,,,,,,
80,86.025,0.12,10.44,0.41,0.06,0.77,0.02,1.05,0.99,0.05,0.008,0.006,,,,,,0.17,,0.05,,0.001,0,1050,570,690,,,,426.666666666667,581.228268,677.065432,15.7,60.9,,,,,,,,,,,,,
80,86.025,0.12,10.44,0.41,0.06,0.77,0.02,1.05,0.99,0.05,0.008,0.006,,,,,,0.17,,0.05,,0.001,0,1050,570,690,,,,426.666666666667,591.570408,678.444384,14.8,58.9,,,,,,,,,,,,,
80,86.025,0.12,10.44,0.41,0.06,0.77,0.02,1.05,0.99,0.05,0.008,0.006,,,,,,0.17,,0.05,,0.001,0,1050,570,690,,,,426.666666666667,606.049404,681.891764,15.3,61.2,,,,,,,,,,,,,
80,86.025,0.12,10.44,0.41,0.06,0.77,0.02,1.05,0.99,0.05,0.008,0.006,,,,,,0.17,,0.05,,0.001,0,1050,570,690,,,,426.666666666667,636.386348,741.876176,13,14.1,,,,,,,,,,,,,
80,86.025,0.12,10.44,0.41,0.06,0.77,0.02,1.05,0.99,0.05,0.008,0.006,,,,,,0.17,,0.05,,0.001,0,1050,570,690,,,,426.666666666667,666.033816,739.118272,14.1,63.2,,,,,,,,,,,,,
80,86.025,0.12,10.44,0.41,0.06,0.77,0.02,1.05,0.99,0.05,0.008,0.006,,,,,,0.17,,0.05,,0.001,0,1050,570,690,,,,482.222222222222,600.533596,670.860148,14.9,71.6,,,,,,,,,,,,,
80,86.025,0.12,10.44,0.41,0.06,0.77,0.02,1.05,0.99,0.05,0.008,0.006,,,,,,0.17,,0.05,,0.001,0,1050,570,690,,,,482.222222222222,595.017788,672.928576,15.5,70.4,,,,,,,,,,,,,
80,86.025,0.12,10.44,0.41,0.06,0.77,0.02,1.05,0.99,0.05,0.008,0.006,,,,,,0.17,,0.05,,0.001,0,1050,570,690,,,,537.777777777778,495.043768,562.612416,25.4,77.2,,,,,,,,,,,,,
80,86.025,0.12,10.44,0.41,0.06,0.77,0.02,1.05,0.99,0.05,0.008,0.006,,,,,,0.17,,0.05,,0.001,0,1050,570,690,,,,537.777777777778,497.112196,563.301892,24,77.3,,,,,,,,,,,,,
80,86.025,0.12,10.44,0.41,0.06,0.77,0.02,1.05,0.99,0.05,0.008,0.006,,,,,,0.17,,0.05,,0.001,0,1050,570,690,,,,537.777777777778,502.628004,550.201848,20.9,76.5,,,,,,,,,,,,,
80,86.025,0.12,10.44,0.41,0.06,0.77,0.02,1.05,0.99,0.05,0.008,0.006,,,,,,0.17,,0.05,,0.001,0,1050,570,690,,,,537.777777777778,553.649228,590.191456,18.2,82.1,,,,,,,,,,,,,
80,86.025,0.12,10.44,0.41,0.06,0.77,0.02,1.05,0.99,0.05,0.008,0.006,,,,,,0.17,,0.05,,0.001,0,1050,570,690,,,,537.777777777778,547.443944,591.570408,20.6,81.5,,,,,,,,,,,,,
80,86.025,0.12,10.44,0.41,0.06,0.77,0.02,1.05,0.99,0.05,0.008,0.006,,,,,,0.17,,0.05,,0.001,0,1050,570,690,,,,565.555555555556,448.848876,510.901716,25.2,83,,,,,,,,,,,,,
80,86.025,0.12,10.44,0.41,0.06,0.77,0.02,1.05,0.99,0.05,0.008,0.006,,,,,,0.17,,0.05,,0.001,0,1050,570,690,,,,565.555555555556,478.496344,519.864904,25.6,82.3,,,,,,,,,,,,,
80,86.025,0.12,10.44,0.41,0.06,0.77,0.02,1.05,0.99,0.05,0.008,0.006,,,,,,0.17,,0.05,,0.001,0,1050,570,690,,,,565.555555555556,446.780448,520.55438,27,82.3,,,,,,,,,,,,,
80,86.025,0.12,10.44,0.41,0.06,0.77,0.02,1.05,0.99,0.05,0.008,0.006,,,,,,0.17,,0.05,,0.001,0,1050,570,690,,,,565.555555555556,495.733244,555.717656,20.1,83.7,,,,,,,,,,,,,
80,86.025,0.12,10.44,0.41,0.06,0.77,0.02,1.05,0.99,0.05,0.008,0.006,,,,,,0.17,,0.05,,0.001,0,1050,570,690,,,,565.555555555556,481.254248,555.717656,18.9,84.7,,,,,,,,,,,,,
80,86.025,0.12,10.44,0.41,0.06,0.77,0.02,1.05,0.99,0.05,0.008,0.006,,,,,,0.17,,0.05,,0.001,0,1050,570,690,,,,593.333333333333,426.096168,462.638396,28.2,84.6,,,,,,,,,,,,,
80,86.025,0.12,10.44,0.41,0.06,0.77,0.02,1.05,0.99,0.05,0.008,0.006,,,,,,0.17,,0.05,,0.001,0,1050,570,690,,,,593.333333333333,384.038132,463.327872,30.5,87.6,,,,,,,,,,,,,
80,86.025,0.12,10.44,0.41,0.06,0.77,0.02,1.05,0.99,0.05,0.008,0.006,,,,,,0.17,,0.05,,0.001,0,1050,570,690,,,,593.333333333333,391.622368,464.017348,31.4,84.2,,,,,,,,,,,,,
80,86.025,0.12,10.44,0.41,0.06,0.77,0.02,1.05,0.99,0.05,0.008,0.006,,,,,,0.17,,0.05,,0.001,0,1050,570,690,,,,593.333333333333,435.748832,517.796476,21.7,85.6,,,,,,,,,,,,,
80,86.025,0.12,10.44,0.41,0.06,0.77,0.02,1.05,0.99,0.05,0.008,0.006,,,,,,0.17,,0.05,,0.001,0,1050,570,690,,,,593.333333333333,423.338264,511.591192,19.5,85.9,,,,,,,,,,,,,
80,86.025,0.12,10.44,0.41,0.06,0.77,0.02,1.05,0.99,0.05,0.008,0.006,,,,,,0.17,,0.05,,0.001,0,1050,570,690,,,,621.111111111111,347.495904,406.79084,27.9,87,,,,,,,,,,,,,
80,86.025,0.12,10.44,0.41,0.06,0.77,0.02,1.05,0.99,0.05,0.008,0.006,,,,,,0.17,,0.05,,0.001,0,1050,570,690,,,,621.111111111111,350.253808,420.58036,36.3,88.2,,,,,,,,,,,,,
80,86.025,0.12,10.44,0.41,0.06,0.77,0.02,1.05,0.99,0.05,0.008,0.006,,,,,,0.17,,0.05,,0.001,0,1050,570,690,,,,621.111111111111,375.074944,414.375076,31.1,87.9,,,,,,,,,,,,,
80,86.025,0.12,10.44,0.41,0.06,0.77,0.02,1.05,0.99,0.05,0.008,0.006,,,,,,0.17,,0.05,,0.001,0,1050,570,690,,,,648.888888888889,318.537912,375.074944,36.4,90,,,,,,,,,,,,,
80,86.025,0.12,10.44,0.41,0.06,0.77,0.02,1.05,0.99,0.05,0.008,0.006,,,,,,0.17,,0.05,,0.001,0,1050,570,690,,,,648.888888888889,318.537912,403.34346,36.9,90.4,,,,,,,,,,,,,
80,86.025,0.12,10.44,0.41,0.06,0.77,0.02,1.05,0.99,0.05,0.008,0.006,,,,,,0.17,,0.05,,0.001,0,1050,570,690,,,,648.888888888889,338.532716,377.143372,36.4,46,,,,,,,,,,,,,
80,86.025,0.12,10.44,0.41,0.06,0.77,0.02,1.05,0.99,0.05,0.008,0.006,,,,,,0.17,,0.05,,0.001,0,1050,570,690,,,,648.888888888889,338.532716,408.859268,17.6,88.9,,,,,,,,,,,,,
80,86.025,0.12,10.44,0.41,0.06,0.77,0.02,1.05,0.99,0.05,0.008,0.006,,,,,,0.17,,0.05,,0.001,0,1050,570,690,,,,648.888888888889,351.63276,415.754028,18.4,88.7,,,,,,,,,,,,,
80,86.025,0.12,10.44,0.41,0.06,0.77,0.02,1.05,0.99,0.05,0.008,0.006,,,,,,0.17,,0.05,,0.001,0,1050,570,690,,,,,,,,,537.8,332.3274,3120.1,10.2,77.4,0.000733,2.5,11.1,117.7,513.8,1882.5,3064.6,
80,86.025,0.12,10.44,0.41,0.06,0.77,0.02,1.05,0.99,0.05,0.008,0.006,,,,,,0.17,,0.05,,0.001,0,1050,570,690,,,,,,,,,537.8,332.3274,815,7.2,74.2,0.002305,0.6,2.6,41.3,189.1,597.7,,
80,86.025,0.12,10.44,0.41,0.06,0.77,0.02,1.05,0.99,0.05,0.008,0.006,,,,,,0.17,,0.05,,0.001,0,1050,570,690,,,,,,,,,550,310,4097,22.8,72.6,,,,206,1070,,,
80,86.025,0.12,10.44,0.41,0.06,0.77,0.02,1.05,0.99,0.05,0.008,0.006,,,,,,0.17,,0.05,,0.001,0,1050,570,690,,,,,,,,,565.6,277.1694,1949.8,13.1,83,0.001084,1.4,8.7,102.3,451.9,1253.1,1908.9,
80,86.025,0.12,10.44,0.41,0.06,0.77,0.02,1.05,0.99,0.05,0.008,0.006,,,,,,0.17,,0.05,,0.001,0,1050,570,690,,,,,,,,,565.6,277.1694,2561.2,8.1,80.4,0.000514,2.2,17.3,296.9,1193.8,2337.8,,
80,86.025,0.12,10.44,0.41,0.06,0.77,0.02,1.05,0.99,0.05,0.008,0.006,,,,,,0.17,,0.05,,0.001,0,1050,570,690,,,,,,,,,565.555555555556,272.34302,1631.5,,77.5,,,,,,,,
80,86.025,0.12,10.44,0.41,0.06,0.77,0.02,1.05,0.99,0.05,0.008,0.006,,,,,,0.17,,0.05,,0.001,0,1050,570,690,,,,,,,,,565.555555555556,272.34302,1637,,79.3,,,,,,,,
80,86.025,0.12,10.44,0.41,0.06,0.77,0.02,1.05,0.99,0.05,0.008,0.006,,,,,,0.17,,0.05,,0.001,0,1050,570,690,,,,,,,,,565.555555555556,272.34302,1553.1,,81.1,,,,,,,,
80,86.025,0.12,10.44,0.41,0.06,0.77,0.02,1.05,0.99,0.05,0.008,0.006,,,,,,0.17,,0.05,,0.001,0,1050,570,690,,,,,,,,,565.555555555556,272.34302,1621.4,,81.3,,,,,,,,
80,86.025,0.12,10.44,0.41,0.06,0.77,0.02,1.05,0.99,0.05,0.008,0.006,,,,,,0.17,,0.05,,0.001,0,1050,570,690,,,,,,,,,565.6,252.3482,6819.7,8.4,76.7,0.000193,5.6,53.4,753.2,3129.9,6037.2,6817.6,
80,86.025,0.12,10.44,0.41,0.06,0.77,0.02,1.05,0.99,0.05,0.008,0.006,,,,,,0.17,,0.05,,0.001,0,1050,570,690,,,,,,,,,565.6,234.4218,14541.3,8.4,74.8,7.25E-05,10.5,126.4,2022.5,8238,13605.5,14539.3,
80,86.025,0.12,10.44,0.41,0.06,0.77,0.02,1.05,0.99,0.05,0.008,0.006,,,,,,0.17,,0.05,,0.001,0,1050,570,690,,,,,,,,,565.6,227.5271,20852.3,6.1,72.3,4.08E-05,22.9,252,3810.2,14480.7,20366.9,20852,
80,86.025,0.12,10.44,0.41,0.06,0.77,0.02,1.05,0.99,0.05,0.008,0.006,,,,,,0.17,,0.05,,0.001,0,1050,570,690,,,,,,,,,575,243,4992,15.9,68,,,,817,2260,,,
80,86.025,0.12,10.44,0.41,0.06,0.77,0.02,1.05,0.99,0.05,0.008,0.006,,,,,,0.17,,0.05,,0.001,0,1050,570,690,,,,,,,,,575,212,18597,12.9,62,,,524,4590,12300,,,
80,86.025,0.12,10.44,0.41,0.06,0.77,0.02,1.05,0.99,0.05,0.008,0.006,,,,,,0.17,,0.05,,0.001,0,1050,570,690,,,,,,,,,575,187,,,,,,831,7960,20100,,,
80,86.025,0.12,10.44,0.41,0.06,0.77,0.02,1.05,0.99,0.05,0.008,0.006,,,,,,0.17,,0.05,,0.001,0,1050,570,690,,,,,,,,,575,187,,,,,,832,9000,21100,,,
80,86.025,0.12,10.44,0.41,0.06,0.77,0.02,1.05,0.99,0.05,0.008,0.006,,,,,,0.17,,0.05,,0.001,0,1050,570,690,,,,,,,,,575,172,,,,,,1540,15800,,,,
80,86.025,0.12,10.44,0.41,0.06,0.77,0.02,1.05,0.99,0.05,0.008,0.006,,,,,,0.17,,0.05,,0.001,0,1050,570,690,,,,,,,,,575,172,,,,,,1640,16100,,,,
80,86.025,0.12,10.44,0.41,0.06,0.77,0.02,1.05,0.99,0.05,0.008,0.006,,,,,,0.17,,0.05,,0.001,0,1050,570,690,,,,,,,,,575,155,,,,,,2520,22500,,,,
80,86.025,0.12,10.44,0.41,0.06,0.77,0.02,1.05,0.99,0.05,0.008,0.006,,,,,,0.17,,0.05,,0.001,0,1050,570,690,,,,,,,,,575,155,,,,,,4120,,,,,
80,86.025,0.12,10.44,0.41,0.06,0.77,0.02,1.05,0.99,0.05,0.008,0.006,,,,,,0.17,,0.05,,0.001,0,1050,570,690,,,,,,,,,575,148,,,,,,3600,,,,,
80,86.025,0.12,10.44,0.41,0.06,0.77,0.02,1.05,0.99,0.05,0.008,0.006,,,,,,0.17,,0.05,,0.001,0,1050,570,690,,,,,,,,,575,148,,,,,,3860,,,,,
80,86.025,0.12,10.44,0.41,0.06,0.77,0.02,1.05,0.99,0.05,0.008,0.006,,,,,,0.17,,0.05,,0.001,0,1050,570,690,,,,,,,,,575,148,,,,,,3660,,,,,
80,86.025,0.12,10.44,0.41,0.06,0.77,0.02,1.05,0.99,0.05,0.008,0.006,,,,,,0.17,,0.05,,0.001,0,1050,570,690,,,,,,,,,575,148,,,,,,3590,,,,,
80,86.025,0.12,10.44,0.41,0.06,0.77,0.02,1.05,0.99,0.05,0.008,0.006,,,,,,0.17,,0.05,,0.001,0,1050,570,690,,,,,,,,,575,148,,,,,,3330,,,,,
80,86.025,0.12,10.44,0.41,0.06,0.77,0.02,1.05,0.99,0.05,0.008,0.006,,,,,,0.17,,0.05,,0.001,0,1050,570,690,,,,,,,,,575,148,,,,,,5940,,,,,
80,86.025,0.12,10.44,0.41,0.06,0.77,0.02,1.05,0.99,0.05,0.008,0.006,,,,,,0.17,,0.05,,0.001,0,1050,570,690,,,,,,,,,575,148,,,,,,3260,,,,,
80,86.025,0.12,10.44,0.41,0.06,0.77,0.02,1.05,0.99,0.05,0.008,0.006,,,,,,0.17,,0.05,,0.001,0,1050,570,690,,,,,,,,,593.333333333333,237.86922,1293.7,,81.8,,,,,,,,
80,86.025,0.12,10.44,0.41,0.06,0.77,0.02,1.05,0.99,0.05,0.008,0.006,,,,,,0.17,,0.05,,0.001,0,1050,570,690,,,,,,,,,593.333333333333,237.86922,1244.1,,78.9,,,,,,,,
80,86.025,0.12,10.44,0.41,0.06,0.77,0.02,1.05,0.99,0.05,0.008,0.006,,,,,,0.17,,0.05,,0.001,0,1050,570,690,,,,,,,,,593.333333333333,237.86922,1250,,83,,,,,,,,
80,86.025,0.12,10.44,0.41,0.06,0.77,0.02,1.05,0.99,0.05,0.008,0.006,,,,,,0.17,,0.05,,0.001,0,1050,570,690,,,,,,,,,593.333333333333,237.86922,1294.7,,82.8,,,,,,,,
80,86.025,0.12,10.44,0.41,0.06,0.77,0.02,1.05,0.99,0.05,0.008,0.006,,,,,,0.17,,0.05,,0.001,0,1050,570,690,,,,,,,,,593.3,222.0113,3100.6,9.1,79.1,0.0004,4.5,37.7,447.1,1605.7,2783.6,3098.1,
80,86.025,0.12,10.44,0.41,0.06,0.77,0.02,1.05,0.99,0.05,0.008,0.006,,,,,,0.17,,0.05,,0.001,0,1050,570,690,,,,,,,,,593.3,222.0113,1808.2,9.6,83.5,0.000867,4.3,28.4,260.5,795.8,1476.7,1804.2,
80,86.025,0.12,10.44,0.41,0.06,0.77,0.02,1.05,0.99,0.05,0.008,0.006,,,,,,0.17,,0.05,,0.001,0,1050,570,690,,,,,,,,,593.3,196.5007,5018.4,8,84.6,0.000243,9.7,65.7,750.8,2647.6,4581.2,,
80,86.025,0.12,10.44,0.41,0.06,0.77,0.02,1.05,0.99,0.05,0.008,0.006,,,,,,0.17,,0.05,,0.001,0,1050,570,690,,,,,,,,,593.3,177.8848,11091.2,10.6,83.5,9.42E-05,22.2,192.2,2101.1,6696.8,10102.3,11071,
80,86.025,0.12,10.44,0.41,0.06,0.77,0.02,1.05,0.99,0.05,0.008,0.006,,,,,,0.17,,0.05,,0.001,0,1050,570,690,,,,,,,,,593.3,153.7531,20729.1,10.1,77.6,3.23E-05,63.9,507.1,6962.5,15582.5,19280.1,20694.2,
80,86.025,0.12,10.44,0.41,0.06,0.77,0.02,1.05,0.99,0.05,0.008,0.006,,,,,,0.17,,0.05,,0.001,0,1050,570,690,,,,,,,,,593.3,153.7531,19924,10.5,84.1,3.9E-05,72.3,558.1,6013.1,14325.8,18209.6,19875.2,
80,86.025,0.12,10.44,0.41,0.06,0.77,0.02,1.05,0.99,0.05,0.008,0.006,,,,,,0.17,,0.05,,0.001,0,1050,570,690,,,,,,,,,593.3,137.8952,29847.4,12.7,85.6,1.98E-05,124.5,1070.6,12864.9,21660.8,26660.2,29509.3,
80,86.025,0.12,10.44,0.41,0.06,0.77,0.02,1.05,0.99,0.05,0.008,0.006,,,,,,0.17,,0.05,,0.001,0,1050,570,690,,,,,,,,,593.3,137.8952,30566.3,12.2,85.3,2.04E-05,131.3,1071.2,12764.4,22069.1,27252.7,30255.8,
80,86.025,0.12,10.44,0.41,0.06,0.77,0.02,1.05,0.99,0.05,0.008,0.006,,,,,,0.17,,0.05,,0.001,0,1050,570,690,,,,,,,,,600,190,5111,20.5,75,,,229,1390,3150,,,
80,86.025,0.12,10.44,0.41,0.06,0.77,0.02,1.05,0.99,0.05,0.008,0.006,,,,,,0.17,,0.05,,0.001,0,1050,570,690,,,,,,,,,600,159,14488,26.4,83,,,595,4800,10100,,,
80,86.025,0.12,10.44,0.41,0.06,0.77,0.02,1.05,0.99,0.05,0.008,0.006,,,,,,0.17,,0.05,,0.001,0,1050,570,690,,,,,,,,,600,125,25408,26.4,76,,,2380,11100,17000,,,
80,86.025,0.12,10.44,0.41,0.06,0.77,0.02,1.05,0.99,0.05,0.008,0.006,,,,,,0.17,,0.05,,0.001,0,1050,570,690,,,,,,,,,600,125,28000,28.4,73,,,3090,13600,19100,,,
80,86.025,0.12,10.44,0.41,0.06,0.77,0.02,1.05,0.99,0.05,0.008,0.006,,,,,,0.17,,0.05,,0.001,0,1050,570,690,,,,,,,,,600,116,,,,,,2750,13700,19300,,,
80,86.025,0.12,10.44,0.41,0.06,0.77,0.02,1.05,0.99,0.05,0.008,0.006,,,,,,0.17,,0.05,,0.001,0,1050,570,690,,,,,,,,,600,116,,,,,,2470,13800,20400,,,
80,86.025,0.12,10.44,0.41,0.06,0.77,0.02,1.05,0.99,0.05,0.008,0.006,,,,,,0.17,,0.05,,0.001,0,1050,570,690,,,,,,,,,600,97,,,,,,8690,23700,,,,
80,86.025,0.12,10.44,0.41,0.06,0.77,0.02,1.05,0.99,0.05,0.008,0.006,,,,,,0.17,,0.05,,0.001,0,1050,570,690,,,,,,,,,600,97,,,,,,7890,22300,,,,
80,86.025,0.12,10.44,0.41,0.06,0.77,0.02,1.05,0.99,0.05,0.008,0.006,,,,,,0.17,,0.05,,0.001,0,1050,570,690,,,,,,,,,600,97,,,,,,8320,22700,,,,
80,86.025,0.12,10.44,0.41,0.06,0.77,0.02,1.05,0.99,0.05,0.008,0.006,,,,,,0.17,,0.05,,0.001,0,1050,570,690,,,,,,,,,600,97,,,,,,6940,21800,,,,
80,86.025,0.12,10.44,0.41,0.06,0.77,0.02,1.05,0.99,0.05,0.008,0.006,,,,,,0.17,,0.05,,0.001,0,1050,570,690,,,,,,,,,600,97,,,,,,6380,21500,,,,
80,86.025,0.12,10.44,0.41,0.06,0.77,0.02,1.05,0.99,0.05,0.008,0.006,,,,,,0.17,,0.05,,0.001,0,1050,570,690,,,,,,,,,600,97,,,,,,9270,23200,,,,
80,86.025,0.12,10.44,0.41,0.06,0.77,0.02,1.05,0.99,0.05,0.008,0.006,,,,,,0.17,,0.05,,0.001,0,1050,570,690,,,,,,,,,600,97,,,,,,5640,21400,,,,
80,86.025,0.12,10.44,0.41,0.06,0.77,0.02,1.05,0.99,0.05,0.008,0.006,,,,,,0.17,,0.05,,0.001,0,1050,570,690,,,,,,,,,621.111111111111,199.94804,887.5,,84.3,,,,,,,,
80,86.025,0.12,10.44,0.41,0.06,0.77,0.02,1.05,0.99,0.05,0.008,0.006,,,,,,0.17,,0.05,,0.001,0,1050,570,690,,,,,,,,,621.111111111111,199.94804,892.2,,83.6,,,,,,,,
80,86.025,0.12,10.44,0.41,0.06,0.77,0.02,1.05,0.99,0.05,0.008,0.006,,,,,,0.17,,0.05,,0.001,0,1050,570,690,,,,,,,,,621.111111111111,199.94804,1009.7,,85.8,,,,,,,,
80,86.025,0.12,10.44,0.41,0.06,0.77,0.02,1.05,0.99,0.05,0.008,0.006,,,,,,0.17,,0.05,,0.001,0,1050,570,690,,,,,,,,,621.111111111111,199.94804,953.8,,86.6,,,,,,,,
80,86.025,0.12,10.44,0.41,0.06,0.77,0.02,1.05,0.99,0.05,0.008,0.006,,,,,,0.17,,0.05,,0.001,0,1050,570,690,,,,,,,,,621.1,166.8532,2457,9.2,80.7,0.000415,11.6,77.7,662,1621.2,2297.8,,
80,86.025,0.12,10.44,0.41,0.06,0.77,0.02,1.05,0.99,0.05,0.008,0.006,,,,,,0.17,,0.05,,0.001,0,1050,570,690,,,,,,,,,621.1,166.8532,2731.5,8.6,80.1,0.000359,11.3,77.6,721.6,1847.1,2595.5,2730.5,
80,86.025,0.12,10.44,0.41,0.06,0.77,0.02,1.05,0.99,0.05,0.008,0.006,,,,,,0.17,,0.05,,0.001,0,1050,570,690,,,,,,,,,621.1,121.3478,11723.1,11,81.4,6.61E-05,179.5,1007,5108.3,8501.6,10816.3,11697.7,
80,86.025,0.12,10.44,0.41,0.06,0.77,0.02,1.05,0.99,0.05,0.008,0.006,,,,,,0.17,,0.05,,0.001,0,1050,570,690,,,,,,,,,621.1,96.5266,21995.6,19.4,83.5,4.31E-05,194.8,1356.5,7968.9,13242.1,18269.7,,
80,86.025,0.12,10.44,0.41,0.06,0.77,0.02,1.05,0.99,0.05,0.008,0.006,,,,,,0.17,,0.05,,0.001,0,1050,570,690,,,,,,,,,621.1,96.5266,26112.6,11.8,80.4,3.09E-05,224.6,1851.7,10171.9,16219.4,21966.6,25756.4,
80,86.025,0.12,10.44,0.41,0.06,0.77,0.02,1.05,0.99,0.05,0.008,0.006,,,,,,0.17,,0.05,,0.001,0,1050,570,690,,,,,,,,,625,150,3454,25.1,82.2,,,152,995,2030,,,
80,86.025,0.12,10.44,0.41,0.06,0.77,0.02,1.05,0.99,0.05,0.008,0.006,,,,,,0.17,,0.05,,0.001,0,1050,570,690,,,,,,,,,625,131,5130,19.2,72.1,,,292,1690,2380,,,
80,86.025,0.12,10.44,0.41,0.06,0.77,0.02,1.05,0.99,0.05,0.008,0.006,,,,,,0.17,,0.05,,0.001,0,1050,570,690,,,,,,,,,625,66.1,,,,,,3260,13000,22200,,,
80,86.025,0.12,10.44,0.41,0.06,0.77,0.02,1.05,0.99,0.05,0.008,0.006,,,,,,0.17,,0.05,,0.001,0,1050,570,690,,,,,,,,,625,65.9,,,,,,3730,13600,22900,,,
80,86.025,0.12,10.44,0.41,0.06,0.77,0.02,1.05,0.99,0.05,0.008,0.006,,,,,,0.17,,0.05,,0.001,0,1050,570,690,,,,,,,,,625,55,,,,,,6390,19300,,,,
80,86.025,0.12,10.44,0.41,0.06,0.77,0.02,1.05,0.99,0.05,0.008,0.006,,,,,,0.17,,0.05,,0.001,0,1050,570,690,,,,,,,,,625,55,,,,,,6820,19200,,,,
80,86.025,0.12,10.44,0.41,0.06,0.77,0.02,1.05,0.99,0.05,0.008,0.006,,,,,,0.17,,0.05,,0.001,0,1050,570,690,,,,,,,,,625,45,,,,,,8120,,,,,
80,86.025,0.12,10.44,0.41,0.06,0.77,0.02,1.05,0.99,0.05,0.008,0.006,,,,,,0.17,,0.05,,0.001,0,1050,570,690,,,,,,,,,625,45,,,,,,14100,,,,,
80,86.025,0.12,10.44,0.41,0.06,0.77,0.02,1.05,0.99,0.05,0.008,0.006,,,,,,0.17,,0.05,,0.001,0,1050,570,690,,,,,,,,,625,45,,,,,,12500,,,,,
80,86.025,0.12,10.44,0.41,0.06,0.77,0.02,1.05,0.99,0.05,0.008,0.006,,,,,,0.17,,0.05,,0.001,0,1050,570,690,,,,,,,,,625,45,,,,,,10800,,,,,
80,86.025,0.12,10.44,0.41,0.06,0.77,0.02,1.05,0.99,0.05,0.008,0.006,,,,,,0.17,,0.05,,0.001,0,1050,570,690,,,,,,,,,625,45,,,,,,11200,,,,,
80,86.025,0.12,10.44,0.41,0.06,0.77,0.02,1.05,0.99,0.05,0.008,0.006,,,,,,0.17,,0.05,,0.001,0,1050,570,690,,,,,,,,,625,45,,,,,,11200,,,,,
80,86.025,0.12,10.44,0.41,0.06,0.77,0.02,1.05,0.99,0.05,0.008,0.006,,,,,,0.17,,0.05,,0.001,0,1050,570,690,,,,,,,,,625,45,,,,,,9790,28400,,,,
80,86.025,0.12,10.44,0.41,0.06,0.77,0.02,1.05,0.99,0.05,0.008,0.006,,,,,,0.17,,0.05,,0.001,0,1050,570,690,,,,,,,,,635,139.2742,2717,10.9,83.5,0.00045,14.6,106,694.7,1576.3,2320.9,2704.1,
80,86.025,0.12,10.44,0.41,0.06,0.77,0.02,1.05,0.99,0.05,0.008,0.006,,,,,,0.17,,0.05,,0.001,0,1050,570,690,,,,,,,,,635,139.2742,3124.7,9.5,81.2,0.00033,42.6,200.5,1124.1,2214.2,2932.8,3122.6,
80,86.025,0.12,10.44,0.41,0.06,0.77,0.02,1.05,0.99,0.05,0.008,0.006,,,,,,0.17,,0.05,,0.001,0,1050,570,690,,,,,,,,,635,86.874,16113.3,13.3,87.7,0.000104,112.1,836.5,4264.3,7987.2,12297,15859.8,
80,86.025,0.12,10.44,0.41,0.06,0.77,0.02,1.05,0.99,0.05,0.008,0.006,,,,,,0.17,,0.05,,0.001,0,1050,570,690,,,,,,,,,635,86.874,17550.2,13.4,90.8,5.39E-05,171.5,1125.9,6118.4,10658.9,14943.7,17393.3,
80,86.025,0.12,10.44,0.41,0.06,0.77,0.02,1.05,0.99,0.05,0.008,0.006,,,,,,0.17,,0.05,,0.001,0,1050,570,690,,,,,,,,,635,75.8424,23261.3,21.3,90.2,5.16E-05,155,1099.7,6174.5,11440,17144.4,21978.8,
80,86.025,0.12,10.44,0.41,0.06,0.77,0.02,1.05,0.99,0.05,0.008,0.006,,,,,,0.17,,0.05,,0.001,0,1050,570,690,,,,,,,,,648.888888888889,162.02686,439,,82,,,,,,,,
80,86.025,0.12,10.44,0.41,0.06,0.77,0.02,1.05,0.99,0.05,0.008,0.006,,,,,,0.17,,0.05,,0.001,0,1050,570,690,,,,,,,,,648.888888888889,162.02686,447.9,,88.2,,,,,,,,
80,86.025,0.12,10.44,0.41,0.06,0.77,0.02,1.05,0.99,0.05,0.008,0.006,,,,,,0.17,,0.05,,0.001,0,1050,570,690,,,,,,,,,648.888888888889,162.02686,430.4,,86.1,,,,,,,,
80,86.025,0.12,10.44,0.41,0.06,0.77,0.02,1.05,0.99,0.05,0.008,0.006,,,,,,0.17,,0.05,,0.001,0,1050,570,690,,,,,,,,,648.888888888889,162.02686,451.2,,88.2,,,,,,,,
80,86.025,0.12,10.44,0.41,0.06,0.77,0.02,1.05,0.99,0.05,0.008,0.006,,,,,,0.17,,0.05,,0.001,0,1050,570,690,,,,,,,,,648.9,111.6951,3357.7,11.1,88.7,0.000417,49.1,222.9,935.5,1849,2838.3,3347.1,
80,86.025,0.12,10.44,0.41,0.06,0.77,0.02,1.05,0.99,0.05,0.008,0.006,,,,,,0.17,,0.05,,0.001,0,1050,570,690,,,,,,,,,648.9,111.6951,3136.3,12.3,89.6,0.000463,23.2,147.5,738.3,1524.9,2462.5,3107.7,
80,86.025,0.12,10.44,0.41,0.06,0.77,0.02,1.05,0.99,0.05,0.008,0.006,,,,,,0.17,,0.05,,0.001,0,1050,570,690,,,,,,,,,648.9,92.3898,7961.1,11.4,84.9,0.000299,41.5,264.4,1487.9,3282.8,5606.8,7563.6,
80,86.025,0.12,10.44,0.41,0.06,0.77,0.02,1.05,0.99,0.05,0.008,0.006,,,,,,0.17,,0.05,,0.001,0,1050,570,690,,,,,,,,,648.9,58.6055,39880.1,12.8,47,4.55E-05,250.3,1563.3,7792,16572.9,27048.3,36566.9,
80,86.025,0.12,10.44,0.41,0.06,0.77,0.02,1.05,0.99,0.05,0.008,0.006,,,,,,0.17,,0.05,,0.001,0,1050,570,690,,,,,,,,,650,112,3099,26.6,77.5,,,143,567,1150,,,
80,86.025,0.12,10.44,0.41,0.06,0.77,0.02,1.05,0.99,0.05,0.008,0.006,,,,,,0.17,,0.05,,0.001,0,1050,570,690,,,,,,,,,650,92,5764,33.4,79.6,,,301,1250,2340,,,
80,86.025,0.12,10.44,0.41,0.06,0.77,0.02,1.05,0.99,0.05,0.008,0.006,,,,,,0.17,,0.05,,0.001,0,1050,570,690,,,,,,,,,650,81,9370,40.2,75,,,436,1700,3280,,,
80,86.025,0.12,10.44,0.41,0.06,0.77,0.02,1.05,0.99,0.05,0.008,0.006,,,,,,0.17,,0.05,,0.001,0,1050,570,690,,,,,,,,,650,81,8708,22,68.2,,,468,1680,3210,,,
,,,,,,,,,,,,,,,,,,,,,,,,,,,,,,,,,,,,,,,,,,,,,,,
81,85.7826,0.13,10.5,0.42,0.08,0.76,0.02,1.05,0.95,0.05,0.008,0.007,,,,,,0.19,,0.05,0.0014,0.001,0,1050,570,690,,,,23.9,741.1867,872.18714,18.5,60.5,,,,,,,,,,,,,
81,85.7826,0.13,10.5,0.42,0.08,0.76,0.02,1.05,0.95,0.05,0.008,0.007,,,,,,0.19,,0.05,0.0014,0.001,0,1050,570,690,,,,23.9,744.63408,872.18714,17.5,60.5,,,,,,,,,,,,,
81,85.7826,0.13,10.5,0.42,0.08,0.76,0.02,1.05,0.95,0.05,0.008,0.007,,,,,,0.19,,0.05,0.0014,0.001,0,1050,570,690,,,,23.9,741.1867,872.18714,18,59,,,,,,,,,,,,,
81,85.7826,0.13,10.5,0.42,0.08,0.76,0.02,1.05,0.95,0.05,0.008,0.007,,,,,,0.19,,0.05,0.0014,0.001,0,1050,570,690,,,,23.9,737.73932,868.73976,18,60,,,,,,,,,,,,,
81,85.7826,0.13,10.5,0.42,0.08,0.76,0.02,1.05,0.95,0.05,0.008,0.007,,,,,,0.19,,0.05,0.0014,0.001,0,1050,570,690,,,,23.9,751.52884,875.63452,17.5,62.5,,,,,,,,,,,,,
81,85.7826,0.13,10.5,0.42,0.08,0.76,0.02,1.05,0.95,0.05,0.008,0.007,,,,,,0.19,,0.05,0.0014,0.001,0,1050,570,690,,,,23.9,754.97622,879.0819,18.5,61,,,,,,,,,,,,,
81,85.7826,0.13,10.5,0.42,0.08,0.76,0.02,1.05,0.95,0.05,0.008,0.007,,,,,,0.19,,0.05,0.0014,0.001,0,1050,570,690,,,,23.9,761.87098,885.97666,18,61,,,,,,,,,,,,,
81,85.7826,0.13,10.5,0.42,0.08,0.76,0.02,1.05,0.95,0.05,0.008,0.007,,,,,,0.19,,0.05,0.0014,0.001,0,1050,570,690,,,,23.9,765.31836,885.97666,18,63.5,,,,,,,,,,,,,
81,85.7826,0.13,10.5,0.42,0.08,0.76,0.02,1.05,0.95,0.05,0.008,0.007,,,,,,0.19,,0.05,0.0014,0.001,0,1050,570,690,,,,23.9,761.87098,892.87142,18,58,,,,,,,,,,,,,
,,,,,,,,,,,,,,,,,,,,,,,,,,,,,,,,,,,,,,,,,,,,,,,
82,85.5782,0.151,9.963,0.405,0.065,0.31,1.467,1.263,0.484,0.056,0.013,0.001,,,,,,0.202,0.0092,0.0222,0.0066,0.0038,1,1150,700,,,6,,23.9,846.49,999.3,20.2,65.2,,,,,,,,,,,,,
82,85.5782,0.151,9.963,0.405,0.065,0.31,1.467,1.263,0.484,0.056,0.013,0.001,,,,,,0.202,0.0092,0.0222,0.0066,0.0038,1,1150,700,,,,,100,808,946,18,64,,,,,,,,,,,,,
82,85.5782,0.151,9.963,0.405,0.065,0.31,1.467,1.263,0.484,0.056,0.013,0.001,,,,,,0.202,0.0092,0.0222,0.0066,0.0038,1,1150,700,,,,,200,774,890,19,67,,,,,,,,,,,,,
82,85.5782,0.151,9.963,0.405,0.065,0.31,1.467,1.263,0.484,0.056,0.013,0.001,,,,,,0.202,0.0092,0.0222,0.0066,0.0038,1,1150,700,,,,,300,749,854,17,66,,,,,,,,,,,,,
82,85.5782,0.151,9.963,0.405,0.065,0.31,1.467,1.263,0.484,0.056,0.013,0.001,,,,,,0.202,0.0092,0.0222,0.0066,0.0038,1,1150,700,,,,,400,726,814,17,64,,,,,,,,,,,,,
82,85.5782,0.151,9.963,0.405,0.065,0.31,1.467,1.263,0.484,0.056,0.013,0.001,,,,,,0.202,0.0092,0.0222,0.0066,0.0038,1,1150,700,,,,,500,644,726,21,70,,,,,,,,,,,,,
82,85.5782,0.151,9.963,0.405,0.065,0.31,1.467,1.263,0.484,0.056,0.013,0.001,,,,,,0.202,0.0092,0.0222,0.0066,0.0038,1,1150,700,,,,,600,482,554,33,79,,,,,,,,,,,,,
82,85.5782,0.151,9.963,0.405,0.065,0.31,1.467,1.263,0.484,0.056,0.013,0.001,,,,,,0.202,0.0092,0.0222,0.0066,0.0038,1,1150,700,,,,,650,388,459,34,84,,,,,,,,,,,,,
82,85.5782,0.151,9.963,0.405,0.065,0.31,1.467,1.263,0.484,0.056,0.013,0.001,,,,,,0.202,0.0092,0.0222,0.0066,0.0038,1,1150,700,,,,,,,,,,650,206.843,555,,,,,,,,,,
82,85.5782,0.151,9.963,0.405,0.065,0.31,1.467,1.263,0.484,0.056,0.013,0.001,,,,,,0.202,0.0092,0.0222,0.0066,0.0038,1,1150,700,,,,,,,,,,650,206.843,601,16.1,81.3,,,,,,,,
82,85.5782,0.151,9.963,0.405,0.065,0.31,1.467,1.263,0.484,0.056,0.013,0.001,,,,,,0.202,0.0092,0.0222,0.0066,0.0038,1,1150,700,,,,,,,,,,650,189.606,1134,16,84,,,,,,,,
82,85.5782,0.151,9.963,0.405,0.065,0.31,1.467,1.263,0.484,0.056,0.013,0.001,,,,,,0.202,0.0092,0.0222,0.0066,0.0038,1,1150,700,,,,,,,,,,650,155.132,3019,18.3,83.2,,,,,,,,
83,86.53,0.146,11.72,0.51,0.28,0.53,,0.05,,0.17,,0.019,,,,,,0.04,,,,0.005,0,1150,700,650,,5,,23.9,710.16,841.16,20,63,,,,,,,,,,,,,
83,86.53,0.146,11.72,0.51,0.28,0.53,,0.05,,0.17,,0.019,,,,,,0.04,,,,0.005,0,1150,700,650,,5,,23.9,744.63,875.63,20,62,,,,,,,,,,,,,
83,86.53,0.146,11.72,0.51,0.28,0.53,,0.05,,0.17,,0.019,,,,,,0.04,,,,0.005,0,1150,700,650,,5,,23.9,762.56,881.15,20.8,63.6,,,,,,,,,,,,,
83,86.53,0.146,11.72,0.51,0.28,0.53,,0.05,,0.17,,0.019,,,,,,0.04,,,,0.005,0,1150,700,650,,5,,23.9,757.04,880.46,21.4,61.6,,,,,,,,,,,,,
83,86.53,0.146,11.72,0.51,0.28,0.53,,0.05,,0.17,,0.019,,,,,,0.04,,,,0.005,0,1150,700,650,,5,,23.9,750.84,876.32,20.2,61.6,,,,,,,,,,,,,
83,86.53,0.146,11.72,0.51,0.28,0.53,,0.05,,0.17,,0.019,,,,,,0.04,,,,0.005,0,1150,700,650,,5,,23.9,751.53,876.32,19.7,58.2,,,,,,,,,,,,,
83,86.53,0.146,11.72,0.51,0.28,0.53,,0.05,,0.17,,0.019,,,,,,0.04,,,,0.005,0,1150,700,650,,5,,93.333,739.81,837.02,17.9,60.2,,,,,,,,,,,,,
83,86.53,0.146,11.72,0.51,0.28,0.53,,0.05,,0.17,,0.019,,,,,,0.04,,,,0.005,0,1150,700,650,,5,,204.444,673.62,775.66,98,65.5,,,,,,,,,,,,,
83,86.53,0.146,11.72,0.51,0.28,0.53,,0.05,,0.17,,0.019,,,,,,0.04,,,,0.005,0,1150,700,650,,5,,315.556,619.84,738.43,79.1,68.4,,,,,,,,,,,,,
83,86.53,0.146,11.72,0.51,0.28,0.53,,0.05,,0.17,,0.019,,,,,,0.04,,,,0.005,0,1150,700,650,,5,,426.667,590.19,668.79,16.7,64.1,,,,,,,,,,,,,
83,86.53,0.146,11.72,0.51,0.28,0.53,,0.05,,0.17,,0.019,,,,,,0.04,,,,0.005,0,1150,700,650,,5,,537.778,450.91,521.24,24.2,84,,,,,,,,,,,,,
,,,,,,,,,,,,,,,,,,,,,,,,,,,,,,,,,,,,,,,,,,,,,,,
,,,,,,,,,,,,,,,,,,,,,,,,,,,,,,,,,,,,,,,,,,,,,,,
,,,,,,,,,,,,,,,,,,,,,,,,,,,,,,,,,,,,,,,,,,,,,,,
,,,,,,,,,,,,,,,,,,,,,,,,,,,,,,,,,,,,,,,,,,,,,,,
,,,,,,,,,,,,,,,,,,,,,,,,,,,,,,,,,,,,,,,,,,,,,,,
,,,,,,,,,,,,,,,,,,,,,,,,,,,,,,,,,,,,,,,,,,,,,,,
,,,,,,,,,,,,,,,,,,,,,,,,,,,,,,,,,,,,,,,,,,,,,,,
,,,,,,,,,,,,,,,,,,,,,,,,,,,,,,,,,,,,,,,,,,,,,,,
,,,,,,,,,,,,,,,,,,,,,,,,,,,,,,,,,,,,,,,,,,,,,,,
,,,,,,,,,,,,,,,,,,,,,,,,,,,,,,,,,,,,,,,,,,,,,,,
,,,,,,,,,,,,,,,,,,,,,,,,,,,,,,,,,,,,,,,,,,,,,,,
,,,,,,,,,,,,,,,,,,,,,,,,,,,,,,,,,,,,,,,,,,,,,,,
,,,,,,,,,,,,,,,,,,,,,,,,,,,,,,,,,,,,,,,,,,,,,,,
,,,,,,,,,,,,,,,,,,,,,,,,,,,,,,,,,,,,,,,,,,,,,,,
,,,,,,,,,,,,,,,,,,,,,,,,,,,,,,,,,,,,,,,,,,,,,,,
,,,,,,,,,,,,,,,,,,,,,,,,,,,,,,,,,,,,,,,,,,,,,,,
,,,,,,,,,,,,,,,,,,,,,,,,,,,,,,,,,,,,,,,,,,,,,,,
,,,,,,,,,,,,,,,,,,,,,,,,,,,,,,,,,,,,,,,,,,,,,,,
,,,,,,,,,,,,,,,,,,,,,,,,,,,,,,,,,,,,,,,,,,,,,,,
,,,,,,,,,,,,,,,,,,,,,,,,,,,,,,,,,,,,,,,,,,,,,,,
,,,,,,,,,,,,,,,,,,,,,,,,,,,,,,,,,,,,,,,,,,,,,,,
84,85.883,0.15,10.75,0.64,0.44,0.5,0.05,0.82,0.05,0.43,0.019,0.005,,,,,,0.21,,0.052,,0.001,0,1092,680,650,,7,,23.9,744.63,992.85,17,59,,,,,,,,,,,,,
84,85.883,0.15,10.75,0.64,0.44,0.5,0.05,0.82,0.05,0.43,0.019,0.005,,,,,,0.21,,0.052,,0.001,0,1092,680,650,,7,,23.9,737.74,992.85,17,58,,,,,,,,,,,,,
84,85.883,0.15,10.75,0.64,0.44,0.5,0.05,0.82,0.05,0.43,0.019,0.005,,,,,,0.21,,0.052,,0.001,0,1092,680,650,,7,,23.9,889.42,1013.53,17,59,,,,,,,,,,,,,
84,85.883,0.15,10.75,0.64,0.44,0.5,0.05,0.82,0.05,0.43,0.019,0.005,,,,,,0.21,,0.052,,0.001,0,1092,680,650,,7,,23.9,868.74,1006.64,17,58,,,,,,,,,,,,,
84,85.883,0.15,10.75,0.64,0.44,0.5,0.05,0.82,0.05,0.43,0.019,0.005,,,,,,0.21,,0.052,,0.001,0,1092,680,650,,7,,93.333,834.27,951.48,17,62,,,,,,,,,,,,,
84,85.883,0.15,10.75,0.64,0.44,0.5,0.05,0.82,0.05,0.43,0.019,0.005,,,,,,0.21,,0.052,,0.001,0,1092,680,650,,7,,204.444,786,896.32,16,61,,,,,,,,,,,,,
84,85.883,0.15,10.75,0.64,0.44,0.5,0.05,0.82,0.05,0.43,0.019,0.005,,,,,,0.21,,0.052,,0.001,0,1092,680,650,,7,,315.556,758.42,854.95,15,60,,,,,,,,,,,,,
84,85.883,0.15,10.75,0.64,0.44,0.5,0.05,0.82,0.05,0.43,0.019,0.005,,,,,,0.21,,0.052,,0.001,0,1092,680,650,,7,,398.889,723.95,827.37,15,61,,,,,,,,,,,,,
84,85.883,0.15,10.75,0.64,0.44,0.5,0.05,0.82,0.05,0.43,0.019,0.005,,,,,,0.21,,0.052,,0.001,0,1092,680,650,,7,,398.889,717.06,820.48,15,61,,,,,,,,,,,,,
84,85.883,0.15,10.75,0.64,0.44,0.5,0.05,0.82,0.05,0.43,0.019,0.005,,,,,,0.21,,0.052,,0.001,0,1092,680,650,,7,,482.222,655,737.74,17,67,,,,,,,,,,,,,
84,85.883,0.15,10.75,0.64,0.44,0.5,0.05,0.82,0.05,0.43,0.019,0.005,,,,,,0.21,,0.052,,0.001,0,1092,680,650,,7,,537.778,572.27,648.11,18,71,,,,,,,,,,,,,
84,85.883,0.15,10.75,0.64,0.44,0.5,0.05,0.82,0.05,0.43,0.019,0.005,,,,,,0.21,,0.052,,0.001,0,1092,680,650,,7,,565.556,524,586.05,20,74,,,,,,,,,,,,,
84,85.883,0.15,10.75,0.64,0.44,0.5,0.05,0.82,0.05,0.43,0.019,0.005,,,,,,0.21,,0.052,,0.001,0,1092,680,650,,7,,593.333,475.74,537.79,23,76,,,,,,,,,,,,,
84,85.883,0.15,10.75,0.64,0.44,0.5,0.05,0.82,0.05,0.43,0.019,0.005,,,,,,0.21,,0.052,,0.001,0,1092,680,650,,7,,593.333,482.63,544.68,21,76,,,,,,,,,,,,,
,,,,,,,,,,,,,,,,,,,,,,,,,,,,,,,,,,,,,,,,,,,,,,,
85,85.71,0.17,10.94,0.7,0.37,0.5,0.05,0.82,0.05,0.39,0.021,0.01,,,,,,0.22,,0.048,,0.001,0,1100,680,630,,6,,23.9,737.74,992.85,18,57,,,,,,,,,,,,,
85,85.71,0.17,10.94,0.7,0.37,0.5,0.05,0.82,0.05,0.39,0.021,0.01,,,,,,0.22,,0.048,,0.001,0,1100,680,630,,6,,23.9,737.74,992.85,18,57,,,,,,,,,,,,,
85,85.71,0.17,10.94,0.7,0.37,0.5,0.05,0.82,0.05,0.39,0.021,0.01,,,,,,0.22,,0.048,,0.001,0,1100,680,630,,6,,23.9,896.32,1027.32,17,59,,,,,,,,,,,,,
85,85.71,0.17,10.94,0.7,0.37,0.5,0.05,0.82,0.05,0.39,0.021,0.01,,,,,,0.22,,0.048,,0.001,0,1100,680,630,,6,,23.9,882.53,1013.53,16,58,,,,,,,,,,,,,
85,85.71,0.17,10.94,0.7,0.37,0.5,0.05,0.82,0.05,0.39,0.021,0.01,,,,,,0.22,,0.048,,0.001,0,1100,680,630,,6,,93.333,848.06,965.27,16,60,,,,,,,,,,,,,
85,85.71,0.17,10.94,0.7,0.37,0.5,0.05,0.82,0.05,0.39,0.021,0.01,,,,,,0.22,,0.048,,0.001,0,1100,680,630,,6,,204.444,792.9,903.21,15,60,,,,,,,,,,,,,
85,85.71,0.17,10.94,0.7,0.37,0.5,0.05,0.82,0.05,0.39,0.021,0.01,,,,,,0.22,,0.048,,0.001,0,1100,680,630,,6,,315.556,758.42,861.85,15,60,,,,,,,,,,,,,
85,85.71,0.17,10.94,0.7,0.37,0.5,0.05,0.82,0.05,0.39,0.021,0.01,,,,,,0.22,,0.048,,0.001,0,1100,680,630,,6,,398.889,723.95,834.27,14,60,,,,,,,,,,,,,
85,85.71,0.17,10.94,0.7,0.37,0.5,0.05,0.82,0.05,0.39,0.021,0.01,,,,,,0.22,,0.048,,0.001,0,1100,680,630,,6,,398.889,723.95,834.27,14,58,,,,,,,,,,,,,
85,85.71,0.17,10.94,0.7,0.37,0.5,0.05,0.82,0.05,0.39,0.021,0.01,,,,,,0.22,,0.048,,0.001,0,1100,680,630,,6,,482.222,661.9,751.53,18,68,,,,,,,,,,,,,
85,85.71,0.17,10.94,0.7,0.37,0.5,0.05,0.82,0.05,0.39,0.021,0.01,,,,,,0.22,,0.048,,0.001,0,1100,680,630,,6,,537.778,579.16,648.11,20,75,,,,,,,,,,,,,
85,85.71,0.17,10.94,0.7,0.37,0.5,0.05,0.82,0.05,0.39,0.021,0.01,,,,,,0.22,,0.048,,0.001,0,1100,680,630,,6,,565.556,517.11,586.05,22,77,,,,,,,,,,,,,
85,85.71,0.17,10.94,0.7,0.37,0.5,0.05,0.82,0.05,0.39,0.021,0.01,,,,,,0.22,,0.048,,0.001,0,1100,680,630,,6,,593.333,482.63,544.69,24,79,,,,,,,,,,,,,
85,85.71,0.17,10.94,0.7,0.37,0.5,0.05,0.82,0.05,0.39,0.021,0.01,,,,,,0.22,,0.048,,0.001,0,1100,680,630,,6,,593.333,468.84,530.9,,80,,,,,,,,,,,,,
,,,,,,,,,,,,,,,,,,,,,,,,,,,,,,,,,,,,,,,,,,,,,,,
,,,,,,,,,,,,,,,,,,,,,,,,,,,,,,,,,,,,,,,,,,,,,,,
,,,,,,,,,,,,,,,,,,,,,,,,,,,,,,,,,,,,,,,,,,,,,,,
86,87.0858,0.1014,9.12,0.45,0.1,0.46,0.01,0.46,1.85,0.08,0.01,0.001,0.003,0.001,0.01,,,0.2,,0.042,0.0114,0.0044,,,,,,6,,23.9,526.9,697.3,27,71,,,,,,,,,,,,,
86,87.0858,0.1014,9.12,0.45,0.1,0.46,0.01,0.46,1.85,0.08,0.01,0.001,0.003,0.001,0.01,,,0.2,,0.042,0.0114,0.0044,,,,,,6,,200,481,609,22,74,,,,,,,,,,,,,
86,87.0858,0.1014,9.12,0.45,0.1,0.46,0.01,0.46,1.85,0.08,0.01,0.001,0.003,0.001,0.01,,,0.2,,0.042,0.0114,0.0044,,,,,,6,,400,440,545,19,69,,,,,,,,,,,,,
86,87.0858,0.1014,9.12,0.45,0.1,0.46,0.01,0.46,1.85,0.08,0.01,0.001,0.003,0.001,0.01,,,0.2,,0.042,0.0114,0.0044,,,,,,6,,500,406,483,27,71,,,,,,,,,,,,,
86,87.0858,0.1014,9.12,0.45,0.1,0.46,0.01,0.46,1.85,0.08,0.01,0.001,0.003,0.001,0.01,,,0.2,,0.042,0.0114,0.0044,,,,,,6,,550,361,419,30,81,,,,,,,,,,,,,
86,87.0858,0.1014,9.12,0.45,0.1,0.46,0.01,0.46,1.85,0.08,0.01,0.001,0.003,0.001,0.01,,,0.2,,0.042,0.0114,0.0044,,,,,,6,,600,298,350,36,87,,,,,,,,,,,,,
86,87.0858,0.1014,9.12,0.45,0.1,0.46,0.01,0.46,1.85,0.08,0.01,0.001,0.003,0.001,0.01,,,0.2,,0.042,0.0114,0.0044,,,,,,6,,650,218,276,43,89,,,,,,,,,,,,,
86,87.0858,0.1014,9.12,0.45,0.1,0.46,0.01,0.46,1.85,0.08,0.01,0.001,0.003,0.001,0.01,,,0.2,,0.042,0.0114,0.0044,,,,,,6,,,,,,,650,172.369,14.2,24,85,,,,,,,,
86,87.0858,0.1014,9.12,0.45,0.1,0.46,0.01,0.46,1.85,0.08,0.01,0.001,0.003,0.001,0.01,,,0.2,,0.042,0.0114,0.0044,,,,,,6,,,,,,,650,172.369,18.6,24,86,,,,,,,,
86,87.0858,0.1014,9.12,0.45,0.1,0.46,0.01,0.46,1.85,0.08,0.01,0.001,0.003,0.001,0.01,,,0.2,,0.042,0.0114,0.0044,,,,,,6,,,,,,,650,172.369,17,21,86,,,,,,,,
86,87.0858,0.1014,9.12,0.45,0.1,0.46,0.01,0.46,1.85,0.08,0.01,0.001,0.003,0.001,0.01,,,0.2,,0.042,0.0114,0.0044,,,,,,6,,,,,,,650,155.132,91.4,23,87,,,,,,,,
86,87.0858,0.1014,9.12,0.45,0.1,0.46,0.01,0.46,1.85,0.08,0.01,0.001,0.003,0.001,0.01,,,0.2,,0.042,0.0114,0.0044,,,,,,6,,,,,,,650,155.132,103,22,89,,,,,,,,
86,87.0858,0.1014,9.12,0.45,0.1,0.46,0.01,0.46,1.85,0.08,0.01,0.001,0.003,0.001,0.01,,,0.2,,0.042,0.0114,0.0044,,,,,,6,,,,,,,650,155.132,101,25,89,,,,,,,,
86,87.0858,0.1014,9.12,0.45,0.1,0.46,0.01,0.46,1.85,0.08,0.01,0.001,0.003,0.001,0.01,,,0.2,,0.042,0.0114,0.0044,,,,,,,,,,,,,650,155.132,147,20,88,,,,,,,,
87,86.6251,0.1311,9.65,0.46,0.08,0.46,0.01,0.45,1.8,0.07,0.01,0.001,0.003,0.001,0.002,,,0.2,0.0007,0.0333,0.0089,0.0039,,,,,,6,,23.9,538.27,727.6,28,70,,,,,,,,,,,,,
87,86.6251,0.1311,9.65,0.46,0.08,0.46,0.01,0.45,1.8,0.07,0.01,0.001,0.003,0.001,0.002,,,0.2,0.0007,0.0333,0.0089,0.0039,,,,,,6,,200,487,631,23,75,,,,,,,,,,,,,
87,86.6251,0.1311,9.65,0.46,0.08,0.46,0.01,0.45,1.8,0.07,0.01,0.001,0.003,0.001,0.002,,,0.2,0.0007,0.0333,0.0089,0.0039,,,,,,6,,400,450,565,20,71,,,,,,,,,,,,,
87,86.6251,0.1311,9.65,0.46,0.08,0.46,0.01,0.45,1.8,0.07,0.01,0.001,0.003,0.001,0.002,,,0.2,0.0007,0.0333,0.0089,0.0039,,,,,,6,,500,410,495,27,80,,,,,,,,,,,,,
87,86.6251,0.1311,9.65,0.46,0.08,0.46,0.01,0.45,1.8,0.07,0.01,0.001,0.003,0.001,0.002,,,0.2,0.0007,0.0333,0.0089,0.0039,,,,,,6,,550,368,431,33,84,,,,,,,,,,,,,
87,86.6251,0.1311,9.65,0.46,0.08,0.46,0.01,0.45,1.8,0.07,0.01,0.001,0.003,0.001,0.002,,,0.2,0.0007,0.0333,0.0089,0.0039,,,,,,6,,600,304,359,40,90,,,,,,,,,,,,,
87,86.6251,0.1311,9.65,0.46,0.08,0.46,0.01,0.45,1.8,0.07,0.01,0.001,0.003,0.001,0.002,,,0.2,0.0007,0.0333,0.0089,0.0039,,,,,,6,,650,222,279,46,91,,,,,,,,,,,,,
87,86.6251,0.1311,9.65,0.46,0.08,0.46,0.01,0.45,1.8,0.07,0.01,0.001,0.003,0.001,0.002,,,0.2,0.0007,0.0333,0.0089,0.0039,,,,,,6,,,,,,,650,172.369,19.8,27,89,,,,,,,,
87,86.6251,0.1311,9.65,0.46,0.08,0.46,0.01,0.45,1.8,0.07,0.01,0.001,0.003,0.001,0.002,,,0.2,0.0007,0.0333,0.0089,0.0039,,,,,,6,,,,,,,650,172.369,16.4,27,90,,,,,,,,
87,86.6251,0.1311,9.65,0.46,0.08,0.46,0.01,0.45,1.8,0.07,0.01,0.001,0.003,0.001,0.002,,,0.2,0.0007,0.0333,0.0089,0.0039,,,,,,6,,,,,,,650,172.369,16.2,27,90,,,,,,,,
87,86.6251,0.1311,9.65,0.46,0.08,0.46,0.01,0.45,1.8,0.07,0.01,0.001,0.003,0.001,0.002,,,0.2,0.0007,0.0333,0.0089,0.0039,,,,,,6,,,,,,,650,155.132,130,24,91,,,,,,,,
87,86.6251,0.1311,9.65,0.46,0.08,0.46,0.01,0.45,1.8,0.07,0.01,0.001,0.003,0.001,0.002,,,0.2,0.0007,0.0333,0.0089,0.0039,,,,,,6,,,,,,,650,155.132,110,23,91,,,,,,,,
87,86.6251,0.1311,9.65,0.46,0.08,0.46,0.01,0.45,1.8,0.07,0.01,0.001,0.003,0.001,0.002,,,0.2,0.0007,0.0333,0.0089,0.0039,,,,,,6,,,,,,,650,155.132,115,22,90,,,,,,,,
87,86.6251,0.1311,9.65,0.46,0.08,0.46,0.01,0.45,1.8,0.07,0.01,0.001,0.003,0.001,0.002,,,0.2,0.0007,0.0333,0.0089,0.0039,,,,,,,,,,,,,650,155.132,128,23.5,90,,,,,,,,
88,87.2273,0.0787,8.7,0.45,0.42,0.46,0.01,0.46,1.81,0.07,0.01,0.001,0.003,0.004,0.006,,,0.2,0.0036,0.0761,0.0061,0.0042,,,,,,8,,23.9,518.24,689.9,28,71,,,,,,,,,,,,,
88,87.2273,0.0787,8.7,0.45,0.42,0.46,0.01,0.46,1.81,0.07,0.01,0.001,0.003,0.004,0.006,,,0.2,0.0036,0.0761,0.0061,0.0042,,,,,,8,,200,471,608,24,73,,,,,,,,,,,,,
88,87.2273,0.0787,8.7,0.45,0.42,0.46,0.01,0.46,1.81,0.07,0.01,0.001,0.003,0.004,0.006,,,0.2,0.0036,0.0761,0.0061,0.0042,,,,,,8,,400,435,563,21,67,,,,,,,,,,,,,
88,87.2273,0.0787,8.7,0.45,0.42,0.46,0.01,0.46,1.81,0.07,0.01,0.001,0.003,0.004,0.006,,,0.2,0.0036,0.0761,0.0061,0.0042,,,,,,8,,500,386,475,31,78,,,,,,,,,,,,,
88,87.2273,0.0787,8.7,0.45,0.42,0.46,0.01,0.46,1.81,0.07,0.01,0.001,0.003,0.004,0.006,,,0.2,0.0036,0.0761,0.0061,0.0042,,,,,,8,,550,350,409,36,83,,,,,,,,,,,,,
88,87.2273,0.0787,8.7,0.45,0.42,0.46,0.01,0.46,1.81,0.07,0.01,0.001,0.003,0.004,0.006,,,0.2,0.0036,0.0761,0.0061,0.0042,,,,,,8,,600,273,330,45,89,,,,,,,,,,,,,
88,87.2273,0.0787,8.7,0.45,0.42,0.46,0.01,0.46,1.81,0.07,0.01,0.001,0.003,0.004,0.006,,,0.2,0.0036,0.0761,0.0061,0.0042,,,,,,8,,650,182,249,57,92,,,,,,,,,,,,,
88,87.2273,0.0787,8.7,0.45,0.42,0.46,0.01,0.46,1.81,0.07,0.01,0.001,0.003,0.004,0.006,,,0.2,0.0036,0.0761,0.0061,0.0042,,,,,,8,,,,,,,650,172.369,2.74,30,88,,,,,,,,
88,87.2273,0.0787,8.7,0.45,0.42,0.46,0.01,0.46,1.81,0.07,0.01,0.001,0.003,0.004,0.006,,,0.2,0.0036,0.0761,0.0061,0.0042,,,,,,8,,,,,,,650,172.369,2.92,30,87,,,,,,,,
88,87.2273,0.0787,8.7,0.45,0.42,0.46,0.01,0.46,1.81,0.07,0.01,0.001,0.003,0.004,0.006,,,0.2,0.0036,0.0761,0.0061,0.0042,,,,,,8,,,,,,,650,172.369,2.94,29,88,,,,,,,,
88,87.2273,0.0787,8.7,0.45,0.42,0.46,0.01,0.46,1.81,0.07,0.01,0.001,0.003,0.004,0.006,,,0.2,0.0036,0.0761,0.0061,0.0042,,,,,,8,,,,,,,650,155.132,25.4,28,91,,,,,,,,
88,87.2273,0.0787,8.7,0.45,0.42,0.46,0.01,0.46,1.81,0.07,0.01,0.001,0.003,0.004,0.006,,,0.2,0.0036,0.0761,0.0061,0.0042,,,,,,8,,,,,,,650,155.132,26.3,32,92,,,,,,,,
88,87.2273,0.0787,8.7,0.45,0.42,0.46,0.01,0.46,1.81,0.07,0.01,0.001,0.003,0.004,0.006,,,0.2,0.0036,0.0761,0.0061,0.0042,,,,,,8,,,,,,,650,155.132,24.3,26,90,,,,,,,,
88,87.2273,0.0787,8.7,0.45,0.42,0.46,0.01,0.46,1.81,0.07,0.01,0.001,0.003,0.004,0.006,,,0.2,0.0036,0.0761,0.0061,0.0042,,,,,,,,,,,,,650,155.132,29.7,27,89,,,,,,,,
89,83.1139,0.15,9.6,0.5,0.2,0.17,2.95,0.1,2.89,0.06,0.01,0.001,0.003,0.001,0.01,,,0.2,0.01,0.0207,0.0066,0.0038,1,,,,,1.5,,23.9,829,988,19.8,53.2,,,,,,,,,,,,,
89,83.1139,0.15,9.6,0.5,0.2,0.17,2.95,0.1,2.89,0.06,0.01,0.001,0.003,0.001,0.01,,,0.2,0.01,0.0207,0.0066,0.0038,1,,,,,1.5,,200,757,889,18,56,,,,,,,,,,,,,
