Repository: mamunm/xmat-pnnl

# Xtreme Materials
>A Repository for Lifetime Prediction of High Temperature Alloy Materials

In this repo, we will develop machine learning models to predict the lifetime of alloy materials for high temperature applications.

## Focus areas:

1. Build a simple physics based model to preserve some form of interpretability
2. Build a data driven machine learning model to get the residual of the physics based model

### Loading data and saving them 

`load_data` will ease loading the data into nice `pd.DataFrame` format. Below I demonstrate a code to quickly load the data:

```python
import numpy as np
import pandas as pd
import xmat_pnnl_code as xcode

File: xmat_pnnl_model/9_12_Cr_Data/9_12_Cr.csv (part 13 of 13)
ID,Fe,C,Cr,Mn,Si,Ni,Co,Mo,W,Nb,Al,P,Cu,Ti,Ta,Hf,Re,V,B,N,O,S,Homo,Normal,Temper1,Temper2,Temper3,AGS No.,AGS,TT Temp,YS,UTS,Elong,RA,CT Temp,CS,RT,EL,RA_2,MCR,0.1% CS,0.2% CS,0.5% CS,1.0% CS,2.0% CS,5.0% CS,TTC
89,83.1139,0.15,9.6,0.5,0.2,0.17,2.95,0.1,2.89,0.06,0.01,0.001,0.003,0.001,0.01,,,0.2,0.01,0.0207,0.0066,0.0038,1,,,,,1.5,,400,704,805,16,54,,,,,,,,,,,,,
89,83.1139,0.15,9.6,0.5,0.2,0.17,2.95,0.1,2.89,0.06,0.01,0.001,0.003,0.001,0.01,,,0.2,0.01,0.0207,0.0066,0.0038,1,,,,,1.5,,500,638,705,23,69,,,,,,,,,,,,,
89,83.1139,0.15,9.6,0.5,0.2,0.17,2.95,0.1,2.89,0.06,0.01,0.001,0.003,0.001,0.01,,,0.2,0.01,0.0207,0.0066,0.0038,1,,,,,1.5,,550,562,630,28,74,,,,,,,,,,,,,
89,83.1139,0.15,9.6,0.5,0.2,0.17,2.95,0.1,2.89,0.06,0.01,0.001,0.003,0.001,0.01,,,0.2,0.01,0.0207,0.0066,0.0038,1,,,,,1.5,,600,479,540,31,81,,,,,,,,,,,,,
89,83.1139,0.15,9.6,0.5,0.2,0.17,2.95,0.1,2.89,0.06,0.01,0.001,0.003,0.001,0.01,,,0.2,0.01,0.0207,0.0066,0.0038,1,,,,,1.5,,650,402,457,33,84,,,,,,,,,,,,,
89,83.1139,0.15,9.6,0.5,0.2,0.17,2.95,0.1,2.89,0.06,0.01,0.001,0.003,0.001,0.01,,,0.2,0.01,0.0207,0.0066,0.0038,1,,,,,1.5,,,,,,,650,206.843,1462,,,,,,,,,,
89,83.1139,0.15,9.6,0.5,0.2,0.17,2.95,0.1,2.89,0.06,0.01,0.001,0.003,0.001,0.01,,,0.2,0.01,0.0207,0.0066,0.0038,1,,,,,1.5,,,,,,,650,189.606,,,,,,,,,,,
89,83.1139,0.15,9.6,0.5,0.2,0.17,2.95,0.1,2.89,0.06,0.01,0.001,0.003,0.001,0.01,,,0.2,0.01,0.0207,0.0066,0.0038,1,,,,,1.5,,,,,,,650,172.369,,,,,,,,,,,
89,83.1139,0.15,9.6,0.5,0.2,0.17,2.95,0.1,2.89,0.06,0.01,0.001,0.003,0.001,0.01,,,0.2,0.01,0.0207,0.0066,0.0038,1,,,,,1.5,,,,,,,650,155.132,,,,,,,,,,,
89,83.1139,0.15,9.6,0.5,0.2,0.17,2.95,0.1,2.89,0.06,0.01,0.001,0.003,0.001,0.01,,,0.2,0.01,0.0207,0.0066,0.0038,1,,,,,,,,,,,,650,137.895,,,,,,,,,,,
90,82.6815,0.153,10.1,0.5,0.19,0.17,2.94,0.1,2.89,0.006,0.01,0.001,0.004,0.001,0.01,,,0.2,0.01,0.0227,0.0068,0.004,1,,,,,0.5,,23.9,834.27,999.6,19.6,54.1,,,,,,,,,,,,,
90,82.6815,0.153,10.1,0.5,0.19,0.17,2.94,0.1,2.89,0.006,0.01,0.001,0.004,0.001,0.01,,,0.2,0.01,0.0227,0.0068,0.004,1,,,,,0.5,,200,769,896,13,58,,,,,,,,,,,,,
90,82.6815,0.153,10.1,0.5,0.19,0.17,2.94,0.1,2.89,0.006,0.01,0.001,0.004,0.001,0.01,,,0.2,0.01,0.0227,0.0068,0.004,1,,,,,0.5,,400,708,809,16,49,,,,,,,,,,,,,
90,82.6815,0.153,10.1,0.5,0.19,0.17,2.94,0.1,2.89,0.006,0.01,0.001,0.004,0.001,0.01,,,0.2,0.01,0.0227,0.0068,0.004,1,,,,,0.5,,500,630,712,24,69,,,,,,,,,,,,,
90,82.6815,0.153,10.1,0.5,0.19,0.17,2.94,0.1,2.89,0.006,0.01,0.001,0.004,0.001,0.01,,,0.2,0.01,0.0227,0.0068,0.004,1,,,,,0.5,,550,560,634,27,74,,,,,,,,,,,,,
90,82.6815,0.153,10.1,0.5,0.19,0.17,2.94,0.1,2.89,0.006,0.01,0.001,0.004,0.001,0.01,,,0.2,0.01,0.0227,0.0068,0.004,1,,,,,0.5,,600,484,550,30,80,,,,,,,,,,,,,
90,82.6815,0.153,10.1,0.5,0.19,0.17,2.94,0.1,2.89,0.006,0.01,0.001,0.004,0.001,0.01,,,0.2,0.01,0.0227,0.0068,0.004,1,,,,,0.5,,650,410,467,30,85,,,,,,,,,,,,,
90,82.6815,0.153,10.1,0.5,0.19,0.17,2.94,0.1,2.89,0.006,0.01,0.001,0.004,0.001,0.01,,,0.2,0.01,0.0227,0.0068,0.004,1,,,,,0.5,,,,,,,650,206.843,1695,,,,,,,,,,
90,82.6815,0.153,10.1,0.5,0.19,0.17,2.94,0.1,2.89,0.006,0.01,0.001,0.004,0.001,0.01,,,0.2,0.01,0.0227,0.0068,0.004,1,,,,,0.5,,,,,,,650,189.606,,,,,,,,,,,
90,82.6815,0.153,10.1,0.5,0.19,0.17,2.94,0.1,2.89,0.006,0.01,0.001,0.004,0.001,0.01,,,0.2,0.01,0.0227,0.0068,0.004,1,,,,,0.5,,,,,,,650,172.369,,,,,,,,,,,
90,82.6815,0.153,10.1,0.5,0.19,0.17,2.94,0.1,2.89,0.006,0.01,0.001,0.004,0.001,0.01,,,0.2,0.01,0.0227,0.0068,0.004,1,,,,,0.5,,,,,,,650,155.132,,,,,,,,,,,
90,82.6815,0.153,10.1,0.5,0.19,0.17,2.94,0.1,2.89,0.006,0.01,0.001,0.004,0.001,0.01,,,0.2,0.01,0.0227,0.0068,0.004,1,,,,,,,,,,,,650,137.895,,,,,,,,,,,
91,85.6427,0.11,10.077,0.478,0.244,0.07,2.931,0.01,0.0247,0.0533,0.0133,0.001,0.0031,0.0946,0.003,,,0.208,0.01,0.0111,0.0092,0.006,1,1150,700,,,5.5,,23.9,672,785,25.6,72,,,,,,,,,,,,,
91,85.6427,0.11,10.077,0.478,0.244,0.07,2.931,0.01,0.0247,0.0533,0.0133,0.001,0.0031,0.0946,0.003,,,0.208,0.01,0.0111,0.0092,0.006,1,1150,700,,,5.5,,600,288,349,32,88.6,,,,,,,,,,,,,
91,85.6427,0.11,10.077,0.478,0.244,0.07,2.931,0.01,0.0247,0.0533,0.0133,0.001,0.0031,0.0946,0.003,,,0.208,0.01,0.0111,0.0092,0.006,1,1150,700,,,5.5,,650,207,275,40.6,91.1,,,,,,,,,,,,,
,,,,,,,,,,,,,,,,,,,,,,,,,,,,,,,,,,,,,,,,,,,,,,,
,,,,,,,,,,,,,,,,,,,,,,,,,,,,,,,,,,,,,,,,,,,,,,,
,,,,,,,,,,,,,,,,,,,,,,,,,,,,,,,,,,,,,,,,,,,,,,,
92,87.2481,0.1,10.075,0.49,0.257,0.06,0.01,1.525,0.01,0.0571,0.0125,0.001,0.003,0.0968,0.001,,,0.0207,0.01,0.0096,0.0072,0.006,1,1150,700,,,8,,23.9,,,,,,,,,,,,,,,,,
92,87.2481,0.1,10.075,0.49,0.257,0.06,0.01,1.525,0.01,0.0571,0.0125,0.001,0.003,0.0968,0.001,,,0.0207,0.01,0.0096,0.0072,0.006,1,1150,700,,,8,,200,765.32,1096.27,15,47,,,,,,,,,,,,,
92,87.2481,0.1,10.075,0.49,0.257,0.06,0.01,1.525,0.01,0.0571,0.0125,0.001,0.003,0.0968,0.001,,,0.0207,0.01,0.0096,0.0072,0.006,1,1150,700,,,8,,300,744.63,1165.21,17,43,,,,,,,,,,,,,
92,87.2481,0.1,10.075,0.49,0.257,0.06,0.01,1.525,0.01,0.0571,0.0125,0.001,0.003,0.0968,0.001,,,0.0207,0.01,0.0096,0.0072,0.006,1,1150,700,,,8,,400,765.32,1144.53,17,39,,,,,,,,,,,,,
92,87.2481,0.1,10.075,0.49,0.257,0.06,0.01,1.525,0.01,0.0571,0.0125,0.001,0.003,0.0968,0.001,,,0.0207,0.01,0.0096,0.0072,0.006,1,1150,700,,,8,,500,703.27,1048,19,56,,,,,,,,,,,,,
92,87.2481,0.1,10.075,0.49,0.257,0.06,0.01,1.525,0.01,0.0571,0.0125,0.001,0.003,0.0968,0.001,,,0.0207,0.01,0.0096,0.0072,0.006,1,1150,700,,,8,,550,637.77,903.32,19,56,,,,,,,,,,,,,
92,87.2481,0.1,10.075,0.49,0.257,0.06,0.01,1.525,0.01,0.0571,0.0125,0.001,0.003,0.0968,0.001,,,0.0207,0.01,0.0096,0.0072,0.006,1,1150,700,,,8,,600,,,,,,,,,,,,,,,,,
92,87.2481,0.1,10.075,0.49,0.257,0.06,0.01,1.525,0.01,0.0571,0.0125,0.001,0.003,0.0968,0.001,,,0.0207,0.01,0.0096,0.0072,0.006,1,1150,700,,,8,,650,,,,,,,,,,,,,,,,,
,,,,,,,,,,,,,,,,,,,,,,,,,,,,,,,,,,,,,,,,,,,,,,,
93,87.0227,0.11,10.099,0.496,0.268,0.07,0.01,1.514,0.01,0.0563,0.0118,0.001,0.003,0.0965,0.0033,,,0.202,0.01,0.0069,0.0045,0.005,1,1150,700,,,7,,23.9,,,,,,,,,,,,,,,,,
93,87.0227,0.11,10.099,0.496,0.268,0.07,0.01,1.514,0.01,0.0563,0.0118,0.001,0.003,0.0965,0.0033,,,0.202,0.01,0.0069,0.0045,0.005,1,1150,700,,,7,,200,779.11,1130.74,13,35,,,,,,,,,,,,,
93,87.0227,0.11,10.099,0.496,0.268,0.07,0.01,1.514,0.01,0.0563,0.0118,0.001,0.003,0.0965,0.0033,,,0.202,0.01,0.0069,0.0045,0.005,1,1150,700,,,7,,300,792.9,1199.69,14,34,,,,,,,,,,,,,
93,87.0227,0.11,10.099,0.496,0.268,0.07,0.01,1.514,0.01,0.0563,0.0118,0.001,0.003,0.0965,0.0033,,,0.202,0.01,0.0069,0.0045,0.005,1,1150,700,,,7,,400,737.74,1179,16,30,,,,,,,,,,,,,
93,87.0227,0.11,10.099,0.496,0.268,0.07,0.01,1.514,0.01,0.0563,0.0118,0.001,0.003,0.0965,0.0033,,,0.202,0.01,0.0069,0.0045,0.005,1,1150,700,,,7,,500,723.95,1082.48,18,46,,,,,,,,,,,,,
93,87.0227,0.11,10.099,0.496,0.268,0.07,0.01,1.514,0.01,0.0563,0.0118,0.001,0.003,0.0965,0.0033,,,0.202,0.01,0.0069,0.0045,0.005,1,1150,700,,,7,,550,644.66,917,17,59,,,,,,,,,,,,,
93,87.0227,0.11,10.099,0.496,0.268,0.07,0.01,1.514,0.01,0.0563,0.0118,0.001,0.003,0.0965,0.0033,,,0.202,0.01,0.0069,0.0045,0.005,1,1150,700,,,7,,600,,,,,,,,,,,,,,,,,
93,87.0227,0.11,10.099,0.496,0.268,0.07,0.01,1.514,0.01,0.0563,0.0118,0.001,0.003,0.0965,0.0033,,,0.202,0.01,0.0069,0.0045,0.005,1,1150,700,,,7,,650,,,,,,,,,,,,,,,,,
,,,,,,,,,,,,,,,,,,,,,,,,,,,,,,,,,,,,,,,,,,,,,,,
94,85.5197,0.15,10.117,0.504,0.272,0.08,2.897,0.02,0.0214,0.0553,0.014,0.001,0.003,0.1025,0.001,,,0.206,0.01,0.0165,0.0036,0.006,1,1150,700,,,7,,23.9,673,813,22.8,68.1,,,,,,,,,,,,,
94,85.5197,0.15,10.117,0.504,0.272,0.08,2.897,0.02,0.0214,0.0553,0.014,0.001,0.003,0.1025,0.001,,,0.206,0.01,0.0165,0.0036,0.006,1,1150,700,,,7,,200,923.9,1358.27,14,52,,,,,,,,,,,,,
94,85.5197,0.15,10.117,0.504,0.272,0.08,2.897,0.02,0.0214,0.0553,0.014,0.001,0.003,0.1025,0.001,,,0.206,0.01,0.0165,0.0036,0.006,1,1150,700,,,7,,300,944.58,1441,17,49,,,,,,,,,,,,,
94,85.5197,0.15,10.117,0.504,0.272,0.08,2.897,0.02,0.0214,0.0553,0.014,0.001,0.003,0.1025,0.001,,,0.206,0.01,0.0165,0.0036,0.006,1,1150,700,,,7,,400,923.9,1365.16,19,52,,,,,,,,,,,,,
94,85.5197,0.15,10.117,0.504,0.272,0.08,2.897,0.02,0.0214,0.0553,0.014,0.001,0.003,0.1025,0.001,,,0.206,0.01,0.0165,0.0036,0.006,1,1150,700,,,7,,500,889.42,1227.27,16,54,,,,,,,,,,,,,
94,85.5197,0.15,10.117,0.504,0.272,0.08,2.897,0.02,0.0214,0.0553,0.014,0.001,0.003,0.1025,0.001,,,0.206,0.01,0.0165,0.0036,0.006,1,1150,700,,,7,,550,758.42,972.16,14,58,,,,,,,,,,,,,
94,85.5197,0.15,10.117,0.504,0.272,0.08,2.897,0.02,0.0214,0.0553,0.014,0.001,0.003,0.1025,0.001,,,0.206,0.01,0.0165,0.0036,0.006,1,1150,700,,,7,,600,291,363,36,87.7,,,,,,,,,,,,,
94,85.5197,0.15,10.117,0.504,0.272,0.08,2.897,0.02,0.0214,0.0553,0.014,0.001,0.003,0.1025,0.001,,,0.206,0.01,0.0165,0.0036,0.006,1,1150,700,,,7,,650,202,285,57.6,93.1,,,,,,,,,,,,,
,,,,,,,,,,,,,,,,,,,,,,,,,,,,,,,,,,,,,,,,,,,,,,,
95,85.4972,0.18,10.093,0.505,0.273,0.08,2.928,0.01,0.0189,0.0537,0.0175,0.001,0.003,0.1007,0.001,,,0.204,0.01,0.0159,0.0021,0.006,1,1150,700,,,7,,23.9,671,830,24.9,64.8,,,,,,,,,,,,,
95,85.4972,0.18,10.093,0.505,0.273,0.08,2.928,0.01,0.0189,0.0537,0.0175,0.001,0.003,0.1007,0.001,,,0.204,0.01,0.0159,0.0021,0.006,1,1150,700,,,7,,200,999.74,1454.79,14,49,,,,,,,,,,,,,
95,85.4972,0.18,10.093,0.505,0.273,0.08,2.928,0.01,0.0189,0.0537,0.0175,0.001,0.003,0.1007,0.001,,,0.204,0.01,0.0159,0.0021,0.006,1,1150,700,,,7,,300,951.48,1509.95,19,51,,,,,,,,,,,,,
95,85.4972,0.18,10.093,0.505,0.273,0.08,2.928,0.01,0.0189,0.0537,0.0175,0.001,0.003,0.1007,0.001,,,0.204,0.01,0.0159,0.0021,0.006,1,1150,700,,,7,,400,951.48,1420.32,18,51,,,,,,,,,,,,,
95,85.4972,0.18,10.093,0.505,0.273,0.08,2.928,0.01,0.0189,0.0537,0.0175,0.001,0.003,0.1007,0.001,,,0.204,0.01,0.0159,0.0021,0.006,1,1150,700,,,7,,500,937.69,1289.32,16,48,,,,,,,,,,,,,
95,85.4972,0.18,10.093,0.505,0.273,0.08,2.928,0.01,0.0189,0.0537,0.0175,0.001,0.003,0.1007,0.001,,,0.204,0.01,0.0159,0.0021,0.006,1,1150,700,,,7,,550,786,1013.53,14,55,,,,,,,,,,,,,
95,85.4972,0.18,10.093,0.505,0.273,0.08,2.928,0.01,0.0189,0.0537,0.0175,0.001,0.003,0.1007,0.001,,,0.204,0.01,0.0159,0.0021,0.006,1,1150,700,,,7,,600,285,361,40.2,88.9,,,,,,,,,,,,,
95,85.4972,0.18,10.093,0.505,0.273,0.08,2.928,0.01,0.0189,0.0537,0.0175,0.001,0.003,0.1007,0.001,,,0.204,0.01,0.0159,0.0021,0.006,1,1150,700,,,7,,650,196,287,46.6,93.4,,,,,,,,,,,,,
,,,,,,,,,,,,,,,,,,,,,,,,,,,,,,,,,,,,,,,,,,,,,,,
96,85.4117,0.18,10.111,0.508,0.261,0.08,2.931,0.01,0.0367,0.054,0.017,0.001,0.0027,0.01,0.1448,,,0.206,0.01,0.0161,0.003,0.006,1,1150,700,,,7,,23.9,849,1001,19,62.5,,,,,,,,,,,,,
96,85.4117,0.18,10.111,0.508,0.261,0.08,2.931,0.01,0.0367,0.054,0.017,0.001,0.0027,0.01,0.1448,,,0.206,0.01,0.0161,0.003,0.006,1,1150,700,,,7,,200,1048,1496.16,14,46,,,,,,,,,,,,,
96,85.4117,0.18,10.111,0.508,0.261,0.08,2.931,0.01,0.0367,0.054,0.017,0.001,0.0027,0.01,0.1448,,,0.206,0.01,0.0161,0.003,0.006,1,1150,700,,,7,,300,999.74,1530.64,18,49,,,,,,,,,,,,,
96,85.4117,0.18,10.111,0.508,0.261,0.08,2.931,0.01,0.0367,0.054,0.017,0.001,0.0027,0.01,0.1448,,,0.206,0.01,0.0161,0.003,0.006,1,1150,700,,,7,,400,985.95,1447.9,18,47,,,,,,,,,,,,,
96,85.4117,0.18,10.111,0.508,0.261,0.08,2.931,0.01,0.0367,0.054,0.017,0.001,0.0027,0.01,0.1448,,,0.206,0.01,0.0161,0.003,0.006,1,1150,700,,,7,,500,958.37,1316.9,16,49,,,,,,,,,,,,,
96,85.4117,0.18,10.111,0.508,0.261,0.08,2.931,0.01,0.0367,0.054,0.017,0.001,0.0027,0.01,0.1448,,,0.206,0.01,0.0161,0.003,0.006,1,1150,700,,,7,,550,765.32,979.06,15,56,,,,,,,,,,,,,
96,85.4117,0.18,10.111,0.508,0.261,0.08,2.931,0.01,0.0367,0.054,0.017,0.001,0.0027,0.01,0.1448,,,0.206,0.01,0.0161,0.003,0.006,1,1150,700,,,7,,600,452,526,25.3,78.1,,,,,,,,,,,,,
96,85.4117,0.18,10.111,0.508,0.261,0.08,2.931,0.01,0.0367,0.054,0.017,0.001,0.0027,0.01,0.1448,,,0.206,0.01,0.0161,0.003,0.006,1,1150,700,,,7,,650,370,444,28.3,79.3,,,,,,,,,,,,,
96,85.4117,0.18,10.111,0.508,0.261,0.08,2.931,0.01,0.0367,0.054,0.017,0.001,0.0027,0.01,0.1448,,,0.206,0.01,0.0161,0.003,0.006,1,1150,700,,,7,,,,,,,1202,172.369,269,,,,,,,,,,
96,85.4117,0.18,10.111,0.508,0.261,0.08,2.931,0.01,0.0367,0.054,0.017,0.001,0.0027,0.01,0.1448,,,0.206,0.01,0.0161,0.003,0.006,1,1150,700,,,7,,,,,,,1202,155.132,407,,,,,,,,,,
96,85.4117,0.18,10.111,0.508,0.261,0.08,2.931,0.01,0.0367,0.054,0.017,0.001,0.0027,0.01,0.1448,,,0.206,0.01,0.0161,0.003,0.006,1,1150,700,,,7,,,,,,,1202,137.895,1783,,,,,,,,,,
96,85.4117,0.18,10.111,0.508,0.261,0.08,2.931,0.01,0.0367,0.054,0.017,0.001,0.0027,0.01,0.1448,,,0.206,0.01,0.0161,0.003,0.006,1,1150,700,,,7,,,,,,,1202,120.658,1542,,,,,,,,,,
96,85.4117,0.18,10.111,0.508,0.261,0.08,2.931,0.01,0.0367,0.054,0.017,0.001,0.0027,0.01,0.1448,,,0.206,0.01,0.0161,0.003,0.006,1,1150,700,,,7,,,,,,,1202,103.421,3249,,,,,,,,,,
,,,,,,,,,,,,,,,,,,,,,,,,,,,,,,,,,,,,,,,,,,,,,,,
,,,,,,,,,,,,,,,,,,,,,,,,,,,,,,,,,,,,,,,,,,,,,,,
,,,,,,,,,,,,,,,,,,,,,,,,,,,,,,,,,,,,,,,,,,,,,,,
97,83.8947,0.21,11.46,0.62,0.44,0.85,0.1,0.97,0.94,,0.033,0.023,0.062,0.09,,,,0.28,,0.0239,,0.004,0,1050,640,,,5.5,,23.9,838,1024,15,48,,,,,,,,,,,,,
97,83.8947,0.21,11.46,0.62,0.44,0.85,0.1,0.97,0.94,,0.033,0.023,0.062,0.09,,,,0.28,,0.0239,,0.004,0,1050,640,,,5.5,,500,574,711,20,69,,,,,,,,,,,,,
97,83.8947,0.21,11.46,0.62,0.44,0.85,0.1,0.97,0.94,,0.033,0.023,0.062,0.09,,,,0.28,,0.0239,,0.004,0,1050,640,,,5.5,,550,496,610,24,78,,,,,,,,,,,,,
97,83.8947,0.21,11.46,0.62,0.44,0.85,0.1,0.97,0.94,,0.033,0.023,0.062,0.09,,,,0.28,,0.0239,,0.004,0,1050,640,,,5.5,,600,381,507,30,85,,,,,,,,,,,,,
97,83.8947,0.21,11.46,0.62,0.44,0.85,0.1,0.97,0.94,,0.033,0.023,0.062,0.09,,,,0.28,,0.0239,,0.004,0,1050,640,,,5.5,,650,272,396,33,88,,,,,,,,,,,,,
98,86.4806,0.18,10.546,0.505,0.272,0.06,0.01,1.512,0.01,0.1467,0.0136,0.001,0.003,0.0088,0.001,,,0.206,0.02,0.0046,0.0137,0.006,1,1150,700,,,4,,23.9,733,902,23.3,63.6,,,,,,,,,,,,,
98,86.4806,0.18,10.546,0.505,0.272,0.06,0.01,1.512,0.01,0.1467,0.0136,0.001,0.003,0.0088,0.001,,,0.206,0.02,0.0046,0.0137,0.006,1,1150,700,,,4,,600,395,467,49.2,87.1,,,,,,,,,,,,,
98,86.4806,0.18,10.546,0.505,0.272,0.06,0.01,1.512,0.01,0.1467,0.0136,0.001,0.003,0.0088,0.001,,,0.206,0.02,0.0046,0.0137,0.006,1,1150,700,,,4,,650,299,376,47.5,90.8,,,,,,,,,,,,,
