Repository: mamunm/xmat-pnnl

# Xtreme Materials
>A Repository for Lifetime Prediction of High Temperature Alloy Materials

In this repo, we will develop machine learning models to predict the lifetime of alloy materials for high temperature applications.

## Focus areas:

1. Build a simple physics based model to preserve some form of interpretability
2. Build a data driven machine learning model to get the residual of the physics based model

### Loading data and saving them 

`load_data` will ease loading the data into nice `pd.DataFrame` format. Below I demonstrate a code to quickly load the data:

```python
import numpy as np
import pandas as pd
import xmat_pnnl_code as xcode 
import mendeleev # To use atomic properties

#Load the data
data_df, features_description, alloy_metadata = xcode.load_data(
    data_file='9Cr_Data')
#Get the weighted atomic number for each alloy
ele = [k for k, v in features_description.items() if 'Element' in v]
AN = {k: getattr(mendeleev, k).atomic_number for k in ele}
data_df['Weighted_AN'] = data_df[ele].mul(AN, axis=1).sum(axis=1)/100

#Save the cleaned data into a csv for future reference
data_df.to_csv('Cleaned_data.csv', index=False)
np.save('features.npy', features_description)
alloy_metadata.to_csv('alloy_metadata.csv')
```

This `xcode.load_data` will load the data. The argument to this function can be either `9Cr_Data` or `Aus_Steel_Data`. Depending on the argument it will load either of the above data and it will return the data in a dataframe format, feature description as a dictionary format, and alloy metadata into another dataframe format.

Here, I also added weighted atomic number to the dataframe as it will be useful later in our model building process. Then I saved the dataframes as csv file and the dictionary as a `npy` file.

### Data Cleaning

I already added some data cleaning as part of the `load_data` but we need more than that to handle noise in the data. I manually tried to look into the data for anomaly but without a physical basis it would be hard to quantify the utility of each data point. To better understand the data, I found Larson-Miller parameter (LMP) for stress-time-temperature dependence. 

Below I show some plots for LMP:
Clearly, it looks like LMP parameter is very successful in capturing the major physics governing the time-temperature dependence of creep rutpture time. At this point, it would be a automatic choice to use LMP as the basis for our simple physical model and we can run Gaussian Process on top of that to supplement other factors. Also, I will use LMP as the basis for data cleaning purpose. For data cleaning, I use Shapley value. It's a concept developed in game theory to find out the utility of each player in a multi-player game. I'll write the detail scientific explanation of it in the paper. 

To use the `LMP` and `Shapley` code to find out the utility of each data point, please see the code below:

```python
import pandas as pd
import numpy as np
from xmat_pnnl_code import PolyFit
from xmat_pnnl_code import Shapley

ID = [1, 24, 25, 26, 27, 28, 29, 30, 31, 32, 33, 34, 35, 36, 37, 38,
      43, 44, 45, 46, 47, 48, 49, 50, 51, 52, 53, 54, 55, 58, 59, 60,
      61, 62, 63, 64, 65, 66, 67, 68, 69, 70, 71, 72, 73, 74, 75, 76,
      77, 78, 79, 80, 82]
ID = ['9Cr-{}'.format(str(i).zfill(3)) for i in ID]
data = pd.read_csv('../Cleaned_data.csv')
keep_column = ['ID', 'CT_Temp', 'CT_CS', 'CT_RT']
data = data[keep_column]
C = 25
data['LMP'] = 1e-3 * (data['CT_Temp']) * (np.log(data['CT_RT']) + C)

for alloy_id in ID:
    df = data[data['ID'] == alloy_id]
    poly = PolyFit(df=df[['LMP', 'CT_CS']], target='CT_CS', degree=2)
    poly.fit()
    print('Score for {}: {}'.format(alloy_id, poly.score))
    poly.plot_model(text='Score for {}: {}'.format(
        alloy_id, poly.score)).savefig(
                'poly_fit_curves/{}.png'.format(alloy_id))
    plt.clf()

    shapley = Shapley(df=df[['LMP', 'CT_CS']], target='CT_CS', degree=2)
    phi, phi_percentage = shapley.get_phi()
    df['shapley'] = phi
    df['shapley_percentage'] = phi_percentage
    print(df)
    df.to_csv('shapley_values/{}.csv'.format(alloy_id))
```

Running the shapley code produces the following output:

```shell
        ID  CT_Temp    CT_CS    CT_RT        LMP   shapley  shapley_percentage
0  9Cr-001    650.0  206.843    665.8  20.475643  0.127089           12.896406
1  9Cr-001    650.0  189.606   1187.5  20.851744  0.120868           12.265177
2  9Cr-001    650.0  172.369   1454.0  20.983348  0.121536           12.332889
3  9Cr-001    650.0  155.132   2344.0  21.293749  0.119407           12.116898
4  9Cr-001    650.0  153.753   3469.0  21.548554  0.120725           12.250578
5  9Cr-001    650.0  137.895   5388.0  21.834754  0.123645           12.546918
6  9Cr-001    650.0  120.658  12730.0  22.393616  0.125027           12.687171
7  9Cr-001    650.0  103.421  25234.0  22.838366  0.127163           12.903962
```

File: xmat_pnnl_model/Physics_Based_model/final_df.csv (part 1 of 5)
,ID,CT_CS,CT_Temp,CT_RT,log_CT_CS,LMP,LMP_Model,Prediction,diff
0,9Cr-001,206.843,650.0,665.8,5.331960051387256,20.439180161281595,20.4756430613416,629.479039467868,36.32096053213195
1,9Cr-001,189.606,650.0,1187.5,5.244948234889831,20.74326596500586,20.851743598340718,1004.9739193287552,182.5260806712448
2,9Cr-001,172.36900000000003,650.0,1454.0,5.149637527675897,21.0763544370473,20.983347877760753,1677.6691064524464,-223.66910645244639
3,9Cr-001,155.132,650.0,2344.0,5.044276367405948,21.44456687521605,21.293749197952987,2956.145037978076,-612.1450379780758
4,9Cr-001,153.753,650.0,3469.0,5.035347418691389,21.47577144783131,21.54855407053034,3101.522445220386,367.4775547796139
5,9Cr-001,137.895,650.0,5388.0,4.926492525983828,21.856193657948914,21.834754199394666,5568.6799940259225,-180.6799940259225
6,9Cr-001,120.65799999999999,650.0,12730.0,4.7929600973738316,22.32285804345023,22.393615849508446,11416.997450682811,1313.0025493171888
7,9Cr-001,103.421,650.0,25234.0,4.638808036230939,22.861583187865254,22.838365920816997,26151.62065401504,-917.6206540150415
54,9Cr-024,360.0,500.0,277.0,5.886104031450156,18.502577475123694,17.099957361492105,4579.099918503203,-4302.099918503203
55,9Cr-024,340.0,500.0,875.4,5.8289456176102075,18.702332668289202,17.675289070776834,6827.870514129023,-5952.470514129023
56,9Cr-024,320.0,500.0,2333.4,5.768320995793772,18.9142014418951,18.165489463593318,10430.668782595003,-8097.268782595003
57,9Cr-024,300.0,500.0,4971.3,5.703782474656201,19.139748371740826,18.543666935550366,16376.44869779861,-11405.14869779861
58,9Cr-024,290.0,500.0,8840.0,5.66988092298052,19.258226309609235,18.831469686214284,20755.268611587795,-11915.268611587795
59,9Cr-024,270.0,500.0,36035.8,5.598421958998375,19.50795855714204,19.53408269227363,34201.33295170391,1834.4670482960937
60,9Cr-024,250.0,500.0,123442.1,5.521460917862246,19.776919268357954,20.14971235800144,58567.85759750185,64874.24240249816
61,9Cr-024,240.0,550.0,498.8,5.480638923341991,19.91958252391344,19.133456336831518,2082.918999316277,-1584.1189993162773
62,9Cr-024,220.0,550.0,2635.1,5.393627546352362,20.223666791661486,20.048915495244003,3620.639840677486,-985.5398406774862
63,9Cr-024,200.0,550.0,10778.3,5.298317366548036,20.556753420530573,20.823653042159325,6634.364042456937,4143.935957543063
64,9Cr-024,180.0,550.0,35101.8,5.19295685089021,20.924963605931787,21.47304769884298,12958.291825410673,22143.50817458933
65,9Cr-024,170.0,550.0,53387.5,5.135798437050262,21.124718799097295,21.70367602257063,18632.868389959942,34754.63161004006
66,9Cr-024,160.0,550.0,93701.3,5.075173815233827,21.33658757270319,22.013070507446326,27389.04431600303,66312.25568399698
67,9Cr-024,160.0,575.0,11680.6,5.075173815233827,21.33658757270319,21.816409558990568,5070.585662985677,6610.014337014323
68,9Cr-024,150.0,575.0,16538.1,5.0106352940962555,21.562134502548915,22.01635860080112,7506.068723502746,9032.031276497251
69,9Cr-024,140.0,575.0,29159.7,4.941642422609304,21.803248337679292,22.342453066010407,11416.278385155118,17743.421614844883
70,9Cr-024,160.0,600.0,696.0,5.075173815233827,21.33658757270319,21.07274812627878,1080.395083244023,-384.395083244023
71,9Cr-024,140.0,600.0,2777.1,4.941642422609304,21.803248337679292,21.903035828122892,2351.597145489751,425.5028545102491
72,9Cr-024,120.0,600.0,14286.8,4.787491742782046,22.341968654721533,22.885793117894362,5771.672666724801,8515.127333275199
73,9Cr-024,110.0,600.0,24417.9,4.700480365792417,22.64605292246958,23.20738137940667,9580.876128066646,14837.023871933356
74,9Cr-024,100.0,600.0,35639.1,4.605170185988092,22.979139551338662,23.43425750732251,16691.730599794777,18947.36940020522
75,9Cr-024,80.0,600.0,92020.8,4.382026634673881,23.75897370351128,24.00340028053846,61229.984360835086,30790.815639164917
76,9Cr-024,140.0,625.0,208.2,4.941642422609304,21.803248337679292,21.196497733111087,549.6601199549631,-341.4601199549631
77,9Cr-024,120.0,625.0,1214.6,4.787491742782046,22.341968654721533,22.29879206266272,1301.4738483420729,-86.87384834207296
78,9Cr-024,100.0,625.0,5340.3,4.605170185988092,22.979139551338662,23.224333954342733,3607.3404607471584,1732.9595392528418
79,9Cr-024,90.0,625.0,11233.0,4.499809670330265,23.34734973673988,23.689067731524027,6501.982191846642,4731.017808153358
80,9Cr-024,80.0,625.0,27018.1,4.382026634673881,23.75897370351128,24.237599692222418,12562.364878724711,14455.735121275287
81,9Cr-024,70.0,625.0,41449.6,4.248495242049359,24.22563446848738,24.505081704458007,26505.77553070964,14943.824469290357
82,9Cr-024,100.0,650.0,628.5,4.605170185988092,22.979139551338662,22.762501609137665,877.1036477968896,-248.60364779688962
83,9Cr-024,80.0,650.0,4472.3,4.382026634673881,23.75897370351128,24.038010953749318,2911.34373844833,1560.9562615516702
84,9Cr-024,70.0,650.0,12280.7,4.248495242049359,24.22563446848738,24.69459292308497,5968.850595593963,6311.849404406038
85,9Cr-024,60.0,650.0,23321.1,4.0943445622221,24.764354785529626,25.111457166874107,13672.067276809476,9649.032723190523
86,9Cr-024,50.0,650.0,59498.1,3.912023005428146,25.401525682146755,25.720237968780957,36438.20399154565,23059.89600845435
87,9Cr-024,40.0,650.0,67319.9,3.6888794541139363,26.181359834319373,25.800520446777604,120948.23376638658,-53628.33376638658
88,9Cr-024,60.0,700.0,430.6,4.0943445622221,24.764354785529626,24.248753761209,899.4221277429549,-468.8221277429549
89,9Cr-024,50.0,700.0,1299.0,3.912023005428146,25.401525682146755,25.021673063427233,2235.0002409188824,-936.0002409188824
90,9Cr-024,40.0,700.0,3354.4,3.6888794541139363,26.181359834319373,25.6857477888574,6809.3054461739675,-3454.9054461739674
91,9Cr-024,30.0,700.0,9668.5,3.4011973816621555,27.186740916337715,26.426767972001272,28632.682589609,-18964.182589609
92,9Cr-025,360.0,500.0,239.2,5.886104031450156,18.502577475123694,17.033808397268707,4513.545103848595,-4274.3451038485955
93,9Cr-025,340.0,500.0,938.5,5.8289456176102075,18.702332668289202,17.717299814243752,6730.122093259076,-5791.622093259076
94,9Cr-025,320.0,500.0,2334.1,5.768320995793772,18.9142014418951,18.172849214645538,10281.34237108701,-7947.24237108701
95,9Cr-025,300.0,500.0,6165.8,5.703782474656201,19.139748371740826,18.65854497222098,16142.001955383825,-9976.201955383825
96,9Cr-025,290.0,500.0,10507.5,5.66988092298052,19.258226309609235,18.925080669670105,20458.134281445466,-9950.634281445466
97,9Cr-025,270.0,500.0,40858.8,5.598421958998375,19.50795855714204,19.60409713591283,33711.703530531035,7147.096469468968
98,9Cr-025,260.0,550.0,202.0,5.560681631015528,19.639852114011077,18.64422145842418,1234.6036334997605,-1032.6036334997605
99,9Cr-025,240.0,550.0,796.8,5.480638923341991,19.91958252391344,19.39900626330223,2053.0997397738092,-1256.2997397738093
100,9Cr-025,220.0,550.0,3487.6,5.393627546352362,20.223666791661486,20.211007229608033,3568.8064284543507,-81.20642845435077
101,9Cr-025,200.0,550.0,13640.8,5.298317366548036,20.556753420530573,20.961125544240684,6539.385877993423,7101.414122006577
102,9Cr-025,180.0,550.0,40142.3,5.19295685089021,20.924963605931787,21.5547764809419,12772.779730463246,27369.520269536755
103,9Cr-025,170.0,550.0,68755.1,5.135798437050262,21.124718799097295,21.850742631881133,18366.118536161863,50388.98146383814
104,9Cr-025,160.0,550.0,108407.8,5.075173815233827,21.33658757270319,22.10118465146872,26996.940244098583,81410.85975590142
105,9Cr-025,160.0,575.0,12491.5,5.075173815233827,21.33658757270319,21.86329426705672,4997.994693309699,7493.505306690301
106,9Cr-025,150.0,575.0,21804.2,5.0106352940962555,21.562134502548915,22.183600431358354,7398.611154829553,14405.588845170449
107,9Cr-025,160.0,600.0,779.1,5.075173815233827,21.33658757270319,21.14907370787865,1064.9280480850778,-285.82804808507774
108,9Cr-025,140.0,600.0,3773.9,4.941642422609304,21.803248337679292,22.095708600571832,2317.9314649502276,1455.9685350497725
109,9Cr-025,120.0,600.0,16442.7,4.787491742782046,22.341968654721533,22.978772196697737,5689.044871164951,10753.65512883505
110,9Cr-025,110.0,600.0,26545.2,4.700480365792417,22.64605292246958,23.26615259509555,9443.715426185856,17101.484573814145
111,9Cr-025,100.0,600.0,46910.5,4.605170185988092,22.979139551338662,23.60778814946088,16452.770252737777,30457.729747262223
112,9Cr-025,80.0,600.0,81882.1,4.382026634673881,23.75897370351128,23.942011475517596,60353.41028568559,21528.689714314416
113,9Cr-025,140.0,625.0,314.1,4.941642422609304,21.803248337679292,21.46251761187846,541.7911352357007,-227.6911352357007
114,9Cr-025,120.0,625.0,1657.6,4.787491742782046,22.341968654721533,22.502151765328815,1282.8418292937154,374.75817070628455
115,9Cr-025,100.0,625.0,6909.5,4.605170185988092,22.979139551338662,23.394355829815296,3555.697443667582,3353.802556332418
116,9Cr-025,90.0,625.0,14590.4,4.499809670330265,23.34734973673988,23.86152239352521,6408.89921810507,8181.50078189493
117,9Cr-025,80.0,625.0,26501.5,4.382026634673881,23.75897370351128,24.234545866629315,12382.520910280025,14118.979089719975
118,9Cr-025,70.0,625.0,41856.2,4.248495242049359,24.22563446848738,24.520194990971156,26126.316415792513,15729.883584207484
119,9Cr-025,110.0,650.0,325.7,4.700480365792417,22.64605292246958,22.34459076508303,517.8909229980851,-192.1909229980851
120,9Cr-025,100.0,650.0,831.1,4.605170185988092,22.979139551338662,22.953493483062946,864.5469514837415,-33.446951483741486
121,9Cr-025,80.0,650.0,6053.2,4.382026634673881,23.75897370351128,24.244128421027977,2869.6646743163947,3183.535325683605
122,9Cr-025,70.0,650.0,13031.9,4.248495242049359,24.22563446848738,24.742556962041167,5883.399982709519,7148.500017290481
123,9Cr-025,60.0,650.0,27727.9,4.0943445622221,24.764354785529626,25.233332265665577,13476.33670699707,14251.563293002931
124,9Cr-025,50.0,650.0,50756.4,3.912023005428146,25.401525682146755,25.62632135036244,35916.551319290054,14839.848680709947
125,9Cr-025,40.0,650.0,67429.0,3.6888794541139363,26.181359834319373,25.81094570852546,119216.72775243846,-51787.727752438455
126,9Cr-025,35.0,650.0,76251.4,3.5553480614894135,26.648020599295478,25.890870087821558,244418.69472588383,-168167.29472588384
127,9Cr-025,60.0,700.0,413.0,4.0943445622221,24.764354785529626,24.22963505579538,886.5459180227451,-473.5459180227451
128,9Cr-025,50.0,700.0,1255.0,3.912023005428146,25.401525682146755,25.00764533681878,2203.0037723652254,-948.0037723652254
129,9Cr-025,40.0,700.0,3129.9,3.6888794541139363,26.181359834319373,25.64735117462208,6711.822804520571,-3581.9228045205705
130,9Cr-025,30.0,700.0,7681.4,3.4011973816621555,27.186740916337715,26.275811711559356,28222.774478051655,-20541.374478051657
131,9Cr-026,340.0,500.0,600.3,5.8289456176102075,18.702332668289202,17.51203111034374,6490.096289278563,-5889.796289278563
132,9Cr-026,320.0,500.0,1295.9,5.768320995793772,18.9142014418951,17.89679670193553,9914.664406791113,-8618.764406791113
133,9Cr-026,300.0,500.0,4864.1,5.703782474656201,19.139748371740826,18.55813483653744,15566.307050669284,-10702.207050669283
134,9Cr-026,290.0,500.0,10830.7,5.66988092298052,19.258226309609235,18.958386331804174,19728.507082889348,-8897.807082889347
135,9Cr-026,270.0,500.0,62475.0,5.598421958998375,19.50795855714204,19.834577223066418,32509.395662807045,29965.604337192955
136,9Cr-026,240.0,550.0,667.3,5.480638923341991,19.91958252391344,19.321429825686586,1979.877157945022,-1312.577157945022
137,9Cr-026,220.0,550.0,3724.3,5.393627546352362,20.223666791661486,20.267096786266652,3441.5270685303217,282.7729314696785
138,9Cr-026,200.0,550.0,14530.0,5.298317366548036,20.556753420530573,21.01583189584671,6306.162567754173,8223.837432245826
139,9Cr-026,180.0,550.0,40320.2,5.19295685089021,20.924963605931787,21.577182304414052,12317.24613368925,28002.953866310745
140,9Cr-026,170.0,550.0,61209.2,5.135798437050262,21.124718799097295,21.806777010936255,17711.101835638838,43498.09816436116
141,9Cr-026,160.0,550.0,81031.1,5.075173815233827,21.33658757270319,21.961071550556255,26034.11041763912,54996.98958236088
142,9Cr-026,200.0,575.0,1072.0,5.298317366548036,20.556753420530573,20.472250568434752,1241.7076192357863,-169.7076192357863
143,9Cr-026,180.0,575.0,3323.8,5.19295685089021,20.924963605931787,21.122910588770793,2355.7357154298697,968.0642845701304
144,9Cr-026,160.0,575.0,12565.4,5.075173815233827,21.33658757270319,21.88756761025785,4819.744183448433,7745.655816551566
145,9Cr-026,150.0,575.0,18439.8,5.0106352940962555,21.562134502548915,22.10811712135932,7134.744085827066,11305.055914172934
146,9Cr-026,140.0,575.0,27705.6,4.941642422609304,21.803248337679292,22.342212953736443,10851.515978744028,16854.08402125597
147,9Cr-026,130.0,575.0,42021.1,4.867534450455582,22.06223824481917,22.581721909435498,17025.666874520914,24995.433125479085
148,9Cr-026,120.0,575.0,60817.5,4.787491742782046,22.341968654721533,22.794302688901993,27693.8312814913,33123.6687185087
149,9Cr-026,200.0,600.0,40.4,5.298317366548036,20.556753420530573,19.395277485238072,279.95335792512,-239.55335792511997
150,9Cr-026,160.0,600.0,971.2,5.075173815233827,21.33658757270319,21.303099066440954,1026.9480222577545,-55.74802225775443
151,9Cr-026,140.0,600.0,3414.7,4.941642422609304,21.803248337679292,22.057486566507084,2235.2638170625814,1179.4361829374184
152,9Cr-026,120.0,600.0,12858.6,4.787491742782046,22.341968654721533,22.85304049055902,5486.148467480047,7372.451532519954
153,9Cr-026,110.0,600.0,21206.3,4.700480365792417,22.64605292246958,23.153211766052948,9106.910928983076,12099.389071016923
154,9Cr-026,100.0,600.0,34141.0,4.605170185988092,22.979139551338662,23.438932186501926,15865.991981422985,18275.008018577013
155,9Cr-026,80.0,600.0,69207.4,4.382026634673881,23.75897370351128,23.862897457640607,58200.94178272974,11006.458217270258
156,9Cr-026,70.0,600.0,80736.8,4.248495242049359,24.22563446848738,23.95534947039604,126680.66588208401,-45943.86588208401
157,9Cr-026,70.0,600.0,87364.7,4.248495242049359,24.22563446848738,24.002687568196517,126680.66588208401,-39315.96588208401
158,9Cr-026,140.0,625.0,263.3,4.941642422609304,21.803248337679292,21.37495422308247,522.4684764454959,-259.16847644549586
159,9Cr-026,120.0,625.0,1040.8,4.787491742782046,22.341968654721533,22.23398601101749,1237.0900379904838,-196.29003799048382
160,9Cr-026,100.0,625.0,6090.5,4.605170185988092,22.979139551338662,23.338198843481063,3428.885607893815,2661.614392106185
161,9Cr-026,90.0,625.0,13923.2,4.499809670330265,23.34734973673988,23.85496530184753,6180.329637027704,7742.870362972297
162,9Cr-026,80.0,625.0,24077.5,4.382026634673881,23.75897370351128,24.19729110241544,11940.905662352743,12136.594337647257
163,9Cr-026,70.0,625.0,31703.7,4.248495242049359,24.22563446848738,24.369263351704248,25194.53687065901,6509.163129340992
164,9Cr-026,60.0,625.0,49086.3,4.0943445622221,24.764354785529626,24.642479964296907,59655.102613119794,-10568.802613119791
165,9Cr-026,110.0,650.0,237.6,4.700480365792417,22.64605292246958,22.16319383064682,499.42065107072557,-261.8206510707256
166,9Cr-026,110.0,650.0,248.5,4.700480365792417,22.64605292246958,22.19234909837814,499.42065107072557,-250.92065107072557
167,9Cr-026,100.0,650.0,727.8,4.605170185988092,22.979139551338662,22.890828334145038,833.7133983574715,-105.91339835747158
168,9Cr-026,80.0,650.0,5409.5,4.382026634673881,23.75897370351128,24.194654013762257,2767.3197894743844,2642.1802105256156
169,9Cr-026,70.0,650.0,13008.5,4.248495242049359,24.22563446848738,24.76499412358591,5673.572019498683,7334.927980501317
170,9Cr-026,60.0,650.0,24807.4,4.0943445622221,24.764354785529626,25.184594477361124,12995.711168858774,11811.688831141228
171,9Cr-026,50.0,650.0,41425.2,3.912023005428146,25.401525682146755,25.517880284464887,34635.60886577131,6789.591134228685
172,9Cr-026,80.0,675.0,419.4,4.382026634673881,23.75897370351128,23.39918402100582,714.688562105507,-295.288562105507
173,9Cr-026,70.0,675.0,1251.9,4.248495242049359,24.22563446848738,24.137358997519332,1426.8095571509018,-174.90955715090172
174,9Cr-026,60.0,675.0,3045.2,4.0943445622221,24.764354785529626,24.737369321156677,3169.4087179571306,-124.20871795713083
175,9Cr-026,50.0,675.0,10081.8,3.912023005428146,25.401525682146755,25.54545585659061,8145.795707713231,1936.0042922867678
176,9Cr-026,40.0,675.0,32018.6,3.6888794541139363,26.181359834319373,26.325475843512063,25862.958858193775,6155.6411418062235
177,9Cr-026,60.0,700.0,447.5,4.0943445622221,24.764354785529626,24.31121645970122,854.9277848313448,-407.42778483134475
178,9Cr-026,60.0,700.0,364.6,4.0943445622221,24.764354785529626,24.16780348687198,854.9277848313448,-490.32778483134473
179,9Cr-026,50.0,700.0,1338.3,3.912023005428146,25.401525682146755,25.078051684862412,2124.434952319049,-786.134952319049
180,9Cr-026,40.0,700.0,4065.3,3.6888794541139363,26.181359834319373,25.85581285729853,6472.449633795572,-2407.1496337955714
181,9Cr-026,30.0,700.0,14106.5,3.4011973816621555,27.186740916337715,26.726716557435413,27216.2260022907,-13109.7260022907
182,9Cr-026,40.0,725.0,728.5,3.6888794541139363,26.181359834319373,25.532774729147086,1782.171370117029,-1053.671370117029
183,9Cr-027,360.0,500.0,127.7,5.886104031450156,18.502577475123694,16.926985741382527,2983.5442860860276,-2855.8442860860278
184,9Cr-027,340.0,500.0,335.9,5.8289456176102075,18.702332668289202,17.410550608172404,4448.746352148564,-4112.846352148565
185,9Cr-027,320.0,500.0,1125.1,5.768320995793772,18.9142014418951,18.014957459651793,6796.174532164328,-5671.074532164328
186,9Cr-027,300.0,500.0,4275.4,5.703782474656201,19.139748371740826,18.682460331985872,10670.188641498156,-6394.788641498157
187,9Cr-027,290.0,500.0,8528.4,5.66988092298052,19.258226309609235,19.027722384673705,13523.239102527596,-4994.839102527596
188,9Cr-027,270.0,500.0,36376.8,5.598421958998375,19.50795855714204,19.75298710375606,22284.115507559567,14092.684492440436
189,9Cr-027,240.0,550.0,553.3,5.480638923341991,19.91958252391344,19.426103438296845,1357.1403090984456,-803.8403090984457
190,9Cr-027,220.0,550.0,2328.6,5.393627546352362,20.223666791661486,20.216520625031215,2359.052980036252,-30.45298003625203
191,9Cr-027,200.0,550.0,14063.2,5.298317366548036,20.556753420530573,21.205582450366737,4322.665869487544,9740.534130512457
192,9Cr-027,180.0,550.0,33713.2,5.19295685089021,20.924963605931787,21.686462847923842,8443.06484270316,25270.135157296838
193,9Cr-027,160.0,575.0,9466.9,5.075173815233827,21.33658757270319,21.94191058910501,3303.7752290095755,6163.124770990424
194,9Cr-027,150.0,575.0,13946.8,5.0106352940962555,21.562134502548915,22.16469352673908,4890.631095531094,9056.168904468905
195,9Cr-027,140.0,575.0,22600.6,4.941642422609304,21.803248337679292,22.442261185651585,7438.355299207073,15162.244700792926
196,9Cr-027,130.0,575.0,33418.4,4.867534450455582,22.06223824481917,22.66716104599359,11670.531533722611,21747.86846627739
197,9Cr-027,160.0,600.0,480.0,5.075173815233827,21.33658757270319,21.1068442941771,703.9389038668971,-223.93890386689714
198,9Cr-027,140.0,600.0,2608.8,4.941642422609304,21.803248337679292,22.122560006521002,1532.19941723734,1076.6005827626602
199,9Cr-027,120.0,600.0,7993.0,4.787491742782046,22.341968654721533,22.794365494411547,3760.5733249853392,4232.426675014661
200,9Cr-027,110.0,600.0,13918.4,4.700480365792417,22.64605292246958,23.1271528226879,6242.486238853464,7675.913761146536
201,9Cr-027,100.0,600.0,25556.2,4.605170185988092,22.979139551338662,23.491753768421415,10875.612749717764,14680.587250282237
202,9Cr-027,80.0,600.0,69601.4,4.382026634673881,23.75897370351128,24.092896608473577,39894.82064777062,29706.579352229375
203,9Cr-027,140.0,625.0,144.5,4.941642422609304,21.803248337679292,21.235979517049408,358.1348604240647,-213.6348604240647
204,9Cr-027,120.0,625.0,619.9,4.787491742782046,22.341968654721533,22.14615368402152,847.9843053917559,-228.08430539175595
205,9Cr-027,100.0,625.0,3665.1,4.605170185988092,22.979139551338662,23.25681163675293,2350.3876768749733,1314.7123231250266
206,9Cr-027,90.0,625.0,7667.7,4.499809670330265,23.34734973673988,23.718162312185047,4236.411557286612,3431.2884427133877
207,9Cr-027,110.0,650.0,195.8,4.700480365792417,22.64605292246958,22.282897942384935,342.3363384159476,-146.53633841594757
208,9Cr-027,100.0,650.0,391.7,4.605170185988092,22.979139551338662,22.733609574258928,571.4829602462606,-179.78296024626064
209,9Cr-027,80.0,650.0,2175.2,4.382026634673881,23.75897370351128,23.847956348479137,1896.9061890484215,278.2938109515783
210,9Cr-027,70.0,650.0,5058.5,4.248495242049359,24.22563446848738,24.39652344699213,3889.045971027132,1169.454028972868
211,9Cr-027,60.0,700.0,336.0,4.0943445622221,24.764354785529626,24.37497921578284,586.0247205271708,-250.02472052717076
212,9Cr-027,50.0,700.0,918.6,3.912023005428146,25.401525682146755,25.078996944132783,1456.2298960215978,-537.6298960215978
213,9Cr-027,40.0,700.0,3399.3,3.6888794541139363,26.181359834319373,25.99492876874684,4436.65015346238,-1037.3501534623801
214,9Cr-028,360.0,500.0,187.2,5.886104031450156,18.502577475123694,17.075546179482682,3249.447157031776,-3062.247157031776
215,9Cr-028,340.0,500.0,785.3,5.8289456176102075,18.702332668289202,17.792490302651352,4845.232649557464,-4059.932649557464
216,9Cr-028,320.0,500.0,2010.0,5.768320995793772,18.9142014418951,18.262402397987497,7401.87102809989,-5391.87102809989
217,9Cr-028,300.0,500.0,7762.6,5.703782474656201,19.139748371740826,18.93799370176415,11621.149485799586,-3858.5494857995855
218,9Cr-028,290.0,500.0,15581.1,5.66988092298052,19.258226309609235,19.286364357595964,14728.472796767524,852.627203232476
219,9Cr-028,240.0,550.0,674.8,5.480638923341991,19.91958252391344,19.488332130076532,1478.092931168917,-803.292931168917
220,9Cr-028,220.0,550.0,2840.8,5.393627546352362,20.223666791661486,20.278915677102916,2569.2992173822577,271.5007826177425
221,9Cr-028,200.0,550.0,10359.9,5.298317366548036,20.556753420530573,20.99053696199851,4707.9154768744,5651.9845231255995
222,9Cr-028,180.0,550.0,34508.5,5.19295685089021,20.924963605931787,21.652331659423925,9195.53739413327,25312.96260586673
223,9Cr-028,160.0,575.0,7300.2,5.075173815233827,21.33658757270319,21.743378795892422,3598.2180909607,3701.9819090393
224,9Cr-028,150.0,575.0,14453.4,5.0106352940962555,21.562134502548915,22.1361198590691,5326.499554096609,9126.90044590339
225,9Cr-028,140.0,575.0,27171.4,4.941642422609304,21.803248337679292,22.49908013847497,8101.284969263477,19070.115030736524
226,9Cr-028,160.0,600.0,529.0,5.075173815233827,21.33658757270319,21.113941936068105,766.6761578039462,-237.67615780394624
227,9Cr-028,140.0,600.0,2821.4,4.941642422609304,21.803248337679292,22.118341973737362,1668.7538588136981,1152.646141186302
228,9Cr-028,120.0,600.0,9190.8,4.787491742782046,22.341968654721533,22.826923834575254,4095.727473083266,5095.072526916733
229,9Cr-028,110.0,600.0,19079.7,4.700480365792417,22.64605292246958,23.26517700991806,6798.836288856576,12280.863711143425
230,9Cr-028,100.0,600.0,38488.8,4.605170185988092,22.979139551338662,23.68622241827075,11844.881638043142,26643.91836195686
231,9Cr-028,140.0,625.0,166.8,4.941642422609304,21.803248337679292,21.272318928029076,390.0529680307194,-223.2529680307194
232,9Cr-028,120.0,625.0,774.3,4.787491742782046,22.341968654721533,22.231796368946597,923.559339545649,-149.25933954564903
233,9Cr-028,100.0,625.0,4225.8,4.605170185988092,22.979139551338662,23.292424166188308,2559.8616350900993,1665.9383649099009
234,9Cr-028,90.0,625.0,9342.6,4.499809670330265,23.34734973673988,23.788284162498318,4613.973908495425,4728.626091504575
235,9Cr-028,110.0,650.0,236.4,4.700480365792417,22.64605292246958,22.349886052294984,372.8464319440954,-136.4464319440954
236,9Cr-028,100.0,650.0,439.8,4.605170185988092,22.979139551338662,22.75340266747765,622.4153229850098,-182.61532298500975
237,9Cr-028,80.0,650.0,2368.8,4.382026634673881,23.75897370351128,23.847884821611018,2065.964447688994,302.83555231100627
238,9Cr-028,70.0,650.0,6123.6,4.248495242049359,24.22563446848738,24.465233151306872,4235.650006287728,1887.9499937122728
239,9Cr-028,60.0,700.0,367.1,4.0943445622221,24.764354785529626,24.377184359797266,638.2530907779691,-271.15309077796906
240,9Cr-028,50.0,700.0,818.0,3.912023005428146,25.401525682146755,24.938043992067236,1586.013694410306,-768.013694410306
241,9Cr-028,40.0,700.0,2583.9,3.6888794541139363,26.181359834319373,25.743178971569584,4832.0583995169945,-2248.1583995169945
242,9Cr-029,360.0,500.0,1196.0,5.886104031450156,18.502577475123694,17.869922311981853,4238.854136152693,-3042.854136152693
243,9Cr-029,340.0,500.0,2455.7,5.8289456176102075,18.702332668289202,18.22963691071106,6320.531913483856,-3864.8319134838566
244,9Cr-029,320.0,500.0,4716.4,5.768320995793772,18.9142014418951,18.55595388257782,9655.627590322185,-4939.227590322185
245,9Cr-029,300.0,500.0,13158.1,5.703782474656201,19.139748371740826,19.068949753504697,15159.611830625194,-2001.5118306251934
246,9Cr-029,290.0,500.0,21624.1,5.66988092298052,19.258226309609235,19.31733520094501,19213.06758249275,2411.032417507249
247,9Cr-029,240.0,550.0,824.3,5.480638923341991,19.91958252391344,19.45220267692477,1928.14963042101,-1103.84963042101
248,9Cr-029,220.0,550.0,4042.7,5.393627546352362,20.223666791661486,20.326776114708668,3351.6115475356714,691.0884524643284
249,9Cr-029,200.0,550.0,15761.8,5.298317366548036,20.556753420530573,21.075148192747626,6141.403761135598,9620.396238864401
250,9Cr-029,180.0,550.0,39888.6,5.19295685089021,20.924963605931787,21.585823895471695,11995.437941780137,27893.16205821986
251,9Cr-029,160.0,575.0,10578.8,5.075173815233827,21.33658757270319,21.803835530957503,4693.820487168814,5884.979512831185
252,9Cr-029,150.0,575.0,14900.1,5.0106352940962555,21.562134502548915,22.000782188344793,6948.337232454675,7951.762767545325
253,9Cr-029,140.0,575.0,26858.9,4.941642422609304,21.803248337679292,22.339589043220954,10568.002383359983,16290.897616640019
254,9Cr-029,130.0,575.0,38547.8,4.867534450455582,22.06223824481917,22.54733757389268,16580.843493266017,21966.956506733986
255,9Cr-029,160.0,600.0,1068.3,5.075173815233827,21.33658757270319,21.376158341042977,1000.117326285584,68.18267371441596
256,9Cr-029,140.0,600.0,2955.9,4.941642422609304,21.803248337679292,21.986799084869798,2176.8638955540455,779.0361044459546
257,9Cr-029,120.0,600.0,11122.7,4.787491742782046,22.341968654721533,22.781910020124325,5342.813869818978,5779.886130181023
258,9Cr-029,110.0,600.0,18502.4,4.700480365792417,22.64605292246958,23.08725745310106,8868.97799266563,9633.422007334371
259,9Cr-029,100.0,600.0,30157.0,4.605170185988092,22.979139551338662,23.380367422278944,15451.467002627507,14705.532997372493
260,9Cr-029,80.0,600.0,58637.0,4.382026634673881,23.75897370351128,23.77933671905217,56680.347029712655,1956.652970287345
261,9Cr-029,140.0,625.0,220.9,4.941642422609304,21.803248337679292,21.281760499924502,508.8181333485463,-287.91813334854635
262,9Cr-029,120.0,625.0,1080.5,4.787491742782046,22.341968654721533,22.27392866587504,1204.7690383097497,-124.2690383097497
263,9Cr-029,100.0,625.0,4640.1,4.605170185988092,22.979139551338662,23.18474867885333,3339.3003657249974,1300.799634275003
264,9Cr-029,90.0,625.0,9380.8,4.499809670330265,23.34734973673988,23.62470438478942,6018.858421440451,3361.9415785595484
265,9Cr-029,110.0,650.0,220.5,4.700480365792417,22.64605292246958,22.131852849821016,486.3724700910861,-265.8724700910861
266,9Cr-029,100.0,650.0,470.0,4.605170185988092,22.979139551338662,22.623795599702202,811.9312728414444,-341.9312728414444
267,9Cr-029,80.0,650.0,2536.7,4.382026634673881,23.75897370351128,23.71962189490327,2695.019035862804,-158.31903586280396
268,9Cr-029,70.0,650.0,6920.3,4.248495242049359,24.22563446848738,24.371958708322097,5525.340675134524,1394.9593248654764
269,9Cr-029,60.0,700.0,359.0,4.0943445622221,24.764354785529626,24.175500354558988,832.5913987866637,-473.5913987866637
270,9Cr-029,50.0,700.0,920.6,3.912023005428146,25.401525682146755,24.83469262458539,2068.9306160888573,-1148.3306160888574
271,9Cr-029,40.0,700.0,3003.8,3.6888794541139363,26.181359834319373,25.662518085557227,6303.34630572473,-3299.54630572473
272,9Cr-030,400.0,450.0,309.5,5.991464547107982,18.13436728972248,15.961701142676796,38681.04963442232,-38371.54963442232
273,9Cr-030,390.0,450.0,7711.2,5.966146739123692,18.22284706522133,17.408663094632097,47085.80285064246,-39374.60285064246
274,9Cr-030,370.0,450.0,19990.1,5.91350300563827,18.406824513944454,17.837316594713137,70867.38438017009,-50877.28438017009
275,9Cr-030,360.0,450.0,30343.8,5.886104031450156,18.502577475123694,18.025126372736878,87671.30606689164,-57327.50606689164
276,9Cr-030,300.0,500.0,631.8,5.703782474656201,19.139748371740826,18.092030889984773,5135.887042679025,-4504.087042679025
277,9Cr-030,280.0,500.0,7691.3,5.634789603169249,19.380862206871203,19.341666995264504,8318.485800674065,-627.1858006740649
278,9Cr-030,270.0,500.0,5857.0,5.598421958998375,19.50795855714204,19.205440848845672,10726.024059942829,-4869.024059942829
279,9Cr-030,260.0,500.0,7979.5,5.560681631015528,19.639852114011077,19.360059961720403,13963.685369428884,-5984.185369428884
280,9Cr-030,240.0,500.0,46333.6,5.480638923341991,19.91958252391344,20.2395557852127,24432.66281902372,21900.937180976278
281,9Cr-030,220.0,550.0,423.4,5.393627546352362,20.223666791661486,19.68109343766628,1135.4841081291693,-712.0841081291693
282,9Cr-030,200.0,550.0,2549.0,5.298317366548036,20.556753420530573,20.668419912787723,2080.6308468239818,468.36915317601824
283,9Cr-030,190.0,550.0,6159.6,5.247024072160486,20.73601140269171,21.153690806025704,2882.3177459792187,3277.2822540207817
284,9Cr-030,180.0,550.0,17210.0,5.19295685089021,20.924963605931787,21.718804129443935,4063.9044709569084,13146.095529043092
285,9Cr-030,160.0,550.0,40725.1,5.075173815233827,21.33658757270319,22.192548829309633,8589.593532133167,32135.50646786683
286,9Cr-030,140.0,550.0,92952.8,4.941642422609304,21.803248337679292,22.646434804410934,20065.973789493237,72886.82621050677
287,9Cr-030,160.0,600.0,162.6,5.075173815233827,21.33658757270319,20.896069253229165,338.82725195194456,-176.22725195194457
288,9Cr-030,140.0,600.0,1722.4,4.941642422609304,21.803248337679292,22.312177702591026,737.4942841389847,984.9057158610154
289,9Cr-030,130.0,600.0,3756.0,4.867534450455582,22.06223824481917,22.77995923915783,1135.5906409891709,2620.409359010829
290,9Cr-030,120.0,600.0,4358.4,4.787491742782046,22.341968654721533,22.86920951287002,1810.0785714061005,2548.3214285938993
291,9Cr-030,110.0,600.0,8378.1,4.700480365792417,22.64605292246958,23.261319197436134,3004.698910714677,5373.401089285324
292,9Cr-030,100.0,600.0,29789.8,4.605170185988092,22.979139551338662,24.02244613417443,5234.76392771888,24555.03607228112
293,9Cr-030,80.0,600.0,58791.5,4.382026634673881,23.75897370351128,24.430344874329396,19202.593254819934,39588.906745180066
294,9Cr-030,150.0,650.0,7.4,5.0106352940962555,21.562134502548915,20.629029779677595,31.09433747051414,-23.694337470514142
295,9Cr-030,120.0,650.0,31.6,4.787491742782046,22.341968654721533,21.572619907926377,103.21049846658914,-71.61049846658915
296,9Cr-030,100.0,650.0,149.5,4.605170185988092,22.979139551338662,22.582810434880997,275.0721687548836,-125.57216875488359
297,9Cr-030,80.0,650.0,1043.0,4.382026634673881,23.75897370351128,23.845474475291518,913.038770432044,129.96122956795602
298,9Cr-030,70.0,650.0,3087.2,4.248495242049359,24.22563446848738,24.550830656186232,1871.9163720592753,1215.2836279407245
299,9Cr-030,60.0,650.0,8820.1,4.0943445622221,24.764354785529626,25.233180295964296,4287.754596211125,4532.345403788875
300,9Cr-030,40.0,650.0,42270.4,3.6888794541139363,26.181359834319373,26.251765311260925,37931.084943904825,4339.315056095176
301,9Cr-030,30.0,650.0,84799.2,3.4011973816621555,27.186740916337715,26.704294681593616,178129.5483548226,-93330.34835482259
302,9Cr-031,450.0,450.0,11.4,6.1092475827643655,17.722743322951075,14.532332278240752,13676.245161178802,-13664.845161178802
303,9Cr-031,420.0,450.0,302.1,6.040254711277414,17.963857158081453,16.007047408087228,23370.36859356523,-23068.26859356523
304,9Cr-031,400.0,450.0,779.6,5.991464547107982,18.13436728972248,16.43365770374558,34136.94825218784,-33357.34825218784
305,9Cr-031,390.0,450.0,7027.5,5.966146739123692,18.22284706522133,17.423120104561857,41554.343289968616,-34526.843289968616
306,9Cr-031,380.0,450.0,16581.7,5.940171252720432,18.31362527188362,17.809430998783075,50842.437801031556,-34260.73780103156
307,9Cr-031,370.0,450.0,9158.9,5.91350300563827,18.406824513944454,17.542322881714938,62542.15581577509,-53383.25581577509
308,9Cr-031,360.0,450.0,23403.0,5.886104031450156,18.502577475123694,17.964485042525936,77372.01722012935,-53969.017220129346
309,9Cr-031,340.0,450.0,44669.4,5.8289456176102075,18.702332668289202,18.25537606040068,120605.58699269698,-75936.18699269698
310,9Cr-031,320.0,500.0,551.6,5.768320995793772,18.9142014418951,18.086640759971292,2886.9172311962334,-2335.3172311962335
311,9Cr-031,310.0,500.0,2077.0,5.736572297479192,19.02515566435377,18.749569098949774,3604.1922279112414,-1527.1922279112414
312,9Cr-031,300.0,500.0,3452.6,5.703782474656201,19.139748371740826,19.003670611702944,4532.542727304775,-1079.9427273047754
313,9Cr-031,280.0,500.0,6951.4,5.634789603169249,19.380862206871203,19.35357836557256,7341.26198740653,-389.8619874065307
314,9Cr-031,270.0,500.0,6115.3,5.598421958998375,19.50795855714204,19.289503740315304,9465.971884076002,-3350.6718840760013
315,9Cr-031,260.0,500.0,24440.4,5.560681631015528,19.639852114011077,19.982225576893576,12323.285158265977,12117.114841734025
316,9Cr-031,240.0,500.0,65562.4,5.480638923341991,19.91958252391344,20.475608006949386,21562.40728209036,43999.992717909634
317,9Cr-031,240.0,550.0,158.7,5.480638923341991,19.91958252391344,19.210110700855694,576.4936914060628,-417.7936914060628
318,9Cr-031,220.0,550.0,1949.9,5.393627546352362,20.223666791661486,20.58979545821824,1002.0917893058617,947.8082106941384
319,9Cr-031,200.0,550.0,3574.4,5.298317366548036,20.556753420530573,20.923106040594078,1836.2063134587108,1738.1936865412893
320,9Cr-031,190.0,550.0,11350.6,5.247024072160486,20.73601140269171,21.558616342434537,2543.7141099008527,8806.885890099147
321,9Cr-031,180.0,550.0,14814.3,5.19295685089021,20.924963605931787,21.70509362092799,3586.4925574159024,11227.807442584097
322,9Cr-031,160.0,550.0,45487.6,5.075173815233827,21.33658757270319,22.322109377891177,7580.521022180797,37907.0789778192
323,9Cr-031,130.0,550.0,97649.3,4.867534450455582,22.06223824481917,22.742277878014086,28359.066700696934,69290.23329930307
324,9Cr-031,160.0,600.0,177.6,5.075173815233827,21.33658757270319,21.023995322748906,299.02312568119845,-121.42312568119846
325,9Cr-031,140.0,600.0,842.7,4.941642422609304,21.803248337679292,21.958241638081045,650.8562836809074,191.84371631909266
326,9Cr-031,130.0,600.0,2790.5,4.867534450455582,22.06223824481917,22.676660666551154,1002.1858070939879,1788.314192906012
327,9Cr-031,120.0,600.0,6473.7,4.787491742782046,22.341968654721533,23.181576880939776,1597.4374818799288,4876.262518120071
328,9Cr-031,110.0,600.0,10659.6,4.700480365792417,22.64605292246958,23.480804728552258,2651.718404693801,8007.881595306199
329,9Cr-031,100.0,600.0,15740.1,4.605170185988092,22.979139551338662,23.71465514952888,4619.80393504975,11120.29606495025
330,9Cr-031,90.0,600.0,36032.3,4.499809670330265,23.34734973673988,24.211577646852387,8533.809894140026,27498.49010585998
331,9Cr-031,70.0,600.0,62648.4,4.248495242049359,24.22563446848738,24.543451077188656,36886.43227741538,25761.967722584624
332,9Cr-031,100.0,650.0,163.4,4.605170185988092,22.979139551338662,22.72182871169207,242.75774517882408,-79.35774517882408
333,9Cr-031,90.0,650.0,626.8,4.499809670330265,23.34734973673988,23.595705824928448,427.75098732885033,199.04901267114963
334,9Cr-031,80.0,650.0,1870.8,4.382026634673881,23.75897370351128,24.30647686991886,805.7784768783298,1065.0215231216703
335,9Cr-031,70.0,650.0,2639.0,4.248495242049359,24.22563446848738,24.530098911842398,1652.010814839539,986.9891851604609
336,9Cr-031,60.0,650.0,6580.0,4.0943445622221,24.764354785529626,25.12396145892282,3784.0456283452068,2795.9543716547932
337,9Cr-031,40.0,650.0,40495.9,3.6888794541139363,26.181359834319373,26.30511935182664,33475.08653764995,7020.813462350052
338,9Cr-031,30.0,650.0,75945.0,3.4011973816621555,27.186740916337715,26.713844980612112,157203.5720810135,-81258.5720810135
339,9Cr-032,420.0,450.0,630.5,6.040254711277414,17.963857158081453,15.741030254649035,88091.25073378437,-87460.75073378437
340,9Cr-032,370.0,450.0,22629.8,5.91350300563827,18.406824513944454,17.35225964005998,235743.68146319312,-213113.88146319313
341,9Cr-032,360.0,450.0,37968.3,5.886104031450156,18.502577475123694,17.585127430732534,291642.7159216372,-253674.4159216372
342,9Cr-032,320.0,500.0,815.7,5.768320995793772,18.9142014418951,17.618800358727487,10881.820226447433,-10066.120226447432
343,9Cr-032,310.0,500.0,1918.0,5.736572297479192,19.02515566435377,18.04629616629591,13585.485396627659,-11667.485396627659
344,9Cr-032,300.0,500.0,3989.7,5.703782474656201,19.139748371740826,18.412512698117833,17084.769384533043,-13095.069384533042
345,9Cr-032,280.0,500.0,16832.5,5.634789603169249,19.380862206871203,19.132310448783937,27671.833580454986,-10839.333580454986
346,9Cr-032,270.0,500.0,38156.5,5.598421958998375,19.50795855714204,19.54150273971332,35680.62263719234,2475.8773628076597
347,9Cr-032,260.0,500.0,61672.9,5.560681631015528,19.639852114011077,19.781576984256763,46450.85499591275,15222.045004087253
348,9Cr-032,240.0,550.0,701.7,5.480638923341991,19.91958252391344,19.297883021673677,2173.010242126828,-1471.310242126828
349,9Cr-032,220.0,550.0,3254.7,5.393627546352362,20.223666791661486,20.141775203904725,3777.2411982545696,-522.5411982545697
350,9Cr-032,200.0,550.0,14164.2,5.298317366548036,20.556753420530573,20.95061485582205,6921.316200480735,7242.883799519266
351,9Cr-032,190.0,550.0,23079.5,5.247024072160486,20.73601140269171,21.21913977356671,9588.165310838905,13491.334689161095
352,9Cr-032,180.0,550.0,34493.7,5.19295685089021,20.924963605931787,21.44014733013848,13518.769028622253,20974.930971377744
353,9Cr-032,160.0,550.0,93389.7,5.075173815233827,21.33658757270319,21.98794972930142,28573.68617803988,64816.01382196012
354,9Cr-032,160.0,575.0,12072.4,5.075173815233827,21.33658757270319,21.811032946654688,5289.9006552180645,6782.499344781935
355,9Cr-032,150.0,575.0,26614.0,5.0106352940962555,21.562134502548915,22.265579380819975,7830.724199852879,18783.275800147123
356,9Cr-032,160.0,600.0,895.3,5.075173815233827,21.33658757270319,21.19842776087313,1127.12476203029,-231.82476203029
357,9Cr-032,140.0,600.0,4451.5,4.941642422609304,21.803248337679292,22.160730284497298,2453.3093625737847,1998.1906374262153
358,9Cr-032,130.0,600.0,9728.3,4.867534450455582,22.06223824481917,22.6298091118168,3777.595584815231,5950.704415184768
359,9Cr-032,120.0,600.0,17356.9,4.787491742782046,22.341968654721533,22.977179686793058,6021.311353496398,11335.588646503604
360,9Cr-032,110.0,600.0,35420.0,4.700480365792417,22.64605292246958,23.40515159309116,9995.272001297815,25424.727998702183
361,9Cr-032,90.0,600.0,78236.5,4.499809670330265,23.34734973673988,23.88062738802312,32166.971782641293,46069.528217358704
362,9Cr-032,140.0,625.0,399.0,4.941642422609304,21.803248337679292,21.57657218377394,573.4342385579399,-174.43423855793992
363,9Cr-032,120.0,625.0,1657.9,4.787491742782046,22.341968654721533,22.46678818587116,1357.7657139984215,300.13428600157863
364,9Cr-032,100.0,625.0,9895.4,4.605170185988092,22.979139551338662,23.583362099265536,3763.366588242359,6132.03341175764
365,9Cr-032,90.0,625.0,21372.4,4.499809670330265,23.34734973673988,24.064631078830043,6783.2085173004,14589.191482699602
366,9Cr-032,150.0,650.0,18.8,5.0106352940962555,21.562134502548915,20.453817115539824,103.43677351818643,-84.63677351818643
367,9Cr-032,120.0,650.0,205.2,4.787491742782046,22.341968654721533,22.007400473789286,343.3345690259914,-138.13456902599142
368,9Cr-032,100.0,650.0,969.9,4.605170185988092,22.979139551338662,23.016985582856158,915.0404843851716,54.85951561482841
369,9Cr-032,80.0,650.0,5304.9,4.382026634673881,23.75897370351128,24.12146118062036,3037.266338286164,2267.633661713836
